Repository: MajPaji/G17-0024

File: ecorr_raw_data.csv (part 1 of 29)
Proj no.;TO no.;Coil no.;Sample no.;WS;Brazed;Depth [μm];Unit;Al;Si;Fe;Cu;Mn;Mg;Cr;Ni-L;Ni-H;Zn;Ti;B;Be;Bi;Ca;Cd;Ga;Hg;In;Li;Na;P;Pb;Sn;Sr;V;Zr;
G17-0054;432431;S02798;P18-00305BL;0;1;0,1466;m%;65,02;26,694;0,835;0,1;0,49;3,612;0,01;0,042;0;0,145;0;0,01;0,0033;0,726;0,1771;0,033;0,003;0,0352;0;0;0,1797;0,0121;0,61;0,473;0,6694;0,078;0,031;-720,0191897
G17-0054;432431;S02798;P18-00305BL;0;1;0,2875;m%;58,17;39,426;1,178;0,1;0,672;0,154;0,008;0,019;0;0,001;0;0,002;0,0007;0,084;0,0022;0,002;0,004;0,0084;0;0;0,0033;0,0024;0,013;0,068;0,0372;0,022;0,01;-719,6611133
G17-0054;432431;S02798;P18-00305BL;0;1;0,4333;m%;58,95;39,146;0,991;0,1;0,575;0,049;0,007;0,011;0;0,003;0;0,001;0,0005;0,06;0,0004;0,001;0,003;0,0047;0;0;0,0009;0,0022;0,006;0,043;0,0156;0,017;0,008;-719,3007278
G17-0054;432431;S02798;P18-00305BL;0;1;0,5772;m%;61,44;36,913;0,857;0,1;0,524;0,025;0,007;0,009;0;0,002;0,001;0,0012;0,0004;0,046;0;0;0,003;0,0076;0;0;0,0002;0,0021;0,001;0,032;0,0093;0,014;0,003;-718,9550036
G17-0054;432431;S02798;P18-00305BL;0;1;0,7262;m%;65,58;32,96;0,754;0,1;0,481;0,012;0,006;0,009;0;0;0,001;0,0007;0,0001;0,034;0;0;0,005;0,0045;0;0;0;0,0021;0,01;0,016;0,0068;0,013;0,003;-718,607299
G17-0054;432431;S02798;P18-00305BL;0;1;0,8675;m%;70,46;28,212;0,67;0,1;0,437;0,013;0,005;0,008;0;0,002;0,001;0,0008;0,0002;0,03;0;0;0,006;0,0044;0;0;0;0,0021;0;0,013;0,0056;0,015;0,003;-718,2870708
G17-0054;432431;S02798;P18-00305BL;0;1;1,0151;m%;74,74;24,038;0,593;0,1;0,402;0,01;0,005;0,008;0;0,003;0,002;0,0011;0,0001;0,026;0;0;0,007;0,0061;0;0;0;0,002;0,009;0,006;0,0044;0,012;0,002;-717,9622957
G17-0054;432431;S02798;P18-00305BL;0;1;1,1633;m%;78,81;20,132;0,502;0,1;0,359;0,008;0,005;0,007;0;0,003;0,002;0,0008;0,0001;0,022;0;0;0,01;0,0025;0;0;0;0,002;0;0,001;0,0034;0,015;0,002;-717,6460484
G17-0054;432431;S02798;P18-00305BL;0;1;1,3058;m%;81,3;17,723;0,445;0,1;0,334;0,009;0,003;0,006;0;0,002;0,001;0,0008;0;0,019;0;0;0,009;0,0025;0;0;0;0,002;0,002;0,008;0,0026;0,012;0,003;-717,3511243
G17-0054;432431;S02798;P18-00305BL;0;1;1,4489;m%;82,58;16,509;0,407;0,1;0,309;0,01;0,004;0,006;0;0,004;0;0,0011;0;0,016;0;0;0,011;0,002;0;0;0;0,002;0;0,002;0,002;0,013;0,002;-717,0638538
G17-0054;432431;S02798;P18-00305BL;0;1;1,5985;m%;83,58;15,559;0,377;0,1;0,292;0,007;0,003;0,005;0;0,004;0,001;0,0005;0;0,016;0;0;0,011;0,0017;0;0;0;0,002;0;0,002;0,0016;0,01;0,001;-716,7729146
G17-0054;432431;S02798;P18-00305BL;0;1;1,7414;m%;84,53;14,649;0,346;0,1;0,279;0,008;0,004;0,004;0;0,006;0;0,0005;0;0,016;0;0;0,011;0,0017;0;0;0;0,002;0;0,006;0,0012;0,009;0;-716,5038164
G17-0054;432431;S02798;P18-00305BL;0;1;1,8844;m%;85,32;13,905;0,322;0,1;0,263;0,007;0,003;0,005;0;0,003;0;0,0005;0;0,018;0;0;0,013;0,0012;0;0;0;0,002;0,001;0,002;0,0008;0,01;0,002;-716,2430097
G17-0054;432431;S02798;P18-00305BL;0;1;2,0337;m%;85,91;13,33;0,316;0,1;0,257;0,009;0,003;0,006;0;0,004;0,001;0,0002;0;0,011;0;0;0,012;0,001;0;0;0;0,002;0;0,002;0,0004;0,008;0,001;-715,9796182
G17-0054;432431;S02798;P18-00305BL;0;1;2,1766;m%;86,47;12,817;0,289;0,1;0,245;0,007;0,003;0,005;0;0,003;0;0,0004;0;0,009;0;0;0,012;0,0003;0;0;0;0,002;0;0,004;0,0003;0,01;0,001;-715,7358992
G17-0054;432431;S02798;P18-00305BL;0;1;2,3192;m%;86,9;12,4;0,279;0,1;0,236;0,008;0,002;0,005;0;0,004;0,001;0,0004;0;0,005;0;0;0,011;0,0008;0;0;0;0,002;0,003;0,004;0,0001;0,008;0,002;-715,5007306
G17-0054;432431;S02798;P18-00305BL;0;1;2,4681;m%;87,17;12,152;0,266;0,1;0,231;0,008;0,003;0,005;0;0,006;0,002;0,0004;0,0001;0,008;0;0;0,013;0,0007;0;0;0;0,002;0;0,001;0;0,008;0,003;-715,2636012
G17-0054;432431;S02798;P18-00305BL;0;1;2,6103;m%;87,4;11,94;0,259;0,1;0,222;0,01;0,003;0,005;0;0,003;0,001;0;0,0001;0,006;0;0;0,012;0,0002;0;0;0;0,0019;0,001;0;0;0,008;0,002;-715,045047
G17-0054;432431;S02798;P18-00305BL;0;1;2,7589;m%;87,52;11,826;0,249;0,1;0,217;0,01;0,003;0,005;0;0,005;0,001;0,0005;0;0,01;0;0;0,013;0,0002;0;0;0;0,0019;0;0,004;0;0,008;0,002;-714,8247689
G17-0054;432431;S02798;P18-00305BL;0;1;2,9006;m%;87,75;11,631;0,234;0,1;0,208;0,009;0,003;0,004;0;0,005;0;0,0003;0;0,005;0;0;0,013;0,0003;0;0;0;0,002;0;0;0;0,008;0;-714,6223119
G17-0054;432431;S02798;P18-00305BL;0;1;3,0489;m%;87,82;11,561;0,229;0,1;0,203;0,009;0,003;0,005;0;0,007;0;0,0001;0;0,006;0;0;0,013;0,0011;0;0;0;0,002;0;0,003;0;0,01;0,001;-714,418227
G17-0054;432431;S02798;P18-00305BL;0;1;3,1906;m%;87,94;11,462;0,22;0,1;0,195;0,009;0,002;0,005;0;0,007;0;0,0004;0;0,006;0;0;0,012;0,0007;0;0;0;0,0019;0,001;0,005;0;0,008;0;-714,2305526
G17-0054;432431;S02798;P18-00305BL;0;1;3,3385;m%;88,11;11,317;0,21;0,1;0,19;0,008;0,002;0,004;0;0,003;0,001;0,0003;0;0,004;0;0;0,014;0,0011;0;0;0;0,0019;0,001;0,003;0;0,007;0;-714,0421715
G17-0054;432431;S02798;P18-00305BL;0;1;3,48;m%;88,24;11,207;0,198;0,1;0,183;0,009;0,002;0,005;0;0,002;0;0,0002;0;0,006;0;0;0,013;0,0009;0;0;0;0,0019;0,002;0,002;0;0,007;0;-713,8689931
G17-0054;432431;S02798;P18-00305BL;0;1;3,6278;m%;88,33;11,124;0,187;0,1;0,179;0,009;0,002;0,005;0;0,007;0,002;0,0002;0;0,004;0;0;0,013;0,0001;0;0;0;0,002;0;0,007;0;0,007;0,003;-713,6953368
G17-0054;432431;S02798;P18-00305BL;0;1;3,7691;m%;88,47;11,001;0,182;0,1;0,177;0,01;0,002;0,004;0;0,005;0;0,0005;0,0001;0,005;0;0;0,013;0,0011;0;0;0;0,0019;0;0,003;0;0,006;0,001;-713,5361057
G17-0054;432431;S02798;P18-00305BL;0;1;3,9167;m%;88,62;10,872;0,174;0,1;0,171;0,006;0,002;0,005;0;0,005;0,001;0,0002;0;0,004;0;0;0,013;0,0023;0;0;0;0,002;0;0,001;0;0,007;0;-713,3767339
G17-0054;432431;S02798;P18-00305BL;0;1;4,0643;m%;88,85;10,644;0,164;0,1;0,167;0,009;0,002;0,004;0;0,005;0;0,0003;0;0,005;0;0;0,013;0,0005;0;0;0;0,002;0,001;0,001;0;0,012;0,001;-713,224344
G17-0054;432431;S02798;P18-00305BL;0;1;4,2053;m%;89,1;10,407;0,159;0,1;0,165;0,008;0,002;0,004;0;0,006;0,001;0,0004;0;0,002;0;0;0,014;0,0008;0;0;0;0,002;0;0,006;0;0,007;0,001;-713,0851697
G17-0054;432431;S02798;P18-00305BL;0;1;4,3524;m%;89,41;10,11;0,149;0,1;0,166;0,008;0,002;0,004;0;0,003;0,001;0,0007;0;0,004;0;0;0,013;0,0003;0;0;0;0,002;0;0,001;0;0,008;0;-712,9465188
G17-0054;432431;S02798;P18-00305BL;0;1;4,4994;m%;89,65;9,877;0,148;0,1;0,159;0,008;0,002;0,005;0;0,003;0;0,0003;0;0,002;0;0;0,014;0,0006;0;0;0;0,0019;0;0,001;0;0,007;0,002;-712,8145147
G17-0054;432431;S02798;P18-00305BL;0;1;4,64;m%;89,88;9,645;0,144;0,1;0,157;0,009;0,002;0,004;0;0,005;0;0,0007;0;0,004;0;0;0,014;0,0004;0;0;0;0,002;0;0,005;0;0,008;0;-712,6942719
G17-0054;432431;S02798;P18-00305BL;0;1;4,787;m%;90,24;9,318;0,132;0,1;0,151;0,009;0,002;0,004;0;0,003;0,001;0,0001;0;0,002;0;0;0,015;0,0002;0;0;0;0,002;0;0,001;0;0,008;0,002;-712,5747252
G17-0054;432431;S02798;P18-00305BL;0;1;4,9336;m%;90,61;8,931;0,129;0,1;0,147;0,011;0,002;0,005;0;0,007;0,002;0,0001;0;0,001;0;0;0,015;0,0015;0;0;0;0,0019;0;0,008;0;0,009;0,001;-712,4616655
G17-0054;432431;S02798;P18-00305BL;0;1;5,0801;m%;90,99;8,576;0,122;0,1;0,146;0,01;0,002;0,004;0;0,004;0,001;0,0002;0;0;0;0;0,014;0,0004;0;0;0;0,002;0;0,003;0;0,01;0,001;-712,3547106
G17-0054;432431;S02798;P18-00305BL;0;1;5,2198;m%;91,29;8,275;0,121;0,1;0,145;0,01;0,002;0,004;0;0,007;0,002;0,0003;0;0,001;0;0;0,015;0;0;0;0;0,002;0;0,001;0;0,007;0;-712,2582243
G17-0054;432431;S02798;P18-00305BL;0;1;5,3656;m%;91,64;7,933;0,118;0,1;0,145;0,008;0,002;0,004;0;0,005;0;0,0003;0;0;0;0;0,014;0,0002;0;0;0;0,0019;0;0;0;0,009;0,001;-712,1631438
G17-0054;432431;S02798;P18-00305BL;0;1;5,5114;m%;92,02;7,544;0,118;0,1;0,146;0,008;0,002;0,005;0;0,006;0,002;0,0005;0;0,001;0;0,001;0,014;0;0;0;0;0,002;0,002;0,001;0;0,007;0,003;-712,0736899
G17-0054;432431;S02798;P18-00305BL;0;1;5,6569;m%;92,39;7,191;0,112;0,1;0,142;0,011;0,001;0,005;0;0,005;0,004;0,0002;0;0,001;0;0;0,015;0,0001;0;0;0;0,0019;0,001;0;0;0,008;0;-711,9899164
G17-0054;432431;S02798;P18-00305BL;0;1;5,8023;m%;92,75;6,841;0,106;0,1;0,141;0,008;0,002;0,005;0;0,008;0,001;0,0002;0,0001;0;0;0;0,016;0,0002;0;0;0;0,002;0,002;0,001;0;0,008;0;-711,9115746
G17-0054;432431;S02798;P18-00305BL;0;1;5,9475;m%;93,06;6,54;0,102;0,1;0,137;0,01;0,001;0,004;0;0,006;0,002;0,0002;0;0;0;0;0,016;0,0008;0;0;0;0,0019;0;0;0;0,007;0,002;-711,8385921
G17-0054;432431;S02798;P18-00305BL;0;1;6,0925;m%;93,37;6,216;0,103;0,1;0,14;0,01;0,002;0,004;0;0,007;0;0,0002;0;0,001;0;0;0,016;0,0001;0;0;0;0,0019;0,001;0,009;0;0,01;0;-711,770839
G17-0054;432431;S02798;P18-00305BL;0;1;6,2375;m%;93,72;5,879;0,1;0,1;0,139;0,01;0,001;0,005;0;0,005;0,002;0,0002;0;0,001;0;0;0,015;0;0;0;0;0,0019;0,001;0;0;0,01;0;-711,7081046
G17-0054;432431;S02798;P18-00305BL;0;1;6,3823;m%;94,03;5,57;0,095;0,1;0,137;0,012;0,002;0,005;0;0,007;0;0,0001;0;0,003;0;0;0,015;0;0;0;0;0,0019;0,003;0,001;0;0,006;0;-711,6503595
G17-0054;432431;S02798;P18-00305BL;0;1;6,5268;m%;94,31;5,297;0,097;0,1;0,136;0,009;0,002;0,004;0;0,004;0,002;0,0002;0;0,002;0;0;0,015;0;0;0;0;0,002;0,001;0,002;0;0,006;0,001;-711,5975145
G17-0054;432431;S02798;P18-00305BL;0;1;6,6714;m%;94,59;5,018;0,095;0,1;0,132;0,008;0,001;0,004;0;0,006;0,003;0,0003;0;0,001;0;0;0,014;0,0003;0;0;0;0,002;0,002;0,001;0;0,009;0;-711,5493107
G17-0054;432431;S02798;P18-00305BL;0;1;6,816;m%;94,81;4,807;0,091;0,1;0,134;0,009;0,002;0,003;0;0,006;0,004;0,0003;0;0;0;0;0,015;0,0003;0;0;0;0,002;0;0,001;0;0,01;0,001;-711,5056846
G17-0054;432431;S02798;P18-00305BL;0;1;6,9603;m%;95,03;4,586;0,094;0,1;0,127;0,012;0,002;0,004;0;0,005;0,003;0,0002;0;0,001;0;0;0,014;0;0;0;0;0,002;0;0;0;0,012;0,001;-711,4666124
G17-0054;432431;S02798;P18-00305BL;0;1;7,1108;m%;95,24;4,383;0,091;0,1;0,128;0,009;0,002;0,005;0;0,008;0,006;0,0004;0;0;0;0;0,015;0,0004;0;0;0;0,002;0;0,001;0;0,008;0,001;-711,4305047
G17-0054;432431;S02798;P18-00305BL;0;1;7,2549;m%;95,46;4,154;0,09;0,1;0,129;0,011;0,002;0,004;0;0,006;0,004;0,0008;0;0,002;0;0;0,016;0;0;0;0;0,002;0,001;0,003;0;0,011;0,001;-711,400274
G17-0054;432431;S02798;P18-00305BL;0;1;7,3987;m%;95,63;3,998;0,086;0,1;0,125;0,009;0,002;0,004;0;0,007;0,005;0,0004;0;0,001;0;0;0,017;0,0004;0;0;0,0001;0,002;0;0,001;0;0,011;0;-711,3742429
G17-0054;432431;S02798;P18-00305BL;0;1;7,5424;m%;95,8;3,835;0,085;0,1;0,127;0,01;0,002;0,004;0;0,005;0,003;0,0003;0;0;0;0;0,016;0,0002;0;0;0;0,002;0,001;0;0;0,009;0;-711,3522631
G17-0054;432431;S02798;P18-00305BL;0;1;7,6857;m%;95,95;3,68;0,083;0,1;0,127;0,009;0,002;0,004;0;0,006;0,005;0,0004;0;0,001;0;0;0,018;0,0003;0;0;0;0,002;0,001;0;0;0,009;0;-711,3342662
G17-0054;432431;S02798;P18-00305BL;0;1;7,8352;m%;96,11;3,525;0,082;0,1;0,129;0,01;0,002;0,004;0;0,004;0,004;0,0002;0;0;0;0;0,015;0,0001;0;0;0;0,002;0;0;0;0,01;0;-711,3195655
G17-0054;432431;S02798;P18-00305BL;0;1;7,9845;m%;96,2;3,424;0,08;0,1;0,129;0,011;0,002;0,004;0;0,01;0,005;0,0006;0;0;0;0;0,016;0,0003;0;0;0;0,002;0;0,002;0;0,011;0;-711,3089356
G17-0054;432431;S02798;P18-00305BL;0;1;8,1151;m%;96,32;3,304;0,083;0,1;0,127;0,011;0,002;0,004;0;0,007;0,008;0,0006;0;0;0;0;0,017;0,0003;0;0;0;0,0019;0,001;0,002;0;0,01;0;-711,3028769
G17-0054;432431;S02798;P18-00305BL;0;1;8,2639;m%;96,42;3,214;0,081;0,1;0,124;0,011;0,002;0,004;0;0,008;0,006;0,0002;0;0;0;0;0,015;0;0;0;0;0,002;0,001;0;0;0,012;0;-711,2995687
G17-0054;432431;S02798;P18-00305BL;0;1;8,4129;m%;96,51;3,126;0,077;0,1;0,125;0,011;0,001;0,005;0;0,007;0,005;0,0004;0;0;0;0;0,016;0;0;0;0;0,002;0;0;0;0,01;0;-711,2999981
G17-0054;432431;S02798;P18-00305BL;0;1;8,5617;m%;96,63;3,016;0,075;0,1;0,128;0,01;0,002;0,005;0;0,005;0,003;0,0007;0;0;0;0;0,017;0,0003;0;0;0;0,002;0;0;0;0,009;0;-711,3040665
G17-0054;432431;S02798;P18-00305BL;0;1;8,7104;m%;96,69;2,944;0,079;0,1;0,129;0,01;0,002;0,004;0;0,006;0,004;0,0004;0;0;0;0;0,017;0;0;0;0;0,002;0;0;0;0,012;0;-711,3116693
G17-0054;432431;S02798;P18-00305BL;0;1;8,8406;m%;96,76;2,873;0,08;0,1;0,13;0,01;0,002;0,004;0;0,006;0,005;0,0002;0;0;0;0;0,016;0,0004;0;0;0;0,002;0;0;0;0,012;0;-711,3211549
G17-0054;432431;S02798;P18-00305BL;0;1;8,9891;m%;96,86;2,783;0,076;0,1;0,129;0,01;0,001;0,003;0;0,009;0,006;0,0002;0;0;0;0;0,016;0,0005;0;0;0,0001;0,002;0;0;0;0,011;0;-711,3351133
G17-0054;432431;S02798;P18-00305BL;0;1;9,1376;m%;96,92;2,716;0,073;0,1;0,134;0,012;0,001;0,003;0;0,008;0,005;0,0003;0;0;0;0;0,014;0;0;0;0;0,002;0;0;0;0,012;0;-711,3523287
G17-0054;432431;S02798;P18-00305BL;0;1;9,2862;m%;97,01;2,627;0,076;0,1;0,136;0,011;0,002;0,004;0;0,007;0,004;0,0003;0;0;0;0;0,015;0;0;0;0;0,002;0,001;0;0;0,012;0;-711,3727244
G17-0054;432431;S02798;P18-00305BL;0;1;9,4348;m%;97,04;2,587;0,078;0,1;0,138;0,012;0,002;0,004;0;0,01;0,005;0;0;0;0;0;0,017;0;0;0;0,0001;0,002;0;0;0;0,012;0;-711,396199
G17-0054;432431;S02798;P18-00305BL;0;1;9,5835;m%;97,09;2,536;0,076;0,1;0,138;0,012;0,002;0,004;0;0,007;0,006;0,0001;0;0;0;0;0,016;0;0;0;0;0,002;0;0;0;0,012;0,001;-711,4226818
G17-0054;432431;S02798;P18-00305BL;0;1;9,7137;m%;97,12;2,506;0,078;0,1;0,142;0,011;0,002;0,004;0;0,009;0,005;0,0005;0;0;0;0;0,016;0;0;0;0,0001;0,002;0;0;0;0,013;0;-711,448258
G17-0054;432431;S02798;P18-00305BL;0;1;9,8626;m%;97,19;2,436;0,076;0,1;0,145;0,012;0,002;0,004;0;0,009;0,005;0,0002;0;0;0;0;0,017;0,0002;0;0;0,0002;0,002;0;0;0;0,013;0;-711,4801614
G17-0054;432431;S02798;P18-00305BL;0;1;10,0114;m%;97,24;2,386;0,073;0,1;0,151;0,011;0,001;0,004;0;0,007;0,006;0,0001;0;0;0;0;0,015;0,0002;0;0;0,0001;0,002;0;0;0;0,009;0;-711,5147889
G17-0054;432431;S02798;P18-00305BL;0;1;10,1603;m%;97,29;2,335;0,072;0,1;0,154;0,01;0,002;0,004;0;0,007;0,007;0,0003;0;0;0;0;0,016;0,0001;0;0;0,0001;0,002;0;0;0;0,012;0;-711,5521011
G17-0054;432431;S02798;P18-00305BL;0;1;10,3091;m%;97,31;2,302;0,073;0,1;0,158;0,012;0,002;0,004;0;0,006;0,009;0,0003;0;0;0;0;0,017;0,0001;0;0;0,0001;0,002;0;0,001;0;0,013;0,001;-711,5919627
G17-0054;432431;S02798;P18-00305BL;0;1;10,4394;m%;97,34;2,257;0,075;0,1;0,164;0,011;0,002;0,004;0;0,007;0,008;0,0005;0;0;0;0;0,017;0;0;0;0,0001;0,002;0;0,006;0;0,014;0;-711,6289159
G17-0054;432431;S02798;P18-00305BL;0;1;10,5885;m%;97,4;2,21;0,074;0,1;0,169;0,011;0,002;0,004;0;0,008;0,006;0,0001;0;0;0;0;0,013;0;0;0;0,0001;0,002;0;0;0;0,013;0,003;-711,6734715
G17-0054;432431;S02798;P18-00305BL;0;1;10,7376;m%;97,45;2,144;0,073;0,1;0,177;0,012;0,002;0,004;0;0,007;0,007;0,0001;0;0;0;0;0,016;0;0;0;0,0001;0,002;0;0;0;0,012;0,001;-711,7203716
G17-0054;432431;S02798;P18-00305BL;0;1;10,8868;m%;97,47;2,127;0,07;0,1;0,181;0,013;0,001;0,005;0;0,008;0,006;0,0003;0;0;0;0;0,017;0;0;0;0,0001;0,002;0;0;0;0,013;0;-711,7695684
G17-0054;432431;S02798;P18-00305BL;0;1;11,0174;m%;97,49;2,102;0,069;0,1;0,186;0,012;0,001;0,004;0;0,009;0,006;0,0001;0;0;0;0;0,016;0,0001;0;0;0,0002;0,002;0;0,001;0;0,014;0;-711,8144285
G17-0054;432431;S02798;P18-00305BL;0;1;11,1667;m%;97,53;2,056;0,068;0,1;0,194;0,013;0,002;0,004;0;0,006;0,007;0,0005;0;0;0;0;0,016;0;0;0;0,0002;0,002;0;0;0;0,012;0,002;-711,8676946
G17-0054;432431;S02798;P18-00305BL;0;1;11,316;m%;97,55;2,024;0,072;0,1;0,199;0,012;0,002;0,005;0;0,009;0,009;0,0007;0;0;0;0;0,014;0,0004;0;0;0,0002;0,002;0;0;0,0001;0,012;0,001;-711,9230003
G17-0054;432431;S02798;P18-00305BL;0;1;11,4655;m%;97,57;1,997;0,07;0,1;0,207;0,01;0,002;0,004;0;0,009;0,008;0,0007;0;0;0;0;0,014;0;0;0;0,0001;0,002;0;0,006;0,0001;0,012;0,004;-711,9803457
G17-0054;432431;S02798;P18-00305BL;0;1;11,5964;m%;97,57;1,986;0,073;0,1;0,216;0,01;0,002;0,004;0;0,007;0,008;0,0003;0;0;0;0;0,014;0;0;0;0,0002;0,0019;0;0,007;0,0001;0,014;0,004;-712,0321108
G17-0054;432431;S02798;P18-00305BL;0;1;11,746;m%;97,59;1,956;0,076;0,1;0,223;0,011;0,002;0,004;0;0,006;0,009;0,0006;0;0;0;0;0,016;0;0;0;0,0003;0,002;0;0;0;0,014;0,003;-712,0929792
G17-0054;432431;S02798;P18-00305BL;0;1;11,8957;m%;97,63;1,914;0,074;0,1;0,231;0,011;0,002;0,005;0;0,008;0,009;0,0006;0;0;0;0;0,017;0;0;0;0,0002;0,002;0;0,001;0,0001;0,014;0,001;-712,1556398
G17-0054;432431;S02798;P18-00305BL;0;1;12,0456;m%;97,63;1,903;0,074;0,1;0,238;0,01;0,001;0,004;0;0,008;0,009;0,0002;0;0;0;0;0,015;0,0001;0;0;0,0002;0,002;0;0,004;0,0001;0,013;0,004;-712,2200649
G17-0054;432431;S02798;P18-00305BL;0;1;12,1769;m%;97,64;1,866;0,076;0,1;0,252;0,012;0,002;0,005;0;0,011;0,01;0,0002;0;0;0;0;0,016;0;0;0;0,0002;0,002;0,001;0,008;0,0001;0,012;0,007;-712,2778195
G17-0054;432431;S02798;P18-00305BL;0;1;12,3269;m%;97,62;1,873;0,077;0,1;0,265;0,012;0,002;0,004;0;0,006;0,011;0,0007;0;0;0;0;0,015;0;0;0;0,0001;0,002;0,001;0,006;0,0001;0,013;0,007;-712,3452463
G17-0054;432431;S02798;P18-00305BL;0;1;12,4771;m%;97,66;1,834;0,08;0,1;0,27;0,011;0,002;0,004;0;0,006;0,011;0,0002;0;0;0;0;0,015;0,0002;0;0;0,0002;0,0019;0;0;0,0002;0,014;0,006;-712,4142395
G17-0054;432431;S02798;P18-00305BL;0;1;12,6271;m%;97,66;1,822;0,08;0,1;0,283;0,009;0,002;0,005;0;0,008;0,012;0;0;0;0;0;0,015;0,0006;0;0;0,0003;0,002;0;0,001;0,0001;0,013;0,009;-712,4845439
G17-0054;432431;S02798;P18-00305BL;0;1;12,7584;m%;97,68;1,798;0,081;0,1;0,293;0,01;0,001;0,005;0;0,007;0,01;0,0004;0;0;0;0;0,016;0,0003;0;0;0,0002;0,0019;0;0,003;0,0001;0,013;0,003;-712,547179
G17-0054;432431;S02798;P18-00305BL;0;1;12,9087;m%;97,67;1,789;0,082;0,1;0,305;0,012;0,001;0,004;0;0,007;0,01;0,0004;0;0;0;0;0,015;0;0;0;0,0002;0,002;0;0,002;0,0001;0,011;0,007;-712,6200703
G17-0054;432431;S02798;P18-00305BL;0;1;13,0592;m%;97,67;1,78;0,08;0,1;0,311;0,009;0,001;0,004;0;0,008;0,011;0,0002;0;0;0;0;0,017;0;0;0;0,0001;0,002;0;0;0;0,012;0,011;-712,6942678
G17-0054;432431;S02798;P18-00305BL;0;1;13,2096;m%;97,65;1,774;0,087;0,1;0,327;0,01;0,002;0,005;0;0,005;0,009;0,0006;0;0,001;0;0;0,015;0;0;0;0,0001;0,002;0,002;0;0;0,014;0,013;-712,7695566
G17-0054;432431;S02798;P18-00305BL;0;1;13,3414;m%;97,65;1,764;0,085;0,1;0,338;0,01;0,002;0,004;0;0,006;0,011;0,0003;0;0;0;0;0,016;0;0;0;0,0002;0,002;0,002;0;0;0,015;0,015;-712,8364185
G17-0054;432431;S02798;P18-00305BL;0;1;13,492;m%;97,65;1,754;0,085;0,1;0,361;0,011;0,002;0,004;0;0,006;0,011;0,0003;0;0;0;0;0,016;0;0;0;0,0001;0,002;0;0,002;0;0,012;0,01;-712,913769
G17-0054;432431;S02798;P18-00305BL;0;1;13,6429;m%;97,65;1,74;0,086;0,1;0,367;0,012;0,002;0,004;0;0,005;0,01;0,0005;0;0;0;0;0,015;0;0;0;0,0001;0,002;0,001;0,004;0,0001;0,013;0,014;-712,9922277
G17-0054;432431;S02798;P18-00305BL;0;1;13,7749;m%;97,64;1,724;0,087;0,1;0,389;0,013;0,002;0,005;0;0,006;0,011;0,0005;0;0;0;0;0,016;0;0;0;0,0002;0,002;0,001;0;0;0,014;0,017;-713,0615916
G17-0054;432431;S02798;P18-00305BL;0;1;13,9258;m%;97,63;1,708;0,088;0,1;0,407;0,009;0,002;0,004;0;0,008;0,011;0,0001;0;0;0;0;0,015;0,0008;0;0;0,0002;0,002;0;0,004;0,0001;0,014;0,016;-713,141666
G17-0054;432431;S02798;P18-00305BL;0;1;14,0769;m%;97,61;1,709;0,089;0,1;0,427;0,012;0,002;0,004;0;0,007;0,01;0,0004;0;0;0;0;0,015;0;0;0;0,0002;0,002;0,002;0;0,0002;0,015;0,016;-713,2226181
G17-0054;432431;S02798;P18-00305BL;0;1;14,209;m%;97,58;1,721;0,09;0,1;0,438;0,011;0,002;0,005;0;0,007;0,013;0,0003;0;0;0;0;0,014;0,0003;0;0;0,0003;0,002;0,002;0;0,0001;0,012;0,02;-713,2939742
G17-0054;432431;S02798;P18-00305BL;0;1;14,36;m%;97,58;1,689;0,098;0,1;0,46;0,013;0,001;0,005;0;0,008;0,012;0,0005;0;0;0;0;0,014;0,0001;0;0;0,0001;0,002;0,005;0;0,0001;0,012;0,02;-713,3761503
G17-0054;432431;S02798;P18-00305BL;0;1;14,5114;m%;97,54;1,694;0,1;0,1;0,484;0,011;0,001;0,005;0;0,006;0,01;0,0006;0;0;0;0;0,015;0;0;0;0,0002;0,002;0,007;0,004;0,0001;0,014;0,023;-713,4591395
G17-0054;432431;S02798;P18-00305BL;0;1;14,644;m%;97,54;1,688;0,102;0,1;0,499;0,009;0,002;0,004;0;0,007;0,01;0,0003;0;0,001;0;0;0,018;0;0;0;0,0002;0,002;0,003;0,003;0,0002;0,013;0,016;-713,5322656
G17-0054;432431;S02798;P18-00305BL;0;1;14,7955;m%;97,51;1,689;0,102;0,1;0,519;0,012;0,002;0,003;0;0,007;0,011;0,0006;0;0;0;0;0,014;0,0003;0;0;0,0003;0,002;0,005;0,007;0,0001;0,013;0,021;-713,6162661
G17-0054;432431;S02798;P18-00305BL;0;1;14,9469;m%;97,5;1,684;0,102;0,1;0,538;0,011;0,002;0,004;0;0,007;0,012;0,0007;0;0;0;0;0,015;0,0006;0;0;0,0003;0,002;0,001;0;0;0,013;0,026;-713,7006357
G17-0054;432431;S02798;P18-00305BL;0;1;15,0794;m%;97,48;1,688;0,103;0,1;0,551;0,011;0,002;0,004;0;0,007;0,012;0,0005;0;0;0;0;0,013;0,0001;0;0;0,0002;0,002;0,004;0,005;0,0002;0,015;0,025;-713,7747756
G17-0054;432431;S02798;P18-00305BL;0;1;15,231;m%;97,44;1,69;0,107;0,1;0,57;0,009;0,002;0,005;0;0,008;0,014;0,0005;0;0;0;0;0,014;0,0002;0;0;0,0002;0,0019;0,011;0,011;0,0002;0,012;0,029;-713,8598978
G17-0054;432431;S02798;P18-00305BL;0;1;15,3827;m%;97,44;1,68;0,11;0,1;0,593;0,01;0,001;0,006;0;0,007;0,013;0,0006;0;0;0;0;0,015;0,0003;0;0;0,0002;0,002;0,003;0,001;0,0001;0,014;0,026;-713,9453368
G17-0054;432431;S02798;P18-00305BL;0;1;15,5156;m%;97,43;1,679;0,11;0,1;0,611;0,009;0,001;0,006;0;0,005;0,012;0,0006;0;0;0,0001;0;0,015;0,0004;0;0;0,0003;0,002;0,003;0,001;0,0001;0,013;0,027;-714,0203579
G17-0054;432431;S02798;P18-00305BL;0;1;15,6675;m%;97,38;1,682;0,107;0,1;0,633;0,01;0,001;0,006;0;0,007;0,014;0,0008;0;0;0,0001;0;0,016;0;0;0;0,0003;0,002;0,015;0,004;0,0001;0,012;0,028;-714,1062497
G17-0054;432431;S02798;P18-00305BL;0;1;15,8193;m%;97,35;1,688;0,11;0,1;0,653;0,012;0,001;0,004;0;0,005;0,014;0,0006;0;0;0;0;0,014;0,0005;0;0;0,0002;0,002;0,011;0,005;0;0,014;0,035;-714,1921877
G17-0054;432431;S02798;P18-00305BL;0;1;15,9523;m%;97,31;1,7;0,115;0,1;0,674;0,011;0,001;0,005;0;0,006;0,014;0,0005;0;0,001;0;0;0,014;0,0001;0;0;0,0002;0,002;0,004;0,01;0,0002;0,013;0,04;-714,2675249
G17-0054;432431;S02798;P18-00305BL;0;1;16,1042;m%;97,3;1,695;0,118;0,1;0,69;0,013;0,001;0,006;0;0,007;0,014;0,0009;0,0001;0;0;0;0,014;0;0;0;0,0003;0,002;0,009;0,001;0,0002;0,013;0,04;-714,3535689
G17-0054;432431;S02798;P18-00305BL;0;1;16,2562;m%;97,29;1,684;0,12;0,1;0,709;0,012;0,001;0,005;0;0,009;0,015;0,0009;0;0;0,0001;0;0,014;0,0012;0;0;0,0002;0,002;0,003;0,002;0,0001;0,014;0,039;-714,4396209
G17-0054;432431;S02798;P18-00305BL;0;1;16,3895;m%;97,25;1,683;0,125;0,1;0,726;0,013;0,001;0,005;0;0,008;0,015;0,0014;0;0;0,0001;0;0,016;0,0001;0;0;0,0002;0,002;0,01;0,013;0,0002;0,014;0,043;-714,5150057
G17-0054;432431;S02798;P18-00305BL;0;1;16,5417;m%;97,22;1,703;0,126;0,1;0,749;0,011;0,001;0,005;0;0,006;0,017;0,0012;0;0;0,0001;0;0,014;0;0;0;0,0001;0,002;0,01;0,006;0,0001;0,013;0,04;-714,6009415
G17-0054;432431;S02798;P18-00305BL;0;1;16,6749;m%;97,2;1,702;0,13;0,1;0,768;0,011;0,002;0,005;0;0,006;0,016;0,001;0,0001;0;0;0;0,013;0;0;0;0,0002;0,002;0,009;0,007;0,0002;0,014;0,042;-714,6759918
G17-0054;432431;S02798;P18-00305BL;0;1;16,8271;m%;97,19;1,694;0,125;0,1;0,787;0,011;0,002;0,006;0;0,006;0,018;0,0013;0;0;0;0;0,013;0,0005;0;0;0,0002;0,0019;0,012;0,001;0,0001;0,012;0,044;-714,7615233
G17-0054;432431;S02798;P18-00305BL;0;1;16,9794;m%;97,18;1,681;0,131;0,1;0,802;0,01;0,001;0,006;0;0,005;0,018;0,0011;0;0;0;0;0,015;0,0001;0;0;0,0003;0,0019;0,009;0,001;0;0,012;0,046;-714,8468254
G17-0054;432431;S02798;P18-00305BL;0;1;17,1128;m%;97,17;1,683;0,131;0,1;0,818;0,009;0,001;0,005;0;0,006;0,02;0,001;0;0;0;0;0,015;0;0;0;0,0002;0,002;0,001;0,001;0,0001;0,013;0,042;-714,9212696
G17-0054;432431;S02798;P18-00305BL;0;1;17,2652;m%;97,16;1,678;0,128;0,1;0,837;0,008;0,001;0,005;0;0,008;0,016;0,0011;0;0;0;0;0,015;0;0;0;0,0003;0,0019;0,004;0,005;0,0001;0,012;0,046;-715,0059639
G17-0054;432431;S02798;P18-00305BL;0;1;17,4175;m%;97,11;1,691;0,132;0,1;0,857;0,01;0,001;0,005;0;0,008;0,016;0,0008;0;0;0;0;0,014;0,0004;0;0;0,0003;0,0019;0,008;0,007;0,0001;0,013;0,051;-715,0901825
G17-0054;432431;S02798;P18-00305BL;0;1;17,551;m%;97,09;1,686;0,136;0,1;0,87;0,01;0,001;0,005;0;0,006;0,017;0,001;0;0;0;0;0,015;0;0;0;0,0002;0,0019;0,018;0,003;0,0001;0,013;0,052;-715,1636241
G17-0054;432431;S02798;P18-00305BL;0;1;17,7035;m%;97,06;1,671;0,143;0,1;0,897;0,01;0,001;0,005;0;0,006;0,016;0,0012;0;0;0,0001;0;0,014;0,0005;0;0;0,0003;0,0019;0,014;0,009;0,0001;0,011;0,055;-715,2470424
G17-0054;432431;S02798;P18-00305BL;0;1;17,8372;m%;97,04;1,683;0,139;0,1;0,911;0,011;0,001;0,005;0;0,005;0,018;0,001;0;0;0;0;0,014;0,0003;0;0;0,0003;0,002;0,018;0,006;0;0,014;0,056;-715,3197268
G17-0054;432431;S02798;P18-00305BL;0;1;17,99;m%;97;1,694;0,143;0,1;0,933;0,012;0,001;0,005;0;0,006;0,016;0,0008;0,0001;0,001;0;0;0,013;0;0;0;0,0003;0,002;0,016;0,009;0,0001;0,014;0,058;-715,4022407
G17-0054;432431;S02798;P18-00305BL;0;1;18,1429;m%;96,96;1,713;0,142;0,1;0,955;0,012;0,001;0,005;0;0,008;0,017;0,0009;0;0;0,0001;0;0,014;0,0002;0;0;0,0003;0,002;0,017;0,005;0;0,013;0,059;-715,4841763
G17-0054;432431;S02798;P18-00305BL;0;1;18,2767;m%;96,93;1,709;0,148;0,1;0,971;0,011;0,001;0,004;0;0,007;0,018;0,0006;0;0,001;0;0;0,014;0,0012;0;0;0,0002;0,002;0,02;0,011;0;0,013;0,059;-715,5553248
G17-0054;432431;S02798;P18-00305BL;0;1;18,4296;m%;96,92;1,691;0,152;0,1;0,993;0,009;0,001;0,005;0;0,006;0,02;0,0007;0;0;0,0001;0;0,012;0;0;0;0,0002;0,0019;0,019;0,014;0,0001;0,012;0,063;-715,6359623
G17-0054;432431;S02798;P18-00305BL;0;1;18,5635;m%;96,91;1,679;0,155;0,1;1,013;0,01;0,001;0,005;0;0,006;0,018;0,001;0;0;0,0001;0;0,013;0,0002;0;0;0,0002;0,002;0,016;0,01;0;0,011;0,064;-715,7059642
G17-0054;432431;S02798;P18-00305BL;0;1;18,7164;m%;96,87;1,706;0,155;0,1;1,031;0,011;0,001;0,005;0;0,01;0,017;0,0012;0;0;0,0001;0;0,013;0,0002;0;0;0,0002;0,0019;0,013;0,014;0,0001;0,01;0,06;-715,7851612
G17-0054;432431;S02798;P18-00305BL;0;1;18,8504;m%;96,83;1,711;0,155;0,1;1,056;0,011;0,001;0,006;0;0,01;0,017;0,0014;0;0;0,0001;0;0,014;0;0;0;0,0004;0,002;0,017;0,009;0,0001;0,01;0,065;-715,8538922
G17-0054;432431;S02798;P18-00305BL;0;1;19,0037;m%;96,83;1,688;0,162;0,1;1,075;0,01;0,001;0,006;0;0,007;0,02;0,0007;0;0,001;0,0001;0;0,015;0,0004;0;0;0,0004;0,002;0,011;0,01;0;0,015;0,066;-715,9317131
G17-0054;432431;S02798;P18-00305BL;0;1;19,1569;m%;96,8;1,704;0,163;0,1;1,095;0,01;0,001;0,006;0;0,008;0,021;0,0011;0;0;0,0001;0;0,015;0,0006;0;0;0,0003;0,0019;0,014;0,002;0;0,014;0,064;-716,0085842
G17-0054;432431;S02798;P18-00305BL;0;1;19,2911;m%;96,75;1,716;0,164;0,1;1,115;0,011;0,001;0,006;0;0,007;0,02;0,0014;0;0;0,0001;0;0,014;0;0;0;0,0003;0,0019;0,019;0,009;0,0001;0,013;0,067;-716,0751541
G17-0054;432431;S02798;P18-00305BL;0;1;19,4445;m%;96,72;1,725;0,168;0,1;1,136;0,01;0,001;0,005;0;0,006;0,02;0,0014;0;0,001;0;0;0,013;0;0;0;0,0002;0,0019;0,016;0,016;0,0001;0,011;0,068;-716,1503375
G17-0054;432431;S02798;P18-00305BL;0;1;19,5789;m%;96,69;1,714;0,168;0,1;1,158;0,012;0,001;0,006;0;0,006;0,02;0,0014;0;0,002;0;0;0,013;0;0;0;0,0003;0,0019;0,021;0,019;0;0,01;0,074;-716,2153835
G17-0054;432431;S02798;P18-00305BL;0;1;19,7322;m%;96,69;1,711;0,176;0,1;1,173;0,009;0,001;0,006;0;0,007;0,021;0,0012;0;0;0,0001;0;0,013;0,0006;0;0;0,0002;0,0019;0,016;0,005;0;0,012;0,068;-716,2886041
G17-0054;432431;S02798;P18-00305BL;0;1;19,8664;m%;96,65;1,722;0,174;0,1;1,193;0,012;0,001;0,005;0;0,007;0,022;0,0014;0;0,003;0;0;0,013;0,0004;0;0;0,0003;0,0019;0,018;0,012;0;0,014;0,072;-716,3518255
G17-0054;432431;S02798;P18-00305BL;0;1;20,0199;m%;96,63;1,722;0,176;0,1;1,211;0,011;0,001;0,006;0;0,007;0,02;0,0014;0;0,001;0;0;0,014;0;0;0;0,0002;0,0019;0,027;0;0;0,011;0,073;-716,4231058
G17-0054;432431;S02798;P18-00305BL;0;1;20,1735;m%;96,59;1,734;0,172;0,1;1,237;0,009;0,001;0,005;0;0,007;0,021;0,0012;0;0;0;0;0,015;0;0;0;0,0002;0,0019;0,029;0,008;0;0,01;0,076;-716,4932972
G17-0054;432431;S02798;P18-00305BL;0;1;20,3078;m%;96,58;1,709;0,179;0,1;1,259;0,012;0,001;0,005;0;0,01;0,022;0,0012;0;0;0,0001;0;0,012;0;0;0;0,0003;0,0019;0,023;0,007;0;0,013;0,083;-716,553713
G17-0054;432431;S02798;P18-00305BL;0;1;20,4614;m%;96,55;1,734;0,187;0,1;1,267;0,011;0,001;0,004;0;0,008;0,023;0,0011;0;0;0;0;0,013;0;0;0;0,0002;0,0019;0,018;0,001;0;0,013;0,081;-716,6216893
G17-0054;432431;S02798;P18-00305BL;0;1;20,5959;m%;96,53;1,737;0,181;0,1;1,285;0,01;0,001;0,005;0;0,006;0,023;0,0013;0;0;0;0;0,011;0,0004;0;0;0,0002;0,0019;0,024;0,004;0,0001;0,013;0,083;-716,6802065
G17-0054;432431;S02798;P18-00305BL;0;1;20,7497;m%;96,5;1,741;0,184;0,1;1,302;0,011;0,001;0,006;0;0,007;0,022;0,0013;0;0,001;0;0;0,012;0,0003;0;0;0,0002;0,0019;0,026;0,001;0;0,011;0,081;-716,7459419
G17-0054;432431;S02798;P18-00305BL;0;1;20,8843;m%;96,47;1,745;0,19;0,1;1,319;0,011;0,001;0,005;0;0,005;0,022;0,0013;0;0;0;0;0,013;0;0;0;0,0003;0,0019;0,027;0,007;0;0,012;0,083;-716,8024168
G17-0054;432431;S02798;P18-00305BL;0;1;21,0381;m%;96,46;1,749;0,187;0,1;1,331;0,011;0,001;0,005;0;0,008;0,024;0,0011;0;0;0,0001;0;0,012;0,0004;0;0;0,0003;0,0019;0,024;0,003;0;0,012;0,08;-716,8657168
G17-0054;432431;S02798;P18-00305BL;0;1;21,1727;m%;96,44;1,749;0,185;0,1;1,348;0,011;0,001;0,006;0;0,008;0,021;0,0013;0;0;0,0001;0;0,013;0,0015;0;0;0,0003;0,002;0,024;0,005;0;0,012;0,089;-716,920016
G17-0054;432431;S02798;P18-00305BL;0;1;21,3265;m%;96,44;1,729;0,188;0,1;1,359;0,008;0,001;0,006;0;0,007;0,022;0,0012;0;0,001;0;0;0,013;0,0011;0;0;0,0002;0,0019;0,022;0,013;0;0,012;0,086;-716,9807806
G17-0054;432431;S02798;P18-00305BL;0;1;21,4612;m%;96,42;1,733;0,19;0,1;1,373;0,008;0,001;0,006;0;0,006;0,023;0,0011;0,0001;0;0;0;0,014;0,0005;0;0;0,0001;0,0019;0,033;0,012;0;0,014;0,081;-717,0328569
G17-0054;432431;S02798;P18-00305BL;0;1;21,615;m%;96,42;1,74;0,189;0,1;1,371;0,01;0,001;0,005;0;0,006;0,023;0,0012;0;0,001;0;0;0,014;0,0005;0;0;0,0003;0,0019;0,025;0,006;0;0,013;0,082;-717,0909897
G17-0054;432431;S02798;P18-00305BL;0;1;21,7689;m%;96,39;1,737;0,191;0,1;1,391;0,012;0,001;0,005;0;0,006;0,024;0,0013;0;0;0,0001;0;0,013;0,0003;0;0;0,0003;0,0019;0,035;0,001;0;0,012;0,089;-717,1477184
G17-0054;432431;S02798;P18-00305BL;0;1;21,9037;m%;96,37;1,746;0,188;0,1;1,41;0,009;0,001;0,005;0;0,007;0,024;0,0014;0,0001;0;0;0;0,013;0,0008;0;0;0,0002;0,0019;0,035;0,005;0;0,012;0,088;-717,1962019
G17-0054;432431;S02798;P18-00305BL;0;1;22,0575;m%;96,38;1,729;0,192;0,1;1,412;0,012;0,001;0,006;0;0,006;0,024;0,0015;0;0;0;0;0,012;0,0011;0;0;0,0004;0,0019;0,028;0,012;0;0,012;0,088;-717,2501228
G17-0054;432431;S02798;P18-00305BL;0;1;22,1922;m%;96,38;1,723;0,19;0,1;1,42;0,011;0,001;0,005;0;0,006;0,024;0,0016;0;0;0;0;0,012;0,0003;0;0;0,0003;0,0019;0,028;0,009;0;0,011;0,092;-717,2961069
G17-0054;432431;S02798;P18-00305BL;0;1;22,3461;m%;96,35;1,729;0,193;0,1;1,428;0,011;0,001;0,006;0;0,006;0,023;0,0013;0;0,001;0;0;0,011;0,0003;0;0;0,0003;0,002;0,027;0,009;0;0,012;0,092;-717,3472067
G17-0054;432431;S02798;P18-00305BL;0;1;22,4809;m%;96,34;1,732;0,194;0,1;1,437;0,01;0,001;0,006;0;0,006;0,023;0,0013;0,0001;0,002;0;0;0,012;0;0;0;0,0003;0,002;0,025;0,009;0,0001;0,011;0,092;-717,3906868
G17-0054;432431;S02798;P18-00305BL;0;1;22,6348;m%;96,32;1,74;0,194;0,1;1,45;0,01;0,001;0,006;0;0,006;0,026;0,0015;0;0;0;0;0,014;0;0;0;0,0004;0,002;0,031;0,004;0;0,013;0,095;-717,4388488
G17-0054;432431;S02798;P18-00305BL;0;1;22,7694;m%;96,33;1,727;0,193;0,1;1,456;0,009;0,001;0,006;0;0,007;0,025;0,0015;0;0;0,0001;0;0,014;0;0;0;0,0004;0,0019;0,032;0,001;0;0,012;0,092;-717,4796622
G17-0054;432431;S02798;P18-00305BL;0;1;22,9233;m%;96,31;1,725;0,193;0,1;1,474;0,01;0,001;0,006;0;0,008;0,024;0,0013;0;0;0,0001;0;0,014;0,0002;0;0;0,0003;0,0019;0,028;0,004;0;0,011;0,098;-717,5248126
G17-0054;432431;S02798;P18-00305BL;0;1;23,058;m%;96,29;1,726;0,196;0,1;1,484;0,01;0,001;0,005;0;0,007;0,024;0,0014;0,0001;0,002;0,0001;0;0,014;0,0002;0;0;0,0001;0,0019;0,022;0,008;0;0,011;0,099;-717,5629881
G17-0054;432431;S02798;P18-00305BL;0;1;23,2118;m%;96,3;1,717;0,193;0,1;1,491;0,009;0,001;0,005;0;0,01;0,026;0,0015;0;0,002;0;0;0,011;0,0004;0;0;0,0002;0,0019;0,019;0,005;0;0,011;0,097;-717,6050272
G17-0054;432431;S02798;P18-00305BL;0;1;23,3465;m%;96,28;1,724;0,202;0,1;1,498;0,011;0;0,006;0;0,008;0,027;0,0013;0;0;0;0;0,011;0,0009;0;0;0,0003;0,002;0,031;0,001;0;0,011;0,095;-717,640474
G17-0054;432431;S02798;P18-00305BL;0;1;23,5003;m%;96,25;1,74;0,2;0,1;1,508;0,01;0,001;0,005;0;0,007;0,024;0,0014;0;0;0;0;0,012;0,0005;0;0;0,0002;0,0019;0,032;0,003;0;0,012;0,098;-717,6793641
G17-0054;432431;S02798;P18-00305BL;0;1;23,6541;m%;96,25;1,72;0,2;0,1;1,521;0,011;0,001;0,005;0;0,008;0,022;0,0012;0;0,001;0,0001;0;0,012;0,0004;0;0;0,0002;0,0019;0,022;0,014;0;0,011;0,097;-717,7165493
G17-0054;432431;S02798;P18-00305BL;0;1;23,7888;m%;96,24;1,723;0,195;0,1;1,53;0,011;0,001;0,006;0;0,004;0,025;0,0012;0,0001;0;0,0001;0;0,012;0,0012;0;0;0,0003;0,0019;0,026;0,022;0;0,01;0,101;-717,7477023
G17-0054;432431;S02798;P18-00305BL;0;1;23,9427;m%;96,21;1,738;0,207;0,1;1,539;0,011;0,001;0,006;0;0,008;0,024;0,0011;0;0;0;0;0,013;0,0014;0;0;0,0003;0,0019;0,03;0,002;0;0,011;0,098;-717,7816641
G17-0054;432431;S02798;P18-00305BL;0;1;24,0773;m%;96,21;1,713;0,21;0,1;1,545;0,013;0,001;0,006;0;0,006;0,025;0,0009;0,0001;0,002;0;0;0,013;0,0002;0;0;0,0004;0,002;0,035;0,006;0;0,013;0,1;-717,809928
G17-0054;432431;S02798;P18-00305BL;0;1;24,2312;m%;96,19;1,73;0,206;0,1;1,559;0,01;0,001;0,006;0;0,006;0,024;0,001;0,0001;0;0;0;0,013;0,0006;0;0;0,0002;0,0019;0,031;0,007;0;0,012;0,099;-717,8405852
G17-0054;432431;S02798;P18-00305BL;0;1;24,3658;m%;96,18;1,733;0,208;0,1;1,56;0,01;0,001;0,006;0;0,008;0,025;0,0011;0;0;0,0001;0;0,013;0;0;0;0,0002;0,0019;0,03;0,007;0;0,012;0,103;-717,8659349
G17-0054;432431;S02798;P18-00305BL;0;1;24,5197;m%;96,2;1,715;0,21;0,1;1,564;0,013;0,001;0,006;0;0,009;0,026;0,0015;0;0;0;0;0,011;0;0;0;0,0003;0,002;0,023;0,012;0;0,012;0,1;-717,8932337
G17-0054;432431;S02798;P18-00305BL;0;1;24,6543;m%;96,21;1,707;0,21;0,1;1,567;0,011;0,001;0,006;0;0,01;0,023;0,0011;0;0;0,0001;0;0,01;0,0007;0;0;0,0002;0,0019;0,029;0,001;0;0,013;0,098;-717,9156238
G17-0054;432431;S02798;P18-00305BL;0;1;24,8081;m%;96,18;1,719;0,21;0,1;1,572;0,011;0,001;0,005;0;0,008;0,023;0,0011;0;0,002;0,0001;0;0,011;0,0008;0;0;0,0002;0,0019;0,031;0,006;0;0,011;0,103;-717,9394991
G17-0054;432431;S02798;P18-00305BL;0;1;24,9428;m%;96,18;1,699;0,214;0,1;1,58;0,011;0,001;0,006;0;0,007;0,025;0,0013;0;0,003;0,0001;0;0,012;0,0021;0;0;0,0004;0,0019;0,037;0,004;0;0,011;0,105;-717,9589023
G17-0054;432431;S02798;P18-00305BL;0;1;25,0966;m%;96,19;1,706;0,208;0,1;1,583;0,01;0,001;0,006;0;0,006;0,025;0,0014;0;0,001;0,0001;0;0,012;0,0021;0;0;0,0005;0,0019;0,039;0;0;0,013;0,097;-717,9793249
G17-0054;432431;S02798;P18-00305BL;0;1;25,2502;m%;96,2;1,691;0,211;0,1;1,576;0,01;0,001;0,006;0;0,009;0,027;0,0016;0;0;0;0;0,012;0,0007;0;0;0,0003;0,0019;0,03;0,013;0;0,012;0,098;-717,9978662
G17-0054;432431;S02798;P18-00305BL;0;1;25,3847;m%;96,18;1,702;0,215;0,1;1,58;0,011;0,001;0,006;0;0,007;0,026;0,0015;0;0,001;0;0;0,011;0,0001;0;0;0,0004;0,0019;0,03;0,012;0;0,01;0,104;-718,0125707
G17-0054;432431;S02798;P18-00305BL;0;1;25,5384;m%;96,17;1,704;0,216;0,1;1,588;0,013;0;0,006;0;0,005;0,025;0,0015;0;0;0,0001;0;0,014;0;0;0;0,0004;0,0019;0,029;0,005;0;0,011;0,11;-718,0276139
G17-0054;432431;S02798;P18-00305BL;0;1;25,673;m%;96,17;1,71;0,213;0,1;1,593;0,011;0,001;0,006;0;0,006;0,026;0,0012;0;0;0,0001;0;0,011;0;0;0;0,0003;0,0019;0,03;0,014;0;0,01;0,097;-718,0392375
G17-0054;432431;S02798;P18-00305BL;0;1;25,8267;m%;96,17;1,692;0,212;0,1;1,595;0,011;0;0,006;0;0,007;0,025;0,0014;0;0;0;0;0,011;0,0002;0;0;0,0003;0,0019;0,037;0,011;0;0,011;0,1;-718,0507314
G17-0054;432431;S02798;P18-00305BL;0;1;25,9612;m%;96,19;1,684;0,215;0,1;1,597;0,01;0,001;0,006;0;0,007;0,025;0,0016;0;0;0;0;0,01;0;0;0;0,0002;0,0019;0,023;0,008;0;0,013;0,1;-718,0592259
G17-0054;432431;S02798;P18-00305BL;0;1;26,1149;m%;96,16;1,682;0,214;0,1;1,602;0,013;0,001;0,006;0;0,008;0,025;0,0012;0;0,001;0,0001;0;0,012;0,0011;0;0;0,0004;0,0019;0,03;0,019;0;0,012;0,104;-718,0671378
G17-0054;432431;S02798;P18-00305BL;0;1;26,2496;m%;96,16;1,679;0,216;0,1;1,61;0,011;0,001;0,005;0;0,007;0,025;0,0013;0;0,001;0;0;0,012;0,0004;0;0;0,0003;0,0019;0,034;0,009;0;0,01;0,11;-718,072491
G17-0054;432431;S02798;P18-00305BL;0;1;26,4033;m%;96,16;1,681;0,212;0,1;1,618;0,011;0,001;0,005;0;0,009;0,027;0,0013;0;0,001;0;0;0,013;0,0008;0;0;0,0004;0,002;0,03;0,013;0;0,012;0,1;-718,0767881
G17-0054;432431;S02798;P18-00305BL;0;1;26,5571;m%;96,17;1,676;0,217;0,1;1,62;0,01;0,001;0,005;0;0,009;0,025;0,0011;0;0;0,0001;0;0,013;0,0004;0;0;0,0004;0,002;0,03;0,005;0;0,011;0,099;-718,0791482
G17-0054;432431;S02798;P18-00305BL;0;1;26,6916;m%;96,16;1,678;0,214;0,1;1,615;0,012;0,001;0,005;0;0,007;0,025;0,0013;0;0,002;0,0001;0;0,012;0,0003;0;0;0,0004;0,002;0,03;0,005;0;0,011;0,103;-718,079616
G17-0054;432431;S02798;P18-00305BL;0;1;26,8452;m%;96,15;1,681;0,216;0,1;1,616;0,011;0,001;0,005;0;0,008;0,027;0,0015;0;0,001;0,0001;0;0,011;0,0007;0;0;0,0004;0,0019;0,034;0,006;0;0,011;0,104;-718,0783228
G17-0054;432431;S02798;P18-00305BL;0;1;26,9795;m%;96,13;1,682;0,218;0,1;1,63;0,011;0,001;0,005;0;0,009;0,026;0,0014;0;0,001;0;0;0,013;0,0008;0;0;0,0003;0,0019;0,027;0,015;0;0,012;0,105;-718,0755904
G17-0054;432431;S02798;P18-00305BL;0;1;27,133;m%;96,16;1,656;0,215;0,1;1,625;0,01;0,001;0,005;0;0,005;0,025;0,002;0;0;0,0001;0;0,013;0,0001;0;0;0,0003;0,002;0,032;0,016;0;0,013;0,104;-718,0706322
G17-0054;432431;S02798;P18-00305BL;0;1;27,2673;m%;96,14;1,672;0,214;0,1;1,627;0,01;0;0,006;0;0,006;0,026;0,0018;0;0,001;0;0;0,012;0;0;0;0,0004;0,0019;0,039;0,014;0;0,01;0,102;-718,0646845
G17-0054;432431;S02798;P18-00305BL;0;1;27,421;m%;96,16;1,663;0,214;0,1;1,623;0,01;0,001;0,007;0;0,008;0,027;0,0013;0;0,004;0,0001;0;0,012;0;0;0;0,0003;0,002;0,028;0,009;0;0,011;0,109;-718,0560296
G17-0054;432431;S02798;P18-00305BL;0;1;27,5555;m%;96,14;1,672;0,217;0,1;1,625;0,011;0,001;0,006;0;0,006;0,025;0,0014;0;0;0,0001;0;0,012;0,0009;0;0;0,0002;0,0019;0,036;0,014;0;0,011;0,106;-718,0468341
G17-0054;432431;S02798;P18-00305BL;0;1;27,7089;m%;96,17;1,641;0,216;0,1;1,628;0,01;0,001;0,006;0;0,007;0,026;0,0011;0;0;0,0001;0;0,012;0,0004;0;0;0,0003;0,0019;0,028;0,01;0;0,012;0,11;-718,0344952
G17-0054;432431;S02798;P18-00305BL;0;1;27,8624;m%;96,17;1,645;0,214;0,1;1,632;0,011;0,001;0,006;0;0,009;0,027;0,0013;0;0,003;0,0001;0;0,012;0;0;0;0,0003;0,0019;0,031;0,006;0;0,01;0,106;-718,0201698
G17-0054;432431;S02798;P18-00305BL;0;1;27,9968;m%;96,17;1,638;0,212;0,1;1,636;0,011;0,001;0,006;0;0,008;0,025;0,0012;0;0,002;0,0001;0;0,012;0,0005;0;0;0,0004;0,002;0,036;0,005;0;0,011;0,107;-718,0059995
G17-0054;432431;S02798;P18-00305BL;0;1;28,1503;m%;96,14;1,637;0,211;0,1;1,641;0,011;0,001;0,006;0;0,009;0,029;0,0017;0,0001;0,001;0;0;0,011;0,0013;0;0;0,0003;0,002;0,042;0,01;0;0,012;0,111;-717,9879539
G17-0054;432431;S02798;P18-00305BL;0;1;28,2846;m%;96,15;1,648;0,215;0,1;1,642;0,012;0,001;0,006;0;0,009;0,027;0,0017;0;0;0,0001;0;0,012;0,0018;0;0;0,0003;0,002;0,034;0,01;0;0,011;0,104;-717,9705357
G17-0054;432431;S02798;P18-00305BL;0;1;28,4382;m%;96,15;1,642;0,217;0,1;1,639;0,012;0,001;0,006;0;0,009;0,024;0,0015;0;0,002;0,0001;0;0,012;0,0002;0;0;0,0005;0,0019;0,035;0,015;0;0,013;0,103;-717,9487478
G17-0054;432431;S02798;P18-00305BL;0;1;28,5726;m%;96,16;1,641;0,215;0,1;1,641;0,013;0,001;0,006;0;0,006;0,024;0,0015;0;0,005;0,0001;0;0,011;0,0009;0;0;0,0004;0,0019;0,029;0,007;0;0,011;0,102;-717,9280485
G17-0054;432431;S02798;P18-00305BL;0;1;28,7262;m%;96,17;1,631;0,215;0,1;1,637;0,011;0;0,006;0;0,007;0,026;0,0016;0;0,003;0,0002;0;0,011;0,0008;0;0;0,0003;0,002;0,035;0,007;0;0,012;0,105;-717,9025224
G17-0054;432431;S02798;P18-00305BL;0;1;28,8606;m%;96,17;1,612;0,217;0,1;1,649;0,011;0,001;0,006;0;0,01;0,027;0,0014;0;0,001;0,0001;0;0,012;0,0002;0;0;0,0004;0,002;0,033;0,007;0;0,012;0,106;-717,8785505
G17-0054;432431;S02798;P18-00305BL;0;1;29,0141;m%;96,15;1,631;0,22;0,1;1,649;0,01;0;0,006;0;0,01;0,024;0,0015;0;0,001;0,0001;0;0,011;0,0005;0;0;0,0004;0,0019;0,034;0,005;0;0,013;0,109;-717,849303
G17-0054;432431;S02798;P18-00305BL;0;1;29,1677;m%;96,14;1,628;0,219;0,1;1,662;0,009;0,001;0,006;0;0,006;0,026;0,0013;0,0001;0;0,0001;0;0,014;0,0007;0;0;0,0006;0,0019;0,033;0,007;0;0,01;0,114;-717,8180415
G17-0054;432431;S02798;P18-00305BL;0;1;29,3022;m%;96,11;1,634;0,223;0,1;1,653;0,011;0,001;0,006;0;0,008;0,029;0,0015;0;0,002;0,0001;0;0,013;0,0025;0;0;0,0004;0,0019;0,047;0,013;0;0,013;0,109;-717,7890288
G17-0054;432431;S02798;P18-00305BL;0;1;29,4558;m%;96,14;1,62;0,222;0,1;1,655;0,011;0,001;0,006;0;0,009;0,028;0,0016;0;0,001;0,0001;0;0,013;0,0012;0;0;0,0004;0,002;0,029;0,013;0;0,011;0,105;-717,7540256
G17-0054;432431;S02798;P18-00305BL;0;1;29,5901;m%;96,15;1,614;0,221;0,1;1,657;0,012;0,001;0,006;0;0,009;0,029;0,0013;0;0;0,0001;0;0,011;0,0002;0;0;0,0004;0,002;0,031;0,003;0;0,014;0,109;-717,7217869
G17-0054;432431;S02798;P18-00305BL;0;1;29,7437;m%;96,14;1,619;0,216;0,1;1,657;0,011;0,001;0,006;0;0,007;0,027;0,0015;0;0,001;0,0002;0;0,011;0,0005;0;0;0,0004;0,0019;0,033;0,018;0;0,012;0,106;-717,6830483
G17-0054;432431;S02798;P18-00305BL;0;1;29,878;m%;96,14;1,614;0,222;0,1;1,67;0,011;0;0,006;0;0,008;0,024;0,0018;0,0002;0,001;0,0001;0;0,012;0;0;0;0,0006;0,0019;0,03;0,008;0;0,01;0,107;-717,6475461
G17-0054;432431;S02798;P18-00305BL;0;1;30,0314;m%;96,14;1,611;0,22;0,1;1,664;0,012;0,001;0,006;0;0,01;0,025;0,0017;0,0001;0,001;0,0001;0;0,012;0,0017;0;0;0,0005;0,002;0,042;0,004;0;0,01;0,107;-717,605135
