Repository: MajPaji/G17-0024

File: ecorr_raw_data.csv (part 2 of 29)
Proj no.;TO no.;Coil no.;Sample no.;WS;Brazed;Depth [μm];Unit;Al;Si;Fe;Cu;Mn;Mg;Cr;Ni-L;Ni-H;Zn;Ti;B;Be;Bi;Ca;Cd;Ga;Hg;In;Li;Na;P;Pb;Sn;Sr;V;Zr;
G17-0054;432431;S02798;P18-00305BL;0;1;30,1657;m%;96,14;1,601;0,219;0,1;1,664;0,012;0,001;0,005;0;0,007;0,027;0,0019;0;0,001;0,0001;0;0,011;0,0004;0;0;0,0004;0,002;0,037;0,012;0;0,01;0,113;-717,5663782
G17-0054;432431;S02798;P18-00305BL;0;1;30,3193;m%;96,12;1,617;0,224;0,1;1,669;0,012;0,001;0,005;0;0,009;0,027;0,0015;0;0;0,0002;0;0,012;0,0016;0;0;0,0004;0,0019;0,037;0,009;0;0,012;0,109;-717,5201929
G17-0054;432431;S02798;P18-00305BL;0;1;30,4727;m%;96,14;1,608;0,22;0,1;1,671;0,01;0,001;0,006;0;0,006;0,026;0,0015;0;0;0,0002;0;0,012;0,0014;0;0;0,0005;0,0019;0,036;0,013;0;0,012;0,105;-717,4720912
G17-0054;432431;S02798;P18-00305BL;0;1;30,6071;m%;96,17;1,588;0,222;0,1;1,664;0,011;0,001;0,006;0;0,008;0,026;0,0015;0;0,001;0,0001;0;0,013;0,002;0;0;0,0003;0,0019;0,031;0,008;0;0,013;0,101;-717,4283268
G17-0054;432431;S02798;P18-00305BL;0;1;30,7606;m%;96,14;1,597;0,222;0,1;1,66;0,011;0,001;0,006;0;0,009;0,025;0,0014;0;0,002;0,0002;0;0,013;0,0015;0;0;0,0004;0,0019;0,037;0,017;0;0,014;0,107;-717,376495
G17-0054;432431;S02798;P18-00305BL;0;1;30,8949;m%;96,16;1,578;0,223;0,1;1,669;0,011;0,001;0,006;0;0,009;0,025;0,002;0;0;0,0001;0;0,012;0,0001;0;0;0,0004;0,0019;0,041;0,008;0;0,01;0,109;-717,3295332
G17-0054;432431;S02798;P18-00305BL;0;1;31,0484;m%;96,16;1,573;0,227;0,1;1,673;0,011;0;0,006;0;0,01;0,029;0,0015;0;0;0,0002;0;0,012;0,0011;0;0;0,0004;0,0019;0,037;0,007;0;0,012;0,106;-717,2740179
G17-0054;432431;S02798;P18-00305BL;0;1;31,1826;m%;96,15;1,574;0,226;0,1;1,684;0,014;0,001;0,005;0;0,009;0,026;0,0018;0;0;0,0001;0;0,012;0,0003;0;0;0,0005;0,002;0,033;0;0;0,013;0,112;-717,2238787
G17-0054;432431;S02798;P18-00305BL;0;1;31,3362;m%;96,15;1,575;0,229;0,1;1,679;0,011;0,001;0,006;0;0,008;0,026;0,0019;0;0;0,0002;0;0,011;0,0007;0;0;0,0004;0,0019;0,03;0,008;0;0,012;0,116;-717,1646593
G17-0054;432431;S02798;P18-00305BL;0;1;31,4705;m%;96,15;1,576;0,231;0,1;1,676;0,01;0,001;0,006;0;0,006;0,027;0,0017;0;0;0,0001;0;0,011;0,0008;0;0;0,0005;0,0019;0,033;0,011;0;0,01;0,107;-717,1112827
G17-0054;432431;S02798;P18-00305BL;0;1;31,6239;m%;96,15;1,569;0,227;0,1;1,681;0,013;0,001;0,005;0;0,006;0,028;0,0022;0,0001;0;0,0002;0;0,012;0,0012;0;0;0,0004;0,0019;0,031;0,015;0;0,011;0,105;-717,048496
G17-0054;432431;S02798;P18-00305BL;0;1;31,7772;m%;96,13;1,568;0,226;0,1;1,683;0,012;0,001;0,006;0;0,006;0,028;0,0018;0;0,001;0,0001;0;0,011;0,0007;0;0;0,0006;0,002;0,051;0,01;0;0,011;0,106;-716,9838183
G17-0054;432431;S02798;P18-00305BL;0;1;31,9114;m%;96,14;1,563;0,227;0,1;1,683;0,011;0;0,006;0;0,007;0,027;0,0016;0;0;0,0002;0;0,011;0;0;0;0,0004;0,002;0,046;0,011;0;0,013;0,108;-716,9256186
G17-0054;432431;S02798;P18-00305BL;0;1;32,0649;m%;96,14;1,565;0,23;0,1;1,678;0,013;0,001;0,006;0;0,008;0,026;0,0016;0;0,001;0,0001;0;0,012;0,0001;0;0;0,0004;0,002;0,04;0,008;0;0,012;0,108;-716,857246
G17-0054;432431;S02798;P18-00305BL;0;1;32,1991;m%;96,14;1,553;0,225;0,1;1,687;0,014;0,001;0,005;0;0,009;0,028;0,0016;0,0001;0,003;0,0002;0;0,011;0,0002;0;0;0,0003;0,0019;0,04;0,016;0;0,013;0,109;-716,7958994
G17-0054;432431;S02798;P18-00305BL;0;1;32,3528;m%;96,14;1,56;0,223;0,1;1,679;0,014;0;0,006;0;0,008;0,027;0,002;0,0001;0;0,0002;0;0,012;0,0006;0;0;0,0005;0,0019;0,036;0,015;0;0,012;0,114;-716,723845
G17-0054;432431;S02798;P18-00305BL;0;1;32,4871;m%;96,16;1,545;0,225;0,1;1,681;0,012;0;0,006;0;0,006;0,027;0,0016;0,0001;0,001;0,0002;0,001;0,011;0,0002;0;0;0,0004;0,0019;0,041;0,009;0;0,012;0,113;-716,6593232
G17-0054;432431;S02798;P18-00305BL;0;1;32,6405;m%;96,16;1,544;0,225;0,1;1,683;0,011;0;0,005;0;0,007;0,026;0,0016;0;0,001;0,0002;0;0,011;0,0014;0;0;0,0005;0,0019;0,038;0,012;0;0,01;0,108;-716,5838498
G17-0054;432431;S02798;P18-00305BL;0;1;32,7938;m%;96,18;1,521;0,227;0,1;1,688;0,012;0,001;0,005;0;0,009;0,027;0,0015;0,0001;0;0,0001;0;0,011;0,0001;0;0;0,0004;0,0019;0,039;0,014;0;0,013;0,105;-716,5065421
G17-0054;432431;S02798;P18-00305BL;0;1;32,9279;m%;96,15;1,533;0,227;0,1;1,697;0,013;0,001;0,005;0;0,008;0,027;0,0013;0;0;0,0002;0;0,011;0,0011;0;0;0,0005;0,0019;0,04;0,009;0;0,014;0,113;-716,4373795
G17-0054;432431;S02798;P18-00305BL;0;1;33,0812;m%;96,16;1,538;0,235;0,1;1,687;0,011;0,001;0,005;0;0,009;0,026;0,0016;0;0,001;0,0002;0;0,011;0,0004;0;0;0,0005;0,0019;0,037;0,005;0;0,011;0,111;-716,3565649
G17-0054;432431;S02798;P18-00305BL;0;1;33,2154;m%;96,15;1,542;0,232;0,2;1,692;0,013;0,001;0,006;0;0,008;0,025;0,0015;0;0,001;0,0001;0;0,011;0,0006;0;0;0,0005;0,002;0,039;0,005;0;0,013;0,111;-716,2842937
G17-0054;432431;S02798;P18-00305BL;0;1;33,3689;m%;96,14;1,531;0,228;0,2;1,696;0,014;0,001;0,005;0;0,007;0,026;0,0016;0,0001;0;0,0002;0;0,012;0,0003;0;0;0,0004;0,0019;0,045;0,013;0;0,011;0,114;-716,1998913
G17-0054;432431;S02798;P18-00305BL;0;1;33,5031;m%;96,16;1,52;0,231;0,2;1,695;0,014;0,001;0,006;0;0,008;0,027;0,0015;0;0,002;0,0002;0;0,011;0,0013;0;0;0,0004;0,0019;0,036;0,009;0;0,012;0,115;-716,1245891
G17-0054;432431;S02798;P18-00305BL;0;1;33,6565;m%;96,14;1,534;0,231;0,2;1,691;0,013;0;0,005;0;0,009;0,027;0,0017;0;0;0,0001;0;0,011;0,0002;0;0;0,0005;0,0019;0,041;0,012;0;0,012;0,109;-716,0367945
G17-0054;432431;S02798;P18-00305BL;0;1;33,8097;m%;96,15;1,517;0,23;0,2;1,701;0,011;0,001;0,005;0;0,009;0,027;0,0014;0;0;0,0002;0;0,013;0,0014;0;0;0,0005;0,0019;0,046;0,008;0;0,012;0,11;-715,9472939
G17-0054;432431;S02798;P18-00305BL;0;1;33,944;m%;96,15;1,51;0,232;0,2;1,7;0,011;0;0,006;0;0,008;0,027;0,0012;0;0,001;0,0002;0;0,012;0,0003;0;0;0,0006;0,0019;0,048;0,011;0;0,011;0,108;-715,8673464
G17-0054;432431;S02798;P18-00305BL;0;1;34,0974;m%;96,14;1,518;0,235;0,2;1,706;0,012;0,001;0,006;0;0,009;0,025;0,0014;0;0;0,0002;0;0,012;0,0017;0;0;0,0006;0,002;0,032;0,014;0;0,011;0,113;-715,7743371
G17-0054;432431;S02798;P18-00305BL;0;1;34,2316;m%;96,14;1,512;0,237;0,2;1,697;0,014;0,001;0,006;0;0,01;0,027;0,0015;0;0;0,0003;0;0,011;0,0017;0;0;0,0005;0,0019;0,046;0,01;0;0,01;0,111;-715,6914977
G17-0054;432431;S02798;P18-00305BL;0;1;34,3851;m%;96,16;1,491;0,233;0,2;1,697;0,012;0,001;0,006;0;0,008;0,026;0,0016;0;0;0,0002;0;0,012;0,0014;0,001;0;0,0005;0,0019;0,052;0,01;0;0,014;0,109;-715,595071
G17-0054;432431;S02798;P18-00305BL;0;1;34,5191;m%;96,17;1,496;0,228;0,2;1,696;0,012;0,001;0,006;0;0,011;0,026;0,0024;0;0;0,0002;0;0,011;0,0012;0;0;0,0005;0,0019;0,039;0,01;0;0,012;0,115;-715,5094423
G17-0054;432431;S02798;P18-00305BL;0;1;34,6723;m%;96,18;1,492;0,227;0,2;1,694;0,012;0,001;0,005;0;0,008;0,027;0,0018;0;0,001;0,0001;0;0,011;0,0001;0;0;0,0005;0,0019;0,039;0,007;0;0,012;0,112;-715,4098969
G17-0054;432431;S02798;P18-00305BL;0;1;34,8256;m%;96,18;1,501;0,224;0,2;1,696;0,013;0,001;0,006;0;0,008;0,028;0,0018;0,0001;0,002;0,0002;0;0,012;0,0009;0;0;0,0005;0,002;0,032;0,01;0;0,012;0,111;-715,3085381
G17-0054;432431;S02798;P18-00305BL;0;1;34,9598;m%;96,17;1,485;0,224;0,2;1,701;0,011;0;0,006;0;0,01;0,026;0,0018;0;0,002;0,0003;0;0,012;0,0007;0;0;0,0007;0,002;0,041;0,016;0;0,013;0,111;-715,2183816
G17-0054;432431;S02798;P18-00305BL;0;1;35,1133;m%;96,19;1,483;0,226;0,2;1,691;0,013;0;0,006;0;0,008;0,027;0,0016;0;0,003;0,0001;0;0,012;0,0001;0;0;0,0005;0,0019;0,036;0,011;0;0,012;0,111;-715,1136376
G17-0054;432431;S02798;P18-00305BL;0;1;35,2476;m%;96,19;1,474;0,229;0,2;1,694;0,013;0,001;0,006;0;0,007;0,027;0,0018;0;0,004;0,0002;0;0,012;0,0002;0;0;0,0004;0,0019;0,04;0,008;0;0,01;0,114;-715,0205853
G17-0054;432431;S02798;P18-00305BL;0;1;35,401;m%;96,18;1,471;0,235;0,2;1,696;0,012;0,001;0,006;0;0,008;0,028;0,0022;0,0001;0;0,0003;0;0,012;0,0005;0;0;0,0005;0,0019;0,038;0,013;0;0,01;0,115;-714,9127005
G17-0054;432431;S02798;P18-00305BL;0;1;35,5352;m%;96,19;1,465;0,233;0,2;1,699;0,013;0,001;0,006;0;0,006;0,029;0,0024;0,0001;0,001;0,0002;0;0,012;0,0005;0;0;0,0005;0,002;0,036;0,016;0;0,011;0,11;-714,8169305
G17-0054;432431;S02798;P18-00305BL;0;1;35,6886;m%;96,19;1,469;0,232;0,2;1,702;0,013;0,001;0,006;0;0,008;0,028;0,0021;0;0,002;0,0002;0;0,011;0,001;0;0;0,0006;0,002;0,036;0,01;0;0,011;0,111;-714,7058834
G17-0054;432431;S02798;P18-00305BL;0;1;35,8228;m%;96,19;1,465;0,233;0,2;1,701;0,015;0,001;0,006;0;0,008;0,026;0,0016;0;0,001;0,0002;0;0,012;0,0004;0;0;0,0005;0,002;0,039;0,011;0;0,013;0,11;-714,6073669
G17-0054;432431;S02798;P18-00305BL;0;1;35,9761;m%;96,19;1,453;0,236;0,2;1,698;0,014;0,001;0,006;0;0,009;0,025;0,0019;0,0001;0,001;0,0002;0;0,012;0,0008;0;0;0,0004;0,0019;0,041;0,011;0;0,011;0,11;-714,4932786
G17-0054;432431;S02798;P18-00305BL;0;1;36,1294;m%;96,18;1,463;0,233;0,2;1,697;0,012;0;0,006;0;0,01;0,028;0,0016;0,0001;0;0,0003;0;0,012;0,0003;0;0;0,0005;0,0019;0,038;0,009;0;0,012;0,117;-714,3775498
G17-0054;432431;S02798;P18-00305BL;0;1;36,2636;m%;96,19;1,449;0,228;0,2;1,7;0,014;0,001;0,005;0;0,007;0,026;0,0018;0;0,001;0,0003;0;0,012;0,0017;0;0;0,0006;0,0019;0,042;0,016;0;0,013;0,116;-714,2749041
G17-0054;432431;S02798;P18-00305BL;0;1;36,417;m%;96,22;1,427;0,226;0,2;1,704;0,012;0,001;0,006;0;0,007;0,025;0,0016;0;0,001;0,0002;0;0,012;0,0002;0;0;0,0006;0,002;0,046;0,011;0;0,012;0,113;-714,1560578
G17-0054;432431;S02798;P18-00305BL;0;1;36,5512;m%;96,2;1,444;0,228;0,2;1,696;0,011;0,001;0,006;0;0,009;0,025;0,002;0;0;0,0002;0;0,013;0,0013;0;0;0,0004;0,002;0,048;0,015;0;0,012;0,113;-714,0507721
G17-0054;432431;S02798;P18-00305BL;0;1;36,7045;m%;96,18;1,457;0,235;0,2;1,702;0,013;0,001;0,006;0;0,01;0,024;0,0021;0;0,002;0,0002;0;0,012;0,0002;0;0;0,0005;0,002;0,045;0,005;0;0,01;0,113;-713,9290131
G17-0054;432431;S02798;P18-00305BL;0;1;36,8387;m%;96,2;1,433;0,232;0,2;1,709;0,014;0;0,006;0;0,01;0,026;0,0021;0;0;0,0002;0;0,011;0,0002;0;0;0,0005;0,002;0,049;0,006;0;0,009;0,112;-713,8211322
G17-0054;432431;S02798;P18-00305BL;0;1;36,9922;m%;96,19;1,415;0,236;0,2;1,71;0,013;0;0,006;0;0,01;0,028;0,002;0;0,001;0,0001;0;0,013;0,0022;0;0;0,0005;0,0019;0,058;0,005;0;0,011;0,114;-713,6962706
G17-0054;432431;S02798;P18-00305BL;0;1;37,1456;m%;96,2;1,424;0,236;0,2;1,708;0,012;0,001;0,005;0;0,01;0,028;0,0019;0,0001;0,001;0,0003;0;0,013;0,002;0;0;0,0005;0,002;0,047;0,008;0;0,01;0,11;-713,569942
G17-0054;432431;S02798;P18-00305BL;0;1;37,2798;m%;96,21;1,431;0,233;0,2;1,714;0,013;0,001;0,006;0;0,009;0,027;0,0022;0,0001;0,001;0,0003;0;0,012;0,0008;0;0;0,0006;0,002;0,032;0,005;0;0,012;0,107;-713,4581675
G17-0054;432431;S02798;P18-00305BL;0;1;37,4333;m%;96,22;1,414;0,236;0,2;1,709;0,015;0;0,006;0;0,009;0,026;0,0022;0,0001;0,001;0,0003;0;0,013;0,0002;0;0;0,0006;0,002;0,035;0,003;0;0,011;0,109;-713,3288928
G17-0054;432431;S02798;P18-00305BL;0;1;37,5676;m%;96,19;1,413;0,239;0,2;1,708;0,014;0,001;0,006;0;0,01;0,026;0,0021;0,0001;0,004;0,0003;0;0,012;0,0004;0;0;0,0005;0,0019;0,048;0,01;0;0,01;0,11;-713,2145521
G17-0054;432431;S02798;P18-00305BL;0;1;37,7209;m%;96,21;1,402;0,237;0,2;1,7;0,013;0,001;0,006;0;0,011;0,027;0,0018;0;0;0,0003;0;0,013;0;0;0;0,0006;0,0019;0,047;0,011;0;0,013;0,115;-713,0826392
G17-0054;432431;S02798;P18-00305BL;0;1;37,855;m%;96,23;1,391;0,234;0,2;1,7;0,016;0,001;0,006;0;0,011;0,026;0,0017;0;0,002;0,0004;0;0,013;0,0002;0;0;0,0006;0,0019;0,038;0,007;0;0,013;0,116;-712,9660392
G17-0054;432431;S02798;P18-00305BL;0;1;38,0083;m%;96,21;1,409;0,237;0,2;1,704;0,015;0,001;0,006;0;0,01;0,026;0,0017;0;0,002;0,0003;0;0,012;0,001;0;0;0,0007;0,002;0,039;0,011;0;0,012;0,109;-712,8313775
G17-0054;432431;S02798;P18-00305BL;0;1;38,1617;m%;96,21;1,413;0,234;0,2;1,705;0,013;0,001;0,006;0;0,01;0,027;0,0022;0;0,001;0,0003;0;0,012;0,0009;0;0;0,0006;0,002;0,039;0,013;0;0,011;0,111;-712,695183
G17-0054;432431;S02798;P18-00305BL;0;1;38,2959;m%;96,22;1,394;0,237;0,2;1,705;0,016;0,001;0,006;0;0,01;0,025;0,0016;0;0,003;0,0003;0;0,013;0,0001;0;0;0,0004;0,002;0,04;0,014;0;0,012;0,109;-712,5748624
G17-0054;432431;S02798;P18-00305BL;0;1;38,4494;m%;96,22;1,403;0,236;0,2;1,705;0,015;0,001;0,005;0;0,011;0,026;0,0015;0;0;0,0002;0;0,012;0,0016;0;0;0,0005;0,002;0,039;0,009;0;0,012;0,112;-712,4359107
G17-0054;432431;S02798;P18-00305BL;0;1;38,5837;m%;96,24;1,381;0,232;0,2;1,701;0,014;0,001;0,005;0;0,008;0,025;0,0017;0;0;0,0003;0;0,012;0,0015;0;0;0,0005;0,002;0,031;0,02;0;0,013;0,115;-712,3131899
G17-0054;432431;S02798;P18-00305BL;0;1;38,737;m%;96,25;1,377;0,23;0,2;1,703;0,015;0,001;0,005;0;0,01;0,026;0,0018;0;0;0,0002;0;0,012;0,0009;0;0;0,0005;0,002;0,032;0,014;0;0,013;0,116;-712,1718111
G17-0054;432431;S02798;P18-00305BL;0;1;38,8712;m%;96,24;1,379;0,231;0,2;1,701;0,014;0,001;0,005;0;0,011;0,025;0,0018;0;0,003;0,0003;0;0,011;0,0007;0;0;0,0006;0,002;0,035;0,011;0;0,013;0,118;-712,0469253
G17-0054;432431;S02798;P18-00305BL;0;1;39,0247;m%;96,22;1,385;0,239;0,2;1,71;0,013;0,001;0,006;0;0,011;0,027;0,002;0;0,002;0,0003;0;0,012;0,0015;0;0;0,0006;0,002;0,038;0,018;0;0,012;0,106;-711,9028099
G17-0054;432431;S02798;P18-00305BL;0;1;39,159;m%;96,25;1,363;0,233;0,2;1,711;0,014;0,001;0,006;0;0,009;0,025;0,0016;0;0,003;0,0003;0;0,012;0,0027;0;0;0,0006;0,002;0,038;0,009;0;0,011;0,115;-711,7756228
G17-0054;432431;S02798;P18-00305BL;0;1;39,3123;m%;96,24;1,366;0,229;0,2;1,705;0,014;0,001;0,006;0;0,009;0,025;0,0017;0;0;0,0002;0;0,012;0,0014;0;0;0,0006;0,002;0,04;0,02;0;0,011;0,115;-711,6292048
G17-0054;432431;S02798;P18-00305BL;0;1;39,4656;m%;96,25;1,36;0,231;0,2;1,707;0,012;0,001;0,006;0;0,011;0,027;0,0016;0;0,002;0,0002;0;0,012;0,0008;0;0;0,0007;0,002;0,04;0,018;0;0,009;0,109;-711,4814843
G17-0054;432431;S02798;P18-00305BL;0;1;39,6;m%;96,26;1,354;0,232;0,2;1,705;0,014;0,001;0,006;0;0,01;0,027;0,0016;0,0001;0;0,0002;0;0,012;0,0003;0;0;0,0007;0,002;0,045;0,014;0;0,011;0,103;-711,3509178
G17-0054;432431;S02798;P18-00305BL;0;1;39,7535;m%;96,25;1,35;0,232;0,2;1,712;0,014;0,001;0,006;0;0,011;0,027;0,0014;0,0001;0;0,0003;0;0,012;0,0015;0;0;0,0006;0,002;0,042;0,013;0;0,011;0,109;-711,2006026
G17-0054;432431;S02798;P18-00305BL;0;1;39,8879;m%;96,25;1,355;0,232;0,2;1,709;0,013;0,001;0,005;0;0,008;0,028;0,0019;0;0,001;0,0003;0;0,012;0,0024;0;0;0,0005;0,002;0,043;0,013;0;0,014;0,109;-711,0679591
G17-0054;432431;S02798;P18-00305BL;0;1;40,0413;m%;96,27;1,348;0,232;0,2;1,712;0,013;0,001;0,006;0;0,01;0,026;0,0017;0,0001;0;0,0003;0;0,013;0,0014;0;0;0,0006;0,002;0,031;0,006;0;0,012;0,113;-710,9154024
G17-0054;432431;S02798;P18-00305BL;0;1;40,1756;m%;96,23;1,35;0,236;0,2;1,716;0,012;0,001;0,007;0;0,008;0,026;0,0017;0;0;0,0003;0;0,012;0,0004;0;0;0,0006;0,0019;0,042;0,013;0;0,012;0,119;-710,7808372
G17-0054;432431;S02798;P18-00305BL;0;1;40,3292;m%;96,25;1,345;0,24;0,2;1,716;0,013;0,001;0,006;0;0,01;0,029;0,0015;0;0,002;0,0003;0;0,012;0,0008;0,001;0;0,0006;0,002;0,039;0,002;0;0,014;0,111;-710,6258015
G17-0054;432431;S02798;P18-00305BL;0;1;40,4826;m%;96,28;1,33;0,233;0,2;1,708;0,013;0,001;0,006;0;0,01;0,025;0,0019;0,0001;0,001;0,0003;0;0,012;0,0007;0;0;0,0006;0,002;0,039;0,01;0;0,012;0,108;-710,4697789
G17-0054;432431;S02798;P18-00305BL;0;1;40,6169;m%;96,24;1,342;0,238;0,2;1,714;0,014;0,001;0,006;0;0,009;0,027;0,0018;0,0001;0,004;0,0004;0;0,013;0,0009;0;0;0,0006;0,002;0,047;0,014;0;0,011;0,107;-710,3322215
G17-0054;432431;S02798;P18-00305BL;0;1;40,7705;m%;96,25;1,329;0,237;0,2;1,718;0,013;0,001;0,006;0;0,012;0,027;0,0015;0,0001;0,003;0,0004;0;0,012;0,0002;0;0;0,0006;0,002;0,04;0,01;0;0,012;0,112;-710,1738121
G17-0054;432431;S02798;P18-00305BL;0;1;40,9047;m%;96,26;1,331;0,236;0,2;1,715;0,014;0,001;0,005;0;0,009;0,027;0,0014;0;0;0,0003;0;0,013;0,0005;0;0;0,0006;0,002;0,045;0,007;0;0,013;0,111;-710,034477
G17-0054;432431;S02798;P18-00305BL;0;1;41,0581;m%;96,24;1,326;0,236;0,2;1,717;0,013;0,001;0,006;0;0,011;0,026;0,0016;0;0,001;0,0005;0;0,013;0,0022;0;0;0,0007;0,002;0,044;0,014;0;0,014;0,115;-709,8741577
G17-0054;432431;S02798;P18-00305BL;0;1;41,1924;m%;96,25;1,322;0,236;0,2;1,726;0,015;0,001;0,006;0;0,011;0,026;0,0016;0;0,001;0,0004;0;0,013;0,0013;0;0;0,0007;0,002;0,036;0,011;0;0,012;0,111;-709,7328944
G17-0054;432431;S02798;P18-00305BL;0;1;41,3459;m%;96,27;1,308;0,236;0,2;1,711;0,013;0,001;0,005;0;0,01;0,028;0,0015;0;0,001;0,0003;0;0,013;0,0005;0;0;0,0006;0,002;0,043;0,019;0;0,01;0,106;-709,570417
G17-0054;432431;S02798;P18-00305BL;0;1;41,4802;m%;96,28;1,299;0,234;0,2;1,721;0,013;0;0,006;0;0,011;0,029;0,0018;0;0,001;0,0003;0;0,013;0,0011;0;0;0,0006;0,002;0,044;0,006;0;0,011;0,107;-709,427385
G17-0054;432431;S02798;P18-00305BL;0;1;41,6337;m%;96,3;1,287;0,234;0,2;1,712;0,015;0,001;0,007;0;0,009;0,03;0,0017;0,0001;0,003;0,0003;0;0,013;0,0006;0;0;0,0006;0,002;0,035;0,008;0;0,014;0,105;-709,2629184
G17-0054;432431;S02798;P18-00305BL;0;1;41,7872;m%;96,3;1,294;0,234;0,2;1,707;0,013;0,001;0,007;0;0,009;0,029;0,0015;0;0,002;0,0004;0;0,013;0,0004;0;0;0,0007;0,002;0,04;0,013;0;0,012;0,105;-709,0974175
G17-0054;432431;S02798;P18-00305BL;0;1;41,9217;m%;96,29;1,298;0,233;0,2;1,706;0,015;0,001;0,006;0;0,009;0,031;0,0019;0;0,001;0,0004;0;0,011;0,0013;0;0;0,0007;0,002;0,04;0,015;0,0001;0,013;0,108;-708,9515667
G17-0054;432431;S02798;P18-00305BL;0;1;42,0752;m%;96,31;1,29;0,234;0,2;1,699;0,013;0,001;0,005;0;0,011;0,032;0,0017;0;0;0,0005;0;0,013;0,0008;0;0;0,0006;0,002;0,036;0,008;0;0,014;0,106;-708,7841757
G17-0054;432431;S02798;P18-00305BL;0;1;42,2095;m%;96,34;1,272;0,231;0,2;1,692;0,014;0,001;0,006;0;0,011;0,03;0,0018;0;0,002;0,0004;0;0,012;0,0017;0;0;0,0006;0,002;0,045;0,003;0,0001;0,011;0,106;-708,6369174
G17-0054;432431;S02798;P18-00305BL;0;1;42,3629;m%;96,32;1,271;0,228;0,2;1,698;0,013;0,001;0,006;0;0,011;0,031;0,0016;0;0,002;0,0004;0;0,012;0,0011;0;0;0,0007;0,002;0,049;0,007;0;0,012;0,106;-708,4678142
G17-0054;432431;S02798;P18-00305BL;0;1;42,4972;m%;96,32;1,272;0,231;0,2;1,692;0,014;0,001;0,005;0;0,011;0,034;0,0019;0;0,001;0,0004;0;0,011;0,0019;0;0;0,0006;0,002;0,04;0,017;0;0,012;0,108;-708,3189907
G17-0054;432431;S02798;P18-00305BL;0;1;42,6506;m%;96,32;1,268;0,233;0,2;1,7;0,015;0,001;0,006;0;0,011;0,036;0,002;0,0001;0;0,0004;0;0,012;0,0012;0;0;0,0007;0,002;0,038;0,012;0;0,014;0,103;-708,1481327
G17-0054;432431;S02798;P18-00305BL;0;1;42,8041;m%;96,32;1,259;0,235;0,2;1,703;0,014;0,001;0,006;0;0,011;0,037;0,0017;0;0;0,0003;0;0,012;0,0001;0;0;0,0007;0,002;0,043;0,012;0;0,013;0,105;-707,9762542
G17-0054;432431;S02798;P18-00305BL;0;1;42,9384;m%;96,31;1,255;0,238;0,2;1,699;0,015;0;0,007;0;0,012;0,038;0,0016;0;0,003;0,0004;0;0,013;0;0;0;0,0007;0,002;0,044;0,013;0;0,014;0,104;-707,8251433
G17-0054;432431;S02798;P18-00305BL;0;1;43,0919;m%;96,34;1,249;0,235;0,2;1,69;0,014;0,001;0,006;0;0,013;0,038;0,0018;0;0,002;0,0003;0;0,013;0,0011;0;0;0,0007;0,002;0,038;0,01;0,0001;0,012;0,107;-707,6516107
G17-0054;432431;S02798;P18-00305BL;0;1;43,2261;m%;96,33;1,254;0,228;0,2;1,691;0,014;0,001;0,006;0;0,012;0,038;0,0019;0;0;0,0004;0;0,013;0,001;0;0;0,0007;0,002;0,044;0,014;0;0,011;0,105;-707,4991959
G17-0054;432431;S02798;P18-00305BL;0;1;43,3796;m%;96,35;1,237;0,228;0,2;1,69;0,014;0,001;0,006;0;0,011;0,042;0,0018;0;0,001;0,0004;0;0,012;0,0018;0;0;0,0005;0,002;0,045;0,017;0;0,01;0,102;-707,324077
G17-0054;432431;S02798;P18-00305BL;0;1;43,5138;m%;96,35;1,239;0,23;0,2;1,685;0,015;0,001;0,007;0;0,01;0,041;0,0018;0;0,001;0,0004;0;0,012;0,0002;0;0;0,0007;0,002;0,038;0,016;0,0001;0,012;0,1;-707,1703048
G17-0054;432431;S02798;P18-00305BL;0;1;43,6671;m%;96,37;1,229;0,233;0,2;1,681;0,013;0,001;0,006;0;0,013;0,043;0,0017;0;0,001;0,0004;0;0,013;0,0009;0,001;0;0,0007;0,002;0,039;0,011;0;0,013;0,1;-706,9938976
G17-0054;432431;S02798;P18-00305BL;0;1;43,8013;m%;96,37;1,225;0,23;0,2;1,689;0,014;0,001;0,005;0;0,011;0,045;0,0017;0;0;0,0004;0;0,013;0,002;0;0;0,0006;0,002;0,032;0,008;0;0,013;0,099;-706,8388278
G17-0054;432431;S02798;P18-00305BL;0;1;43,9546;m%;96,38;1,215;0,236;0,2;1,675;0,015;0,001;0,006;0;0,011;0,043;0,0017;0,0001;0,001;0,0003;0;0,013;0,0003;0;0;0,0007;0,002;0,043;0,013;0;0,013;0,096;-706,6609721
G17-0054;432431;S02798;P18-00305BL;0;1;44,1079;m%;96,39;1,21;0,231;0,2;1,674;0,014;0,001;0,005;0;0,01;0,047;0,0015;0,0001;0,003;0,0004;0;0,014;0,0006;0;0;0,0007;0,002;0,033;0,008;0;0,012;0,098;-706,4823717
G17-0054;432431;S02798;P18-00305BL;0;1;44,2423;m%;96,41;1,208;0,226;0,2;1,673;0,013;0,001;0,005;0;0,011;0,046;0,0016;0,0001;0;0,0004;0;0,013;0,0014;0;0;0,0006;0,002;0,033;0,011;0;0,012;0,095;-706,325193
G17-0054;432431;S02798;P18-00305BL;0;1;44,3958;m%;96,4;1,202;0,237;0,2;1,669;0,014;0,001;0,006;0;0,011;0,046;0,0017;0;0;0,0004;0;0,012;0,0014;0;0;0,0007;0,002;0,028;0,015;0;0,012;0,096;-706,1450116
G17-0054;432431;S02798;P18-00305BL;0;1;44,53;m%;96,38;1,2;0,234;0,2;1,677;0,016;0,001;0,007;0;0,011;0,047;0,0019;0;0,001;0,0003;0;0,012;0,0011;0;0;0,0008;0,0019;0,039;0,013;0;0,01;0,1;-705,9869181
G17-0054;432431;S02798;P18-00305BL;0;1;44,6833;m%;96,4;1,201;0,231;0,2;1,669;0,013;0,001;0,007;0;0,01;0,047;0,0016;0;0,002;0,0005;0;0,014;0,0001;0;0;0,0007;0,002;0,041;0,012;0;0,009;0,093;-705,8056942
G17-0054;432431;S02798;P18-00305BL;0;1;44,8175;m%;96,44;1,176;0,231;0,2;1,674;0,013;0,001;0,006;0;0,009;0,047;0,0018;0,0001;0,002;0,0005;0;0,011;0,0006;0;0;0,0007;0,002;0,035;0,002;0;0,012;0,09;-705,6465126
G17-0054;432431;S02798;P18-00305BL;0;1;44,9709;m%;96,39;1,199;0,231;0,2;1,67;0,015;0,001;0,006;0;0,011;0,05;0,0017;0;0,001;0,0004;0;0,013;0,0009;0;0;0,0007;0,002;0,04;0,011;0;0,012;0,093;-705,4639604
G17-0054;432431;S02798;P18-00305BL;0;1;45,1243;m%;96,41;1,18;0,236;0,2;1,663;0,016;0,001;0,006;0;0,013;0,054;0,0017;0;0,002;0,0004;0;0,012;0,0003;0;0;0,0007;0,002;0,042;0,011;0;0,013;0,086;-705,2807906
G17-0054;432431;S02798;P18-00305BL;0;1;45,2586;m%;96,42;1,179;0,236;0,3;1,659;0,014;0;0,006;0;0,01;0,055;0,0017;0,0001;0,001;0,0003;0;0,012;0,0001;0;0;0,0007;0,002;0,045;0,009;0;0,012;0,091;-705,1199356
G17-0054;432431;S02798;P18-00305BL;0;1;45,4121;m%;96,42;1,17;0,237;0,3;1,658;0,014;0,001;0,006;0;0,012;0,054;0,0018;0;0,001;0,0003;0;0,013;0,0001;0;0;0,0006;0,002;0,04;0,017;0;0,012;0,089;-704,9355391
G17-0054;432431;S02798;P18-00305BL;0;1;45,5463;m%;96,44;1,158;0,236;0,3;1,649;0,013;0,001;0,006;0;0,013;0,053;0,0018;0;0;0,0004;0;0,013;0,0008;0;0;0,0009;0,002;0,043;0,009;0;0,012;0,093;-704,7738657
G17-0054;432431;S02798;P18-00305BL;0;1;45,6997;m%;96,45;1,159;0,233;0,3;1,646;0,015;0,001;0,007;0;0,011;0,051;0,0017;0,0001;0;0,0004;0;0,012;0,0004;0;0;0,0007;0,002;0,041;0,012;0,0001;0,012;0,088;-704,5885515
G17-0054;432431;S02798;P18-00305BL;0;1;45,8339;m%;96,46;1,155;0,232;0,3;1,649;0,013;0,001;0,006;0;0,012;0,056;0,0022;0,0001;0,001;0,0004;0;0,012;0,0009;0;0;0,0007;0,002;0,041;0,008;0,0001;0,012;0,086;-704,4259999
G17-0054;432431;S02798;P18-00305BL;0;1;45,9871;m%;96,44;1,159;0,234;0,3;1,648;0,015;0,001;0,005;0;0,01;0,057;0,0018;0,0001;0,003;0,0004;0;0,013;0,0003;0,001;0;0,0007;0,002;0,044;0,011;0;0,012;0,087;-704,2399591
G17-0054;432431;S02798;P18-00305BL;0;1;46,1403;m%;96,46;1,146;0,231;0,3;1,637;0,014;0,001;0,005;0;0,013;0,058;0,0016;0,0001;0,002;0,0004;0;0,013;0;0;0;0,0008;0,002;0,042;0,011;0,0001;0,012;0,091;-704,05343
G17-0054;432431;S02798;P18-00305BL;0;1;46,2745;m%;96,44;1,16;0,233;0,3;1,638;0,014;0,001;0,005;0;0,012;0,057;0,0019;0;0;0,0004;0;0,012;0;0;0;0,0007;0,002;0,043;0,014;0;0,015;0,089;-703,8896485
G17-0054;432431;S02798;P18-00305BL;0;1;46,4278;m%;96,44;1,155;0,237;0,3;1,641;0,014;0,001;0,005;0;0,01;0,059;0,0017;0,0001;0,002;0,0004;0;0,014;0;0;0;0,0008;0,002;0,053;0,011;0;0,013;0,083;-703,702133
G17-0054;432431;S02798;P18-00305BL;0;1;46,562;m%;96,46;1,133;0,234;0,3;1,646;0,014;0,001;0,005;0;0,012;0,062;0,0019;0,0001;0,002;0,0003;0;0,014;0,0002;0;0;0,0008;0,002;0,044;0,008;0;0,012;0,088;-703,5376239
G17-0054;432431;S02798;P18-00305BL;0;1;46,7152;m%;96,48;1,117;0,225;0,3;1,642;0,016;0,001;0,006;0;0,011;0,064;0,0019;0,0001;0,002;0,0003;0;0,013;0,0007;0;0;0,0007;0,002;0,037;0,018;0;0,012;0,086;-703,3494343
G17-0054;432431;S02798;P18-00305BL;0;1;46,8493;m%;96,49;1,116;0,23;0,3;1,634;0,017;0,001;0,006;0;0,009;0,061;0,0018;0;0;0,0004;0;0,013;0,0017;0;0;0,0007;0,002;0,04;0,013;0;0,013;0,083;-703,1843804
G17-0054;432431;S02798;P18-00305BL;0;1;47,0025;m%;96,48;1,125;0,234;0,3;1,634;0,016;0,001;0,006;0;0,012;0,064;0,0015;0;0;0,0004;0;0,013;0,0016;0;0;0,0009;0,002;0,04;0,012;0;0,012;0,08;-702,995462
G17-0054;432431;S02798;P18-00305BL;0;1;47,1559;m%;96,51;1,099;0,231;0,3;1,63;0,014;0;0,005;0;0,014;0,067;0,0018;0;0,002;0,0004;0;0,013;0,0014;0;0;0,0008;0,002;0,048;0,013;0;0,011;0,076;-702,8059353
G17-0054;432431;S02798;P18-00305BL;0;1;47,29;m%;96,51;1,099;0,233;0,3;1,622;0,016;0,001;0,005;0;0,013;0,067;0,0022;0;0,001;0,0004;0;0,013;0,0001;0;0;0,0008;0,002;0,048;0,009;0,0001;0,012;0,083;-702,6399723
G17-0054;432431;S02798;P18-00305BL;0;1;47,443;m%;96,51;1,096;0,231;0,3;1,622;0,014;0,001;0,005;0;0,01;0,066;0,0018;0,0001;0;0,0004;0;0,015;0,0013;0;0;0,0007;0,002;0,05;0,01;0;0,013;0,078;-702,4503149
G17-0054;432431;S02798;P18-00305BL;0;1;47,5768;m%;96,52;1,093;0,23;0,3;1,632;0,014;0,001;0,005;0;0,012;0,067;0,002;0,0001;0;0,0003;0;0,014;0,0018;0,001;0;0,0007;0,002;0,038;0,007;0;0,013;0,076;-702,2842066
G17-0054;432431;S02798;P18-00305BL;0;1;47,73;m%;96,53;1,091;0,233;0,3;1,62;0,016;0,001;0,006;0;0,013;0,07;0,0019;0;0;0,0004;0;0,014;0,0015;0;0;0,0008;0,002;0,033;0,011;0;0,013;0,075;-702,0937432
G17-0054;432431;S02798;P18-00305BL;0;1;47,864;m%;96,55;1,08;0,234;0,3;1,604;0,015;0,001;0,006;0;0,011;0,071;0,0018;0;0;0,0003;0;0,013;0,0004;0,001;0;0,0008;0,002;0,038;0,003;0;0,012;0,076;-701,9269273
G17-0054;432431;S02798;P18-00305BL;0;1;48,0173;m%;96,54;1,084;0,226;0,3;1,608;0,016;0,001;0,005;0;0,014;0,072;0,0022;0;0;0,0003;0;0,012;0;0;0;0,0008;0,002;0,049;0,013;0;0,012;0,07;-701,7358472
G17-0054;432431;S02798;P18-00305BL;0;1;48,1704;m%;96,54;1,065;0,231;0,3;1,609;0,016;0;0,005;0;0,014;0,073;0,0025;0;0;0,0003;0;0,013;0,0017;0,001;0;0,0008;0,002;0,045;0,012;0;0,01;0,075;-701,5447812
G17-0054;432431;S02798;P18-00305BL;0;1;48,3044;m%;96,55;1,067;0,232;0,3;1,61;0,015;0,001;0,006;0;0,014;0,078;0,002;0;0;0,0004;0;0,015;0,0008;0;0;0,0007;0,002;0,041;0,01;0;0,012;0,073;-701,3773735
G17-0054;432431;S02798;P18-00305BL;0;1;48,4575;m%;96,55;1,058;0,23;0,3;1,605;0,018;0,001;0,006;0;0,012;0,075;0,0019;0;0;0,0004;0;0,013;0,0018;0;0;0,0007;0,002;0,048;0,016;0;0,012;0,076;-701,1859174
G17-0054;432431;S02798;P18-00305BL;0;1;48,5914;m%;96,56;1,064;0,229;0,3;1,595;0,017;0,001;0,006;0;0,012;0,078;0,0016;0;0;0,0004;0;0,014;0,0003;0;0;0,0007;0,002;0,045;0,016;0;0,012;0,072;-701,0183223
G17-0054;432431;S02798;P18-00305BL;0;1;48,7444;m%;96,58;1,041;0,229;0,3;1,596;0,015;0,001;0,006;0;0,013;0,079;0,0016;0,0001;0;0,0005;0;0,014;0;0;0;0,0008;0,002;0,051;0,014;0,0001;0,011;0,065;-700,8266672
G17-0054;432431;S02798;P18-00305BL;0;1;48,8975;m%;96,58;1,045;0,233;0,3;1,592;0,015;0,001;0,006;0;0,012;0,081;0,0023;0,0001;0;0,0005;0;0,012;0,0006;0;0;0,0008;0,002;0,048;0,009;0;0,013;0,064;-700,6347406
G17-0054;432431;S02798;P18-00305BL;0;1;49,0315;m%;96,6;1,027;0,228;0,3;1,598;0,016;0,001;0,005;0;0,012;0,079;0,0018;0;0;0,0004;0;0,014;0,0006;0,001;0;0,0007;0,0021;0,045;0,009;0;0,013;0,063;-700,4666523
G17-0054;432431;S02798;P18-00305BL;0;1;49,1845;m%;96,6;1,025;0,227;0,3;1,59;0,016;0,001;0,005;0;0,016;0,082;0,0021;0;0,001;0,0005;0;0,013;0,001;0;0;0,0008;0,002;0,047;0,012;0;0,012;0,069;-700,2746269
G17-0054;432431;S02798;P18-00305BL;0;1;49,3184;m%;96,62;1,016;0,229;0,3;1,579;0,016;0,001;0,007;0;0,011;0,085;0,0023;0;0;0,0005;0;0,014;0,001;0;0;0,0008;0,002;0,045;0,007;0;0,012;0,067;-700,1064963
G17-0054;432431;S02798;P18-00305BL;0;1;49,4712;m%;96,62;1,016;0,23;0,3;1,586;0,015;0,001;0,006;0;0,012;0,086;0,0021;0,0001;0;0,0004;0;0,014;0;0,001;0;0,0009;0,002;0,037;0,013;0;0,011;0,064;-699,9145627
G17-0054;432431;S02798;P18-00305BL;0;1;49,6049;m%;96,63;0,998;0,225;0,3;1,587;0,014;0,001;0,005;0;0,013;0,085;0,0019;0;0,001;0,0004;0;0,014;0,0001;0;0;0,0009;0,002;0,041;0,019;0,0001;0,012;0,06;-699,7465721
G17-0054;432431;S02798;P18-00305BL;0;1;49,7577;m%;96,63;1,002;0,229;0,3;1,582;0,017;0,001;0,005;0;0,012;0,085;0,0018;0;0,001;0,0005;0;0,013;0,0003;0;0;0,001;0,002;0,043;0,016;0,0001;0,011;0,059;-699,5545435
G17-0054;432431;S02798;P18-00305BL;0;1;49,9106;m%;96,64;0,995;0,231;0,3;1,577;0,016;0,001;0,005;0;0,014;0,093;0,002;0,0001;0;0,0004;0;0,013;0,0002;0;0;0,0008;0,002;0,048;0,009;0,0001;0,014;0,055;-699,3623644
G17-0054;432431;S02798;P18-00305BL;0;1;50,0442;m%;96,66;0,996;0,227;0,3;1,562;0,015;0,001;0,005;0;0,012;0,092;0,002;0;0,001;0,0005;0;0,014;0,0011;0,001;0;0,0008;0,002;0,041;0,01;0;0,013;0,058;-699,1944374
G17-0054;432431;S02798;P18-00305BL;0;1;50,197;m%;96,68;0,99;0,224;0,3;1,549;0,014;0,001;0,005;0;0,012;0,096;0,0015;0;0;0,0005;0;0,014;0,0006;0;0;0,0008;0,002;0,039;0,011;0;0,014;0,057;-699,0023862
G17-0054;432431;S02798;P18-00305BL;0;1;50,3308;m%;96,68;0,974;0,221;0,3;1,557;0,016;0,001;0,006;0;0,015;0,098;0,0021;0;0;0,0004;0;0,013;0,0006;0;0;0,0009;0,002;0,04;0,014;0,0001;0,013;0,053;-698,8342371
G17-0054;432431;S02798;P18-00305BL;0;1;50,4837;m%;96,66;0,984;0,224;0,3;1,555;0,016;0;0,005;0;0,015;0,096;0,0018;0;0;0,0005;0;0,014;0,0011;0,001;0;0,0008;0,002;0,04;0,012;0,0001;0,013;0,056;-698,6421252
G17-0054;432431;S02798;P18-00305BL;0;1;50,6366;m%;96,68;0,968;0,227;0,3;1,555;0,016;0,001;0,005;0;0,014;0,101;0,0016;0;0;0,0004;0;0,013;0,002;0;0;0,0008;0,002;0,035;0,013;0;0,012;0,052;-698,4500734
G17-0054;432431;S02798;P18-00305BL;0;1;50,7703;m%;96,68;0,973;0,229;0,3;1,552;0,016;0,001;0,005;0;0,013;0,1;0,0019;0,0001;0;0,0005;0;0,013;0,0005;0,001;0;0,0008;0,002;0,039;0,013;0,0001;0,013;0,048;-698,2822012
G17-0054;432431;S02798;P18-00305BL;0;1;50,9232;m%;96,7;0,967;0,227;0,3;1,549;0,014;0,001;0,005;0;0,013;0,099;0,0019;0;0;0,0005;0;0,012;0;0;0;0,0008;0,002;0,04;0,012;0;0,012;0,045;-698,0903098
G17-0054;432431;S02798;P18-00305BL;0;1;51,0568;m%;96,69;0,945;0,226;0,3;1,547;0,016;0,001;0,006;0;0,014;0,102;0,002;0;0;0,0005;0;0,016;0;0,001;0;0,0008;0,0021;0,053;0,021;0;0,012;0,045;-697,9227301
G17-0054;432431;S02798;P18-00305BL;0;1;51,2096;m%;96,71;0,956;0,225;0,3;1,541;0,016;0,001;0,006;0;0,013;0,103;0,0017;0;0;0,0004;0;0,014;0,001;0;0;0,0009;0,002;0,04;0,014;0;0,012;0,046;-697,7311857
G17-0054;432431;S02798;P18-00305BL;0;1;51,3624;m%;96,72;0,946;0,222;0,3;1,544;0,016;0,001;0,006;0;0,015;0,103;0,0015;0;0;0,0005;0;0,015;0,0002;0;0;0,0008;0,002;0,033;0,012;0;0,012;0,048;-697,5397843
G17-0054;432431;S02798;P18-00305BL;0;1;51,4959;m%;96,71;0,944;0,228;0,3;1,537;0,014;0,001;0,005;0;0,012;0,103;0,0019;0;0;0,0003;0;0,016;0;0;0;0,0008;0,002;0,04;0,022;0,0001;0,012;0,048;-697,3726892
G17-0054;432431;S02798;P18-00305BL;0;1;51,6486;m%;96,75;0,937;0,219;0,3;1,527;0,017;0,001;0,006;0;0,013;0,103;0,0019;0;0;0,0004;0;0,013;0;0;0;0,0009;0,002;0,033;0,016;0,0001;0,012;0,044;-697,1817272
G17-0054;432431;S02798;P18-00305BL;0;1;51,7821;m%;96,76;0,917;0,223;0,3;1,527;0,016;0,001;0,006;0;0,013;0,106;0,0018;0;0;0,0004;0;0,013;0;0;0;0,0009;0,002;0,04;0,012;0;0,012;0,039;-697,0149328
G17-0054;432431;S02798;P18-00305BL;0;1;51,9347;m%;96,77;0,91;0,223;0,3;1,522;0,014;0,001;0,006;0;0,012;0,105;0,0022;0;0;0,0004;0;0,013;0,0002;0;0;0,0009;0,002;0,046;0,003;0,0001;0,012;0,04;-696,8244691
G17-0054;432431;S02798;P18-00305BL;0;1;52,0874;m%;96,75;0,907;0,226;0,3;1,531;0,014;0,001;0,006;0;0,012;0,109;0,0022;0;0,001;0,0004;0;0,014;0,0004;0;0;0,001;0,002;0,045;0,012;0,0001;0,011;0,038;-696,6341042
G17-0054;432431;S02798;P18-00305BL;0;1;52,221;m%;96,73;0,906;0,224;0,3;1,529;0,016;0,001;0,006;0;0,012;0,113;0,0021;0;0,001;0,0004;0;0,014;0;0,001;0;0,0009;0,002;0,049;0,025;0;0,011;0,038;-696,4677471
G17-0054;432431;S02798;P18-00305BL;0;1;52,3738;m%;96,75;0,907;0,222;0,3;1,529;0,016;0,001;0,006;0;0,014;0,113;0,0021;0;0;0,0004;0;0,014;0;0;0;0,0008;0,002;0,05;0,01;0;0,012;0,038;-696,2777221
G17-0054;432431;S02798;P18-00305BL;0;1;52,5074;m%;96,77;0,899;0,226;0,3;1,526;0,016;0,001;0,005;0;0,013;0,115;0,0021;0;0;0,0005;0;0,014;0,0005;0,001;0;0,0008;0,002;0,042;0,005;0,0001;0,013;0,035;-696,1117967
G17-0054;432431;S02798;P18-00305BL;0;1;52,6601;m%;96,79;0,885;0,226;0,3;1,521;0,015;0,001;0,006;0;0,016;0,113;0,002;0;0;0,0005;0;0,015;0,0001;0,001;0;0,0008;0,0021;0,034;0,012;0;0,012;0,036;-695,9224185
G17-0054;432431;S02798;P18-00305BL;0;1;52,8128;m%;96,8;0,882;0,22;0,3;1,511;0,016;0,001;0,006;0;0,013;0,113;0,002;0;0;0,0004;0;0,015;0,0004;0,001;0;0,0009;0,0021;0,038;0,009;0,0001;0,011;0,037;-695,7333424
G17-0054;432431;S02798;P18-00305BL;0;1;52,9464;m%;96,79;0,895;0,221;0,3;1,514;0,016;0,001;0,005;0;0,013;0,114;0,0027;0;0;0,0004;0;0,015;0,0009;0,001;0;0,0009;0,002;0,041;0,006;0;0,011;0,036;-695,5681768
G17-0054;432431;S02798;P18-00305BL;0;1;53,0989;m%;96,79;0,884;0,226;0,3;1,505;0,016;0,001;0,005;0;0,013;0,117;0,0019;0,0001;0;0,0004;0;0,014;0,0007;0,002;0;0,001;0,002;0,043;0,016;0;0,013;0,032;-695,3799575
G17-0054;432431;S02798;P18-00305BL;0;1;53,2325;m%;96,8;0,876;0,228;0,3;1,499;0,015;0,001;0,005;0;0,014;0,117;0,0023;0;0;0,0004;0;0,014;0;0,001;0;0,0008;0,002;0,044;0,015;0;0,013;0,031;-695,21535
G17-0054;432431;S02798;P18-00305BL;0;1;53,385;m%;96,83;0,853;0,226;0,3;1,504;0,017;0,001;0,005;0;0,013;0,118;0,002;0;0;0,0004;0;0,014;0,0011;0,001;0;0,0009;0,002;0,041;0,007;0;0,013;0,031;-695,0277956
G17-0054;432431;S02798;P18-00305BL;0;1;53,5376;m%;96,82;0,858;0,227;0,3;1,5;0,017;0,001;0,005;0;0,015;0,116;0,0019;0,0001;0,002;0,0005;0;0,014;0,0014;0;0;0,0009;0,0021;0,047;0,005;0;0,014;0,028;-694,8404958
G17-0054;432431;S02798;P18-00305BL;0;1;53,6711;m%;96,82;0,862;0,225;0,3;1,498;0,015;0,001;0,006;0;0,013;0,12;0,0022;0,0001;0;0,0005;0;0,014;0,0006;0,001;0;0,0009;0,002;0,046;0,007;0;0,012;0,031;-694,6769612
G17-0054;432431;S02798;P18-00305BL;0;1;53,8238;m%;96,81;0,86;0,227;0,3;1,498;0,016;0,001;0,005;0;0,017;0,123;0,0021;0,0001;0;0,0005;0;0,015;0,0021;0,001;0;0,0008;0,002;0,04;0,016;0;0,011;0,026;-694,4902895
G17-0054;432431;S02798;P18-00305BL;0;1;53,9574;m%;96,82;0,848;0,231;0,3;1,497;0,016;0,001;0,005;0;0,014;0,121;0,0024;0;0;0,0004;0;0,015;0,0003;0,001;0;0,0008;0,002;0,032;0,02;0;0,012;0,031;-694,3273134
G17-0054;432431;S02798;P18-00305BL;0;1;54,1099;m%;96,84;0,839;0,229;0,3;1,495;0,016;0,001;0,005;0;0,012;0,122;0,0022;0;0;0,0005;0;0,015;0,0004;0;0;0,0009;0,002;0,043;0,011;0;0,01;0,027;-694,1416904
G17-0054;432431;S02798;P18-00305BL;0;1;54,2624;m%;96,84;0,824;0,224;0,3;1,5;0,016;0,001;0,006;0;0,013;0,126;0,0026;0;0;0,0005;0;0,016;0;0,002;0;0,0009;0,002;0,049;0,011;0;0,011;0,023;-693,9565178
G17-0054;432431;S02798;P18-00305BL;0;1;54,3959;m%;96,85;0,818;0,233;0,3;1,496;0,015;0,001;0,006;0;0,015;0,128;0,0024;0;0;0,0004;0;0,014;0,0002;0,001;0;0,001;0,0021;0,035;0,016;0,0001;0,011;0,022;-693,7947975
G17-0054;432431;S02798;P18-00305BL;0;1;54,5485;m%;96,86;0,811;0,234;0,3;1,5;0,015;0,001;0,005;0;0,012;0,127;0,0023;0,0001;0;0,0004;0;0,014;0,0006;0;0;0,0009;0,002;0,035;0,011;0;0,011;0,025;-693,6103895
G17-0054;432431;S02798;P18-00305BL;0;1;54,6821;m%;96,84;0,827;0,235;0,3;1,496;0,017;0,001;0,005;0;0,013;0,127;0,0024;0;0,001;0,0004;0;0,014;0,0011;0,001;0;0,0008;0,002;0,035;0,011;0;0,013;0,022;-693,449347
G17-0054;432431;S02798;P18-00305BL;0;1;54,8346;m%;96,85;0,81;0,231;0,3;1,491;0,017;0,001;0,005;0;0,013;0,127;0,0025;0;0;0,0005;0;0,015;0,0006;0,001;0;0,0008;0,0021;0,044;0,015;0,0001;0,012;0,024;-693,2659978
G17-0054;432431;S02798;P18-00305BL;0;1;54,9873;m%;96,86;0,803;0,23;0,3;1,491;0,018;0,001;0,006;0;0,015;0,127;0,0027;0,0002;0;0,0006;0;0,015;0,001;0,001;0;0,0009;0,002;0,044;0,011;0;0,012;0,021;-693,0829301
G17-0054;432431;S02798;P18-00305BL;0;1;55,1209;m%;96,86;0,795;0,231;0,3;1,488;0,018;0,001;0,005;0;0,017;0,131;0,0027;0;0;0,0006;0;0,014;0,0009;0;0;0,0009;0,002;0,048;0,015;0;0,013;0,021;-692,9232006
G17-0054;432431;S02798;P18-00305BL;0;1;55,2735;m%;96,87;0,794;0,234;0,3;1,477;0,017;0,001;0,006;0;0,017;0,126;0,0022;0,0001;0;0,0005;0;0,015;0,0007;0;0;0,0009;0,0021;0,045;0,013;0,0001;0,013;0,022;-692,7412702
G17-0054;432431;S02798;P18-00305BL;0;1;55,407;m%;96,89;0,787;0,227;0,3;1,471;0,016;0,001;0,006;0;0,016;0,13;0,0019;0;0;0,0005;0;0,014;0,0004;0,002;0;0,0009;0,002;0,038;0,008;0,0001;0,012;0,026;-692,5825721
G17-0054;432431;S02798;P18-00305BL;0;1;55,5596;m%;96,9;0,78;0,227;0,3;1,47;0,018;0,001;0,005;0;0,015;0,131;0,002;0;0;0,0005;0;0,015;0,0003;0;0;0,001;0,0021;0,047;0,011;0;0,011;0,022;-692,4017086
G17-0054;432431;S02798;P18-00305BL;0;1;55,7122;m%;96,92;0,773;0,225;0,3;1,477;0,016;0;0,005;0;0,015;0,132;0,0022;0;0;0,0004;0;0,014;0;0;0;0,0008;0,002;0,042;0,001;0;0,012;0,023;-692,2214344
G17-0054;432431;S02798;P18-00305BL;0;1;55,8457;m%;96,92;0,774;0,22;0,3;1,474;0,016;0,001;0,005;0;0,012;0,134;0,0024;0;0;0,0005;0;0,015;0;0;0;0,001;0,002;0,041;0,005;0;0,01;0,02;-692,0642182
G17-0054;432431;S02798;P18-00305BL;0;1;55,9982;m%;96,92;0,767;0,218;0,3;1,464;0,017;0,001;0,005;0;0,014;0,133;0,002;0;0;0,0005;0;0,016;0,0001;0;0;0,001;0,0021;0,05;0,01;0;0,013;0,02;-691,8852032
G17-0054;432431;S02798;P18-00305BL;0;1;56,1509;m%;96,93;0,761;0,22;0,4;1,46;0,017;0,001;0,006;0;0,014;0,133;0,0021;0;0;0,0005;0;0,015;0,0001;0;0;0,001;0,0021;0,047;0,014;0;0,012;0,015;-691,7065827
G17-0054;432431;S02798;P18-00305BL;0;1;56,2846;m%;96,94;0,751;0,225;0,4;1,455;0,017;0,001;0,005;0;0,016;0,136;0,002;0,0001;0;0,0004;0;0,015;0,001;0,001;0;0,0009;0,002;0,042;0,011;0,0001;0,013;0,014;-691,5507148
G17-0054;432431;S02798;P18-00305BL;0;1;56,4372;m%;96,95;0,748;0,222;0,4;1,458;0,016;0,001;0,005;0;0,014;0,134;0,0023;0;0;0,0005;0;0,015;0,0004;0,001;0;0,001;0,002;0,038;0,011;0,0001;0,012;0,014;-691,3734273
G17-0054;432431;S02798;P18-00305BL;0;1;56,5707;m%;96,95;0,749;0,227;0,4;1,456;0,016;0,001;0,005;0;0,016;0,134;0,0022;0;0;0,0005;0;0,014;0;0,001;0;0,0011;0,002;0,038;0,009;0,0001;0,012;0,014;-691,2188763
G17-0054;432431;S02798;P18-00305BL;0;1;56,7234;m%;96,94;0,747;0,226;0,4;1,468;0,017;0;0,005;0;0,016;0,134;0,0024;0;0;0,0005;0;0,014;0,0008;0,001;0;0,001;0,0021;0,038;0,009;0;0,013;0,013;-691,042735
G17-0054;432431;S02798;P18-00305BL;0;1;56,876;m%;96,94;0,735;0,226;0,4;1,459;0,016;0,001;0,006;0;0,014;0,137;0,0022;0;0,001;0,0006;0;0,015;0,0001;0,001;0;0,0009;0,0021;0,042;0,014;0;0,012;0,015;-690,8674007
G17-0054;432431;S02798;P18-00305BL;0;1;57,0095;m%;96,95;0,722;0,233;0,4;1,453;0,015;0,001;0,006;0;0,016;0,137;0,0021;0;0,002;0,0006;0;0,015;0,001;0,001;0;0,001;0,0021;0,043;0,016;0,0002;0,013;0,011;-690,714589
G17-0054;432431;S02798;P18-00305BL;0;1;57,1622;m%;96,96;0,708;0,227;0,4;1,454;0,016;0,001;0,006;0;0,018;0,144;0,0021;0;0,003;0,0005;0;0,016;0,0004;0,001;0;0,001;0,002;0,037;0,01;0;0,013;0,018;-690,5404715
G17-0054;432431;S02798;P18-00305BL;0;1;57,2958;m%;96,99;0,706;0,225;0,4;1,451;0,016;0,001;0,005;0;0,016;0,136;0,0025;0;0;0,0005;0;0,014;0,0005;0;0;0,001;0,0021;0,04;0,013;0,0001;0,012;0,009;-690,3887303
G17-0054;432431;S02798;P18-00305BL;0;1;57,4485;m%;96,97;0,707;0,225;0,4;1,448;0,016;0,001;0,005;0;0,013;0,14;0,0023;0;0;0,0005;0;0,015;0;0,001;0;0,001;0,0021;0,049;0,016;0,0001;0,012;0,011;-690,2159894
G17-0054;432431;S02798;P18-00305BL;0;1;57,6012;m%;96,97;0,697;0,227;0,4;1,444;0,017;0,001;0,005;0;0,016;0,144;0,0025;0;0;0,0005;0;0,015;0;0,002;0;0,001;0,0021;0,052;0,015;0;0,013;0,009;-690,0440003
G17-0054;432431;S02798;P18-00305BL;0;1;57,7349;m%;96,99;0,698;0,223;0,4;1,439;0,017;0,001;0,006;0;0,015;0,142;0,0025;0;0,001;0,0005;0;0,015;0,0006;0,001;0;0,001;0,002;0,049;0,008;0,0002;0,012;0,007;-689,8940382
G17-0054;432431;S02798;P18-00305BL;0;1;57,8877;m%;97,01;0,688;0,221;0,4;1,437;0,02;0,001;0,005;0;0,015;0,141;0,002;0;0,001;0,0005;0;0,015;0,0009;0;0;0,001;0,002;0,049;0,011;0,0001;0,011;0,007;-689,7233803
G17-0054;432431;S02798;P18-00305BL;0;1;58,0213;m%;97,01;0,678;0,221;0,4;1,436;0,019;0,001;0,006;0;0,018;0,149;0,0019;0;0;0,0004;0;0,016;0,0001;0;0;0,001;0,0021;0,041;0,017;0,0001;0,012;0,005;-689,574811
G17-0054;432431;S02798;P18-00305BL;0;1;58,1741;m%;96,99;0,681;0,225;0,4;1,444;0,016;0,001;0,006;0;0,017;0,147;0,0021;0;0;0,0006;0;0,015;0,0004;0;0;0,0009;0,002;0,049;0,018;0,0001;0,013;0,006;-689,4056382
G17-0054;432431;S02798;P18-00305BL;0;1;58,3269;m%;97,01;0,674;0,221;0,4;1,445;0,016;0,001;0,005;0;0,018;0,147;0,002;0;0,002;0,0006;0;0,016;0,0006;0;0;0,001;0,0021;0,043;0,009;0,0001;0,01;0,006;-689,2372744
G17-0054;432431;S02798;P18-00305BL;0;1;58,4608;m%;96,99;0,683;0,223;0,4;1,438;0,018;0;0,005;0;0,015;0,147;0,0022;0;0;0,0006;0;0,015;0,0003;0,001;0;0,0009;0,002;0,044;0,022;0,0001;0,01;0,007;-689,0904098
G17-0054;432431;S02798;P18-00305BL;0;1;58,6137;m%;97;0,677;0,227;0,4;1,44;0,019;0;0,005;0;0,015;0,143;0,0021;0;0;0,0005;0;0,015;0;0;0;0,001;0,0021;0,042;0,026;0;0,012;0,003;-688,9234857
G17-0054;432431;S02798;P18-00305BL;0;1;58,7475;m%;97,01;0,665;0,227;0,4;1,434;0,017;0,001;0,005;0;0,015;0,145;0,002;0;0;0,0004;0;0,016;0;0;0;0,0009;0,0021;0,042;0,031;0;0,011;0,006;-688,7781042
