Repository: MajPaji/G17-0024

File: ecorr_raw_data.csv (part 3 of 29)
Proj no.;TO no.;Coil no.;Sample no.;WS;Brazed;Depth [μm];Unit;Al;Si;Fe;Cu;Mn;Mg;Cr;Ni-L;Ni-H;Zn;Ti;B;Be;Bi;Ca;Cd;Ga;Hg;In;Li;Na;P;Pb;Sn;Sr;V;Zr;
G17-0054;432431;S02798;P18-00305BL;0;1;58,9006;m%;97,01;0,658;0,226;0,4;1,435;0,015;0,001;0,005;0;0,016;0,146;0,0022;0;0;0,0005;0;0,015;0,0001;0;0;0,001;0,002;0,043;0,033;0,0001;0,012;0,003;-688,612553
G17-0054;432431;S02798;P18-00305BL;0;1;59,0346;m%;97,02;0,651;0,23;0,4;1,44;0,016;0,001;0,005;0;0,017;0,143;0,0022;0;0;0,0005;0;0,015;0;0,002;0;0,001;0,0021;0,041;0,017;0;0,012;0,005;-688,4683647
G17-0054;432431;S02798;P18-00305BL;0;1;59,1876;m%;97,02;0,645;0,221;0,4;1,435;0,017;0,001;0,006;0;0,014;0,148;0,0024;0;0;0,0006;0;0,015;0;0,001;0;0,001;0,002;0,05;0,022;0,0001;0,015;0,005;-688,3045513
G17-0054;432431;S02798;P18-00305BL;0;1;59,3406;m%;97,06;0,63;0,225;0,4;1,43;0,017;0,001;0,007;0;0,014;0,151;0,0023;0,0001;0;0,0005;0;0,015;0,0004;0;0;0,001;0,0021;0,045;0,006;0,0001;0,012;0,004;-688,1416218
G17-0054;432431;S02798;P18-00305BL;0;1;59,4745;m%;97,06;0,63;0,225;0,4;1,428;0,017;0,001;0,006;0;0,015;0,151;0,0024;0;0;0,0006;0;0,015;0,0013;0,002;0;0,0009;0,002;0,036;0,007;0;0,012;0,009;-687,9997652
G17-0054;432431;S02798;P18-00305BL;0;1;59,6274;m%;97,07;0,617;0,226;0,4;1,425;0,016;0,001;0,005;0;0,017;0,151;0,0022;0;0;0,0005;0;0,015;0,0006;0,001;0;0,0009;0,0021;0,037;0,012;0,0001;0,011;0,009;-687,8386259
G17-0054;432431;S02798;P18-00305BL;0;1;59,7614;m%;97,07;0,614;0,222;0,4;1,423;0,018;0,001;0,005;0;0,016;0,15;0,0024;0;0;0,0005;0;0,015;0;0,001;0;0,001;0,002;0,046;0,015;0,0001;0,012;0,008;-687,6981546
G17-0054;432431;S02798;P18-00305BL;0;1;59,9144;m%;97,06;0,612;0,228;0,4;1,434;0,019;0;0,005;0;0,015;0,144;0,0023;0,0001;0;0,0005;0;0,016;0,0007;0,001;0;0,001;0,002;0,043;0,013;0,0001;0,012;0,004;-687,5386307
G17-0054;432431;S02798;P18-00305BL;0;1;60,0675;m%;97,07;0,605;0,224;0,4;1,43;0,019;0,001;0,005;0;0,015;0,153;0,0022;0;0;0,0006;0;0,015;0,0005;0,001;0;0,001;0,002;0,046;0,013;0,0001;0,012;0,002;-687,3799351
G17-0054;432431;S02798;P18-00305BL;0;1;60,2016;m%;97,08;0,607;0,224;0,4;1,425;0,016;0,001;0,005;0;0,016;0,152;0,0023;0;0;0,0006;0;0,016;0;0,001;0;0,0011;0,0021;0,041;0,005;0,0001;0,011;0,004;-687,2417078
G17-0054;432431;S02798;P18-00305BL;0;1;60,3546;m%;97,1;0,594;0,226;0,4;1,426;0,018;0,001;0,006;0;0,017;0,145;0,0022;0;0;0,0007;0;0,015;0;0;0;0,0011;0,002;0,043;0,006;0,0001;0,012;0;-687,0848899
G17-0054;432431;S02798;P18-00305BL;0;1;60,4886;m%;97,08;0,588;0,224;0,4;1,431;0,017;0,001;0,005;0;0,019;0,148;0,0021;0;0;0,0007;0;0,016;0,001;0;0;0,0011;0,002;0,045;0,016;0;0,012;0;-686,9483333
G17-0054;432431;S02798;P18-00305BL;0;1;60,6417;m%;97,07;0,59;0,227;0,4;1,425;0,017;0,001;0,006;0;0,016;0,153;0,0022;0;0;0,0006;0;0,015;0,0004;0;0;0,001;0,0021;0,048;0,021;0,0001;0,012;0;-686,7932201
G17-0054;432431;S02798;P18-00305BL;0;1;60,7758;m%;97,09;0,584;0,224;0,4;1,434;0,018;0,001;0,005;0;0,016;0,147;0,002;0;0;0,0006;0;0,016;0,0015;0;0;0,001;0,0021;0,042;0,014;0,0001;0,011;0;-686,6581591
G17-0054;432431;S02798;P18-00305BL;0;1;60,9289;m%;97,1;0,573;0,224;0,4;1,423;0,017;0,001;0,005;0;0,017;0,149;0,0023;0;0;0,0005;0;0,016;0,0004;0;0;0,0011;0,002;0,038;0,021;0;0,012;0,002;-686,5048856
G17-0054;432431;S02798;P18-00305BL;0;1;61,0822;m%;97,09;0,582;0,223;0,4;1,422;0,018;0,001;0,005;0;0,015;0,147;0,0026;0;0;0,0005;0;0,016;0,0002;0,001;0;0,0011;0,002;0,047;0,02;0,0001;0,013;0;-686,3524071
G17-0054;432431;S02798;P18-00305BL;0;1;61,2164;m%;97,09;0,572;0,222;0,4;1,42;0,017;0,001;0,005;0;0,016;0,15;0,0021;0,0001;0;0,0005;0;0,015;0;0,002;0;0,0011;0,002;0,049;0,027;0;0,012;0,003;-686,2197503
G17-0054;432431;S02798;P18-00305BL;0;1;61,3698;m%;97,09;0,572;0,221;0,4;1,426;0,016;0,001;0,005;0;0,017;0,15;0,0021;0;0;0,0006;0;0,016;0;0;0;0,0011;0,0021;0,047;0,03;0,0001;0,009;0;-686,069064
G17-0054;432431;S02798;P18-00305BL;0;1;61,5041;m%;97,1;0,566;0,223;0,4;1,426;0,017;0,001;0,006;0;0,015;0,153;0,002;0;0;0,0005;0;0,014;0,0004;0,001;0;0,0011;0,002;0,042;0,019;0,0001;0,009;0,002;-685,9379779
G17-0054;432431;S02798;P18-00305BL;0;1;61,6574;m%;97,13;0,551;0,234;0,4;1,415;0,016;0,001;0,005;0;0,014;0,148;0,0021;0;0;0,0006;0;0,016;0,0012;0,002;0;0,0011;0,0021;0,042;0,012;0,0002;0,012;0,001;-685,7893099
G17-0054;432431;S02798;P18-00305BL;0;1;61,7916;m%;97,12;0,554;0,228;0,4;1,418;0,018;0,001;0,006;0;0,015;0,154;0,0023;0,0001;0;0,0006;0;0,015;0,0027;0,001;0;0,0011;0,0021;0,038;0,019;0;0,011;0;-685,6600137
G17-0054;432431;S02798;P18-00305BL;0;1;61,945;m%;97,12;0,55;0,225;0,4;1,43;0,019;0,001;0,005;0;0,016;0,148;0,0026;0;0;0,0005;0;0,016;0,0008;0,001;0;0,0011;0,002;0,044;0,009;0,0001;0,011;0;-685,5131967
G17-0054;432431;S02798;P18-00305BL;0;1;62,0986;m%;97,11;0,546;0,226;0,4;1,432;0,016;0,001;0,005;0;0,016;0,15;0,0024;0;0;0,0005;0;0,016;0;0,002;0;0,001;0,002;0,044;0,014;0,0002;0,013;0;-685,3672406
G17-0054;432431;S02798;P18-00305BL;0;1;62,2331;m%;97,12;0,547;0,231;0,4;1,418;0,017;0,001;0,006;0;0,014;0,148;0,0023;0;0;0,0006;0;0,016;0,0007;0;0;0,001;0,002;0,042;0,013;0,0001;0,012;0,001;-685,2403043
G17-0054;432431;S02798;P18-00305BL;0;1;62,3868;m%;97,11;0,542;0,23;0,4;1,426;0,018;0,001;0,005;0;0,016;0,15;0,0026;0;0;0,0005;0;0,016;0,0001;0;0;0,001;0,002;0,049;0,011;0,0001;0,012;0,004;-685,0962493
G17-0054;432431;S02798;P18-00305BL;0;1;62,5213;m%;97,11;0,535;0,23;0,4;1,432;0,016;0,001;0,005;0;0,015;0,148;0,0026;0;0;0,0006;0;0,017;0,0001;0,002;0;0,0011;0,002;0,053;0,013;0,0001;0,011;0,001;-684,9710711
G17-0054;432431;S02798;P18-00305BL;0;1;62,675;m%;97,1;0,531;0,23;0,4;1,43;0,017;0,001;0,005;0;0,018;0,15;0,0027;0;0;0,0006;0;0,016;0,0005;0,001;0;0,0011;0,0021;0,055;0,016;0,0001;0,012;0,003;-684,8290374
G17-0054;432431;S02798;P18-00305BL;0;1;62,8096;m%;97,1;0,537;0,23;0,4;1,426;0,019;0,001;0,005;0;0,016;0,148;0,0027;0;0;0,0006;0;0,016;0;0,001;0;0,001;0,002;0,055;0,019;0,0001;0,012;0,003;-684,705547
G17-0054;432431;S02798;P18-00305BL;0;1;62,9634;m%;97,12;0,518;0,232;0,4;1,434;0,018;0,001;0,006;0;0,015;0,147;0,0026;0;0;0,0005;0;0,016;0,0002;0;0;0,0011;0,002;0,047;0,019;0,0001;0,01;0,001;-684,565468
G17-0054;432431;S02798;P18-00305BL;0;1;63,0979;m%;97,12;0,513;0,237;0,4;1,431;0,018;0,001;0,006;0;0,015;0,147;0,0026;0,0001;0;0,0006;0;0,016;0,0002;0,001;0;0,0011;0,002;0,042;0,026;0,0001;0,014;0,002;-684,4438696
G17-0054;432431;S02798;P18-00305BL;0;1;63,2518;m%;97,12;0,518;0,233;0,4;1,423;0,019;0,001;0,006;0;0,017;0,151;0,0025;0,0001;0;0,0006;0;0,017;0,0004;0;0;0,0011;0,0021;0,045;0,014;0,0001;0,013;0,002;-684,3057705
G17-0054;432431;S02798;P18-00305BL;0;1;63,3865;m%;97,15;0,498;0,227;0,4;1,423;0,02;0,001;0,005;0;0,017;0,152;0,0025;0;0;0,0006;0;0,016;0,0008;0,001;0;0,0011;0,002;0,045;0,014;0;0,01;0,001;-684,1858142
G17-0054;432431;S02798;P18-00305BL;0;1;63,5403;m%;97,13;0,508;0,228;0,4;1,427;0,019;0,001;0,005;0;0,014;0,151;0,0025;0;0;0,0006;0;0,016;0,001;0;0;0,001;0,0021;0,048;0,016;0;0,01;0,002;-684,0498971
G17-0054;432431;S02798;P18-00305BL;0;1;63,6941;m%;97,15;0,494;0,225;0,4;1,428;0,017;0;0,005;0;0,014;0,15;0,0019;0,0001;0,001;0,0006;0;0,016;0;0;0;0,0012;0,0021;0,051;0,011;0;0,01;0,003;-683,9151035
G17-0054;432431;S02798;P18-00305BL;0;1;63,8289;m%;97,15;0,486;0,227;0,4;1,422;0,019;0,001;0,005;0;0,016;0,151;0,0023;0;0;0,0005;0;0,017;0,0007;0,001;0;0,0011;0,0021;0,05;0,017;0;0,011;0,001;-683,79789
G17-0054;432431;S02798;P18-00305BL;0;1;63,9829;m%;97,15;0,483;0,227;0,4;1,412;0,018;0,001;0,005;0;0,018;0,151;0,0022;0;0;0,0005;0;0,017;0,0006;0,001;0;0,0011;0,002;0,054;0,019;0;0,012;0,003;-683,6650473
G17-0054;432431;S02798;P18-00305BL;0;1;64,1177;m%;97,16;0,487;0,221;0,4;1,417;0,019;0,001;0,006;0;0,015;0,15;0,0023;0;0;0,0006;0,001;0,016;0,0002;0,001;0;0,0011;0,0021;0,049;0,019;0,0001;0,013;0;-683,5497037
G17-0054;432431;S02798;P18-00305BL;0;1;64,2719;m%;97,16;0,483;0,227;0,4;1,417;0,019;0,001;0,006;0;0,016;0,151;0,0022;0,0001;0;0,0006;0;0,016;0,0001;0,001;0;0,0011;0,002;0,053;0,012;0,0002;0,014;0;-683,4188372
G17-0054;432431;S02798;P18-00305BL;0;1;64,4068;m%;97,17;0,484;0,227;0,4;1,417;0,017;0,001;0,005;0;0,016;0,151;0,0024;0,0001;0;0,0006;0,001;0,016;0,0003;0;0;0,001;0,002;0,041;0,013;0,0002;0,012;0;-683,3052963
G17-0054;432431;S02798;P18-00305BL;0;1;64,5609;m%;97,16;0,47;0,226;0,4;1,428;0,016;0,001;0,006;0;0,016;0,153;0,0023;0;0;0,0007;0;0,016;0,0019;0,001;0;0,0011;0,002;0,045;0,016;0,0002;0,012;0;-683,1766801
G17-0054;432431;S02798;P18-00305BL;0;1;64,696;m%;97,16;0,465;0,231;0,4;1,425;0,016;0;0,005;0;0,016;0,15;0,0022;0;0;0,0007;0;0,017;0,0014;0,002;0;0,0011;0,0021;0,048;0,018;0,0002;0,013;0;-683,0648767
G17-0054;432431;S02798;P18-00305BL;0;1;64,8503;m%;97,17;0,455;0,228;0,4;1,424;0,018;0,001;0,005;0;0,017;0,151;0,0025;0,0001;0;0,0006;0;0,016;0,0024;0,003;0;0,0011;0,002;0,048;0,023;0,0001;0,011;0,001;-682,9382794
G17-0054;432431;S02798;P18-00305BL;0;1;64,9854;m%;97,18;0,46;0,23;0,4;1,422;0,02;0,001;0,006;0;0,017;0,148;0,0023;0,0001;0;0,0006;0;0,015;0,0004;0,002;0;0,0012;0,002;0,041;0,019;0,0001;0,011;0,005;-682,8283971
G17-0054;432431;S02798;P18-00305BL;0;1;65,1398;m%;97,16;0,462;0,235;0,4;1,418;0,019;0,001;0,005;0;0,015;0,153;0,0023;0;0;0,0006;0;0,015;0;0,001;0;0,0011;0,0021;0,053;0,023;0,0001;0,012;0;-682,7039208
G17-0054;432431;S02798;P18-00305BL;0;1;65,2749;m%;97,16;0,458;0,229;0,4;1,423;0,016;0,001;0,005;0;0,015;0,147;0,0025;0,0001;0;0,0005;0;0,015;0,0001;0,001;0;0,0011;0,002;0,053;0,023;0,0002;0,011;0;-682,5959724
G17-0054;432431;S02798;P18-00305BL;0;1;65,4294;m%;97,19;0,454;0,226;0,4;1,416;0,018;0,001;0,006;0;0,017;0,146;0,0023;0,0001;0;0,0006;0;0,016;0,0002;0,001;0;0,0012;0,0021;0,046;0,01;0,0001;0,012;0;-682,4736339
G17-0054;432431;S02798;P18-00305BL;0;1;65,5647;m%;97,18;0,441;0,226;0,4;1,415;0,018;0,001;0,006;0;0,017;0,152;0,0019;0;0;0,0006;0;0,016;0,0004;0,001;0;0,0011;0,002;0,052;0,024;0,0001;0,013;0,001;-682,367475
G17-0054;432431;S02798;P18-00305BL;0;1;65,7193;m%;97,19;0,438;0,225;0,4;1,41;0,017;0,001;0,005;0;0,017;0,151;0,0023;0;0;0,0006;0;0,016;0,0019;0,001;0;0,0012;0,002;0,057;0,014;0;0,012;0,004;-682,2472918
G17-0054;432431;S02798;P18-00305BL;0;1;65,8546;m%;97,2;0,434;0,226;0,4;1,413;0,017;0,001;0,006;0;0,018;0,148;0,0024;0,0001;0;0,0005;0;0,017;0,0006;0,001;0;0,0011;0,002;0,048;0,02;0,0001;0,011;0,002;-682,1430936
G17-0054;432431;S02798;P18-00305BL;0;1;66,0093;m%;97,2;0,437;0,22;0,4;1,419;0,017;0,001;0,006;0;0,019;0,15;0,0025;0;0;0,0006;0;0,018;0,0002;0;0;0,0012;0,0021;0,049;0,016;0,0001;0,012;0;-682,0250801
G17-0054;432431;S02798;P18-00305BL;0;1;66,1447;m%;97,18;0,434;0,224;0,4;1,429;0,019;0,001;0,006;0;0,02;0,146;0,0023;0;0;0,0007;0;0,016;0,002;0,001;0;0,0011;0,0021;0,046;0,021;0,0001;0,011;0;-681,9227769
G17-0054;432431;S02798;P18-00305BL;0;1;66,2994;m%;97,19;0,429;0,226;0,4;1,418;0,019;0,001;0,005;0;0,019;0,148;0,0022;0;0;0,0006;0;0,016;0,0017;0,001;0;0,0011;0,0021;0,051;0,022;0,0001;0,011;0;-681,8070217
G17-0054;432431;S02798;P18-00305BL;0;1;66,4347;m%;97,2;0,426;0,23;0,4;1,415;0,02;0;0,005;0;0,016;0,153;0,0022;0;0;0,0006;0;0,016;0,0006;0,001;0;0,0011;0,0021;0,045;0,022;0,0002;0,011;0,002;-681,7067727
G17-0054;432431;S02798;P18-00305BL;0;1;66,5894;m%;97,23;0,414;0,228;0,4;1,412;0,017;0,001;0,005;0;0,018;0,146;0,0019;0;0;0,0007;0;0,016;0,0005;0,001;0;0,0011;0,0021;0,045;0,015;0,0001;0,014;0;-681,5932834
G17-0054;432431;S02798;P18-00305BL;0;1;66,7249;m%;97,21;0,416;0,228;0,4;1,419;0,018;0,001;0,005;0;0,018;0,147;0,002;0,0001;0;0,0006;0;0,016;0,0016;0,001;0;0,001;0,0021;0,048;0,015;0,0001;0,011;0,001;-681,4948747
G17-0054;432431;S02798;P18-00305BL;0;1;66,8796;m%;97,2;0,419;0,229;0,4;1,417;0,019;0,001;0,005;0;0,017;0,15;0,0023;0,0001;0;0,0005;0;0,016;0,0007;0,002;0;0,0012;0,0021;0,049;0,021;0,0001;0,012;0,003;-681,3836599
G17-0054;432431;S02798;P18-00305BL;0;1;67,0151;m%;97,18;0,413;0,227;0,4;1,43;0,019;0,001;0,005;0;0,019;0,151;0,0024;0;0;0,0006;0;0,016;0,0004;0,001;0;0,0012;0,002;0,055;0,022;0,0001;0,01;0;-681,2872462
G17-0054;432431;S02798;P18-00305BL;0;1;67,1701;m%;97,18;0,411;0,232;0,4;1,425;0,02;0,001;0,006;0;0,02;0,152;0,0024;0;0;0,0007;0;0,017;0,0001;0,001;0;0,0012;0,002;0,052;0,021;0;0,011;0;-681,1781017
G17-0054;432431;S02798;P18-00305BL;0;1;67,3059;m%;97,19;0,408;0,234;0,4;1,428;0,019;0,001;0,006;0;0,017;0,151;0,0024;0;0;0,0007;0;0,017;0;0,001;0;0,0013;0,002;0,055;0,017;0,0001;0,011;0;-681,0834816
G17-0054;432431;S02798;P18-00305BL;0;1;67,4611;m%;97,2;0,4;0,234;0,4;1,424;0,018;0,001;0,005;0;0,016;0,15;0,0021;0;0;0,0006;0;0,018;0,0006;0,001;0;0,0012;0,002;0,045;0,019;0,0002;0,013;0,004;-680,9764941
G17-0054;432431;S02798;P18-00305BL;0;1;67,597;m%;97,22;0,395;0,23;0,4;1,412;0,017;0,001;0,005;0;0,019;0,148;0,0019;0,0001;0;0,0007;0;0,018;0,0006;0,002;0;0,0012;0,002;0,044;0,025;0,0001;0,014;0,003;-680,8838191
G17-0054;432431;S02798;P18-00305BL;0;1;67,7522;m%;97,21;0,398;0,23;0,5;1,417;0,019;0,001;0,005;0;0,018;0,147;0,002;0;0;0,0006;0;0,016;0,0002;0,001;0;0,0012;0,002;0,048;0,018;0,0001;0,014;0,003;-680,7791345
G17-0054;432431;S02798;P18-00305BL;0;1;67,8881;m%;97,2;0,4;0,227;0,4;1,421;0,018;0,001;0,005;0;0,018;0,147;0,0022;0;0;0,0005;0;0,017;0,0002;0,002;0;0,0012;0,002;0,06;0,02;0,0002;0,013;0;-680,688477
G17-0054;432431;S02798;P18-00305BL;0;1;68,0433;m%;97,23;0,383;0,228;0,4;1,423;0,018;0,001;0,005;0;0,019;0,144;0,0022;0;0;0,0005;0,001;0,017;0,0005;0,002;0;0,0012;0,0021;0,053;0,011;0,0001;0,013;0;-680,5860973
G17-0054;432431;S02798;P18-00305BL;0;1;68,1792;m%;97,25;0,38;0,224;0,4;1,421;0,018;0,001;0,006;0;0,019;0,148;0,0023;0;0;0,0006;0;0,017;0;0,002;0;0,0012;0,002;0,046;0,008;0,0001;0,013;0,004;-680,4974585
G17-0054;432431;S02798;P18-00305BL;0;1;68,3345;m%;97,24;0,379;0,226;0,5;1,418;0,018;0,001;0,005;0;0,018;0,149;0,0023;0;0,002;0,0007;0;0,017;0;0,001;0;0,0012;0,002;0,049;0,012;0,0001;0,01;0,003;-680,3973205
G17-0054;432431;S02798;P18-00305BL;0;1;68,4705;m%;97,25;0,377;0,223;0,4;1,41;0,017;0,001;0,005;0;0,019;0,148;0,0023;0;0;0,0006;0;0,017;0;0,002;0;0,0013;0,002;0,049;0,01;0,0001;0,011;0,002;-680,310638
G17-0054;432431;S02798;P18-00305BL;0;1;68,626;m%;97,25;0,377;0,222;0,5;1,411;0,017;0,001;0,005;0;0,017;0,149;0,0026;0,0001;0;0,0007;0;0,017;0;0,002;0;0,0013;0,002;0,047;0,012;0,0002;0,011;0;-680,2126831
G17-0054;432431;S02798;P18-00305BL;0;1;68,7622;m%;97,26;0,374;0,224;0,5;1,406;0,017;0,001;0,006;0;0,019;0,151;0,0024;0;0;0,0007;0;0,018;0,0014;0,002;0;0,0012;0,002;0,041;0,015;0,0001;0,012;0;-680,127899
G17-0054;432431;S02798;P18-00305BL;0;1;68,8983;m%;97,26;0,368;0,221;0,5;1,403;0,017;0,001;0,005;0;0,021;0,15;0,0018;0;0;0,0007;0;0,017;0,0018;0,001;0;0,0013;0,002;0,05;0,015;0,0002;0,014;0,001;-680,0441218
G17-0054;432431;S02798;P18-00305BL;0;1;69,054;m%;97,25;0,357;0,222;0,5;1,411;0,018;0,001;0,005;0;0,019;0,148;0,0022;0;0,001;0,0007;0;0,018;0,0014;0,001;0;0,0012;0,002;0,053;0,023;0,0001;0,01;0,001;-679,949437
G17-0054;432431;S02798;P18-00305BL;0;1;69,1901;m%;97,27;0,347;0,225;0,5;1,408;0,017;0,001;0,006;0;0,018;0,148;0,0023;0,0001;0;0,0006;0;0,018;0,0001;0,002;0;0,0012;0,002;0,047;0,022;0,0001;0,011;0;-679,8676822
G17-0054;432431;S02798;P18-00305BL;0;1;69,3457;m%;97,29;0,351;0,22;0,5;1,404;0,019;0,001;0,006;0;0,019;0,153;0,0022;0;0;0,0006;0;0,017;0;0,001;0;0,0011;0,002;0,037;0,014;0,0001;0,012;0,001;-679,775368
G17-0054;432431;S02798;P18-00305BL;0;1;69,4819;m%;97,28;0,355;0,218;0,5;1,399;0,02;0,001;0,005;0;0,018;0,152;0,002;0,0001;0;0,0006;0;0,016;0,0002;0,001;0;0,0011;0,002;0,043;0,016;0;0,012;0,003;-679,695573
G17-0054;432431;S02798;P18-00305BL;0;1;69,6375;m%;97,27;0,359;0,22;0,5;1,399;0,021;0,001;0,006;0;0,018;0,152;0,0023;0,0001;0;0,0006;0;0,017;0,0008;0,002;0;0,0012;0,002;0,049;0,014;0,0002;0,012;0;-679,6055642
G17-0054;432431;S02798;P18-00305BL;0;1;69,7738;m%;97,26;0,349;0,22;0,5;1,41;0,017;0,001;0,005;0;0,018;0,152;0,0022;0,0001;0;0,0007;0;0,017;0;0,001;0;0,0012;0,002;0,053;0,021;0,0001;0,013;0;-679,5277278
G17-0054;432431;S02798;P18-00305BL;0;1;69,9298;m%;97,26;0,346;0,219;0,5;1,408;0,019;0,001;0,005;0;0,02;0,146;0,0023;0,0001;0;0,0007;0;0,017;0,0006;0;0;0,0011;0,002;0,055;0,021;0,0001;0,013;0;-679,4397952
G17-0054;432431;S02798;P18-00305BL;0;1;70,0662;m%;97,28;0,344;0,218;0,5;1,397;0,019;0,001;0,005;0;0,017;0,147;0,0018;0,0002;0;0,0007;0;0,019;0,0003;0,001;0;0,0012;0,002;0,049;0,022;0,0001;0,011;0,002;-679,363918
G17-0054;432431;S02798;P18-00305BL;0;1;70,222;m%;97,29;0,34;0,22;0,5;1,393;0,019;0,001;0,006;0;0,017;0,151;0,0022;0;0;0,0007;0;0,018;0,0013;0,002;0;0,0013;0,002;0,047;0,016;0,0001;0,009;0,001;-679,2783969
G17-0054;432431;S02798;P18-00305BL;0;1;70,3585;m%;97,28;0,338;0,22;0,5;1,411;0,018;0,001;0,005;0;0,017;0,149;0,0021;0;0;0,0006;0;0,017;0,0004;0,001;0;0,0013;0,002;0,045;0,015;0,0001;0,012;0,003;-679,2044741
G17-0054;432431;S02798;P18-00305BL;0;1;70,4951;m%;97,27;0,339;0,228;0,5;1,409;0,02;0,001;0,004;0;0,017;0,148;0,0021;0;0;0,0006;0;0,016;0,0013;0,002;0;0,0013;0,0021;0,05;0,015;0,0001;0,012;0,005;-679,1314344
G17-0054;432431;S02798;P18-00305BL;0;1;70,6511;m%;97,29;0,331;0,219;0,5;1,411;0,018;0,001;0,005;0;0,021;0,146;0,0027;0;0,002;0,0006;0;0,017;0,0002;0,003;0;0,0013;0,0021;0,044;0,015;0,0001;0,011;0;-679,0491656
G17-0054;432431;S02798;P18-00305BL;0;1;70,7877;m%;97,3;0,326;0,214;0,5;1,403;0,018;0,001;0,006;0;0,016;0,147;0,0022;0;0;0,0007;0;0,017;0,002;0,003;0;0,0012;0,002;0,046;0,023;0,0002;0,013;0;-678,9781275
G17-0054;432431;S02798;P18-00305BL;0;1;70,9437;m%;97,29;0,333;0,215;0,5;1,401;0,019;0,001;0,005;0;0,017;0,15;0,0026;0,0001;0,001;0,0007;0;0,017;0,0006;0,001;0;0,0013;0,002;0,048;0,017;0,0001;0,013;0,002;-678,8981393
G17-0054;432431;S02798;P18-00305BL;0;1;71,0803;m%;97,29;0,328;0,219;0,5;1,391;0,018;0,001;0,005;0;0,017;0,148;0,0024;0,0001;0;0,0007;0;0,018;0;0,002;0;0,0013;0,002;0,057;0,02;0;0,012;0;-678,829093
G17-0054;432431;S02798;P18-00305BL;0;1;71,2366;m%;97,29;0,318;0,22;0,5;1,395;0,017;0,001;0,005;0;0,017;0,15;0,0023;0;0;0,0008;0;0,018;0,0003;0,002;0;0,0013;0,002;0,053;0,021;0,0002;0,013;0;-678,7512252
G17-0054;432431;S02798;P18-00305BL;0;1;71,3732;m%;97,3;0,317;0,217;0,5;1,407;0,018;0,001;0,005;0;0,017;0,151;0,002;0;0,001;0,0007;0;0,017;0,0005;0,001;0;0,0013;0,002;0,046;0,014;0,0001;0,012;0,003;-678,684162
G17-0054;432431;S02798;P18-00305BL;0;1;71,51;m%;97,29;0,311;0,218;0,5;1,411;0,02;0,001;0,006;0;0,019;0,15;0,0022;0;0,002;0,0007;0;0,017;0,0004;0,001;0;0,0012;0,002;0,044;0,025;0,0002;0,013;0,001;-678,6179236
G17-0054;432431;S02798;P18-00305BL;0;1;71,6663;m%;97,3;0,315;0,219;0,5;1,401;0,022;0,001;0,005;0;0,017;0,149;0,0025;0;0;0,0009;0;0,016;0,0001;0;0;0,0013;0,002;0,042;0,026;0,0002;0,011;0,003;-678,5433701
G17-0054;432431;S02798;P18-00305BL;0;1;71,8032;m%;97,31;0,306;0,218;0,5;1,403;0,018;0,001;0,005;0;0,019;0,152;0,0026;0;0;0,0007;0;0,016;0,0001;0,002;0;0,0013;0,002;0,049;0,017;0,0002;0,012;0;-678,4790545
G17-0054;432431;S02798;P18-00305BL;0;1;71,9599;m%;97,3;0,303;0,224;0,5;1,404;0,019;0,001;0,005;0;0,018;0,15;0,0025;0;0;0,0007;0;0,017;0,0005;0,001;0;0,0011;0,002;0,046;0,024;0,0001;0,014;0,002;-678,4065609
G17-0054;432431;S02798;P18-00305BL;0;1;72,0969;m%;97,29;0,311;0,22;0,5;1,405;0,018;0,001;0,005;0;0,02;0,152;0,0023;0;0;0,0008;0;0,018;0;0,002;0;0,0012;0,002;0,044;0,026;0,0001;0,012;0,001;-678,3441608
G17-0054;432431;S02798;P18-00305BL;0;1;72,2535;m%;97,31;0,3;0,22;0,5;1,399;0,02;0,001;0,005;0;0,017;0,154;0,0024;0,0001;0;0,0007;0;0,018;0;0,002;0;0,0013;0,002;0,046;0,018;0,0001;0,011;0,001;-678,2739486
G17-0054;432431;S02798;P18-00305BL;0;1;72,3906;m%;97,31;0,304;0,219;0,5;1,403;0,02;0,001;0,005;0;0,02;0,152;0,0026;0;0;0,0007;0;0,016;0;0,001;0;0,0012;0,002;0,048;0,008;0,0002;0,012;0,004;-678,2134523
G17-0054;432431;S02798;P18-00305BL;0;1;72,5276;m%;97,3;0,296;0,224;0,5;1,403;0,02;0,001;0,005;0;0,018;0,152;0,0025;0;0;0,0007;0;0,016;0,0001;0,002;0;0,0013;0,002;0,054;0,015;0,0001;0,011;0,001;-678,1539038
G17-0054;432431;S02798;P18-00305BL;0;1;72,6841;m%;97,3;0,293;0,222;0,5;1,4;0,018;0,001;0,005;0;0,021;0,15;0,0024;0,0001;0;0,0007;0;0,017;0,0002;0,002;0;0,0013;0,0021;0,047;0,023;0,0002;0,011;0,003;-678,0869805
G17-0054;432431;S02798;P18-00305BL;0;1;72,8212;m%;97,3;0,297;0,221;0,5;1,406;0,017;0,001;0,005;0;0,018;0,15;0,0027;0;0,001;0,0006;0;0,017;0,0012;0,002;0;0,0013;0,002;0,043;0,02;0,0002;0,013;0,002;-678,0293139
G17-0054;432431;S02798;P18-00305BL;0;1;72,9778;m%;97,31;0,288;0,22;0,5;1,397;0,017;0,001;0,005;0;0,016;0,155;0,0026;0;0;0,0007;0;0,018;0,0011;0,001;0;0,0013;0,002;0,055;0,023;0,0001;0,013;0,001;-677,9645379
G17-0054;432431;S02798;P18-00305BL;0;1;73,1148;m%;97,34;0,286;0,222;0,5;1,383;0,016;0,001;0,005;0;0,015;0,153;0,0024;0,0001;0,001;0,0006;0;0,018;0;0,001;0;0,0012;0,002;0,044;0,02;0,0001;0,011;0,001;-677,9088206
G17-0054;432431;S02798;P18-00305BL;0;1;73,2518;m%;97,33;0,281;0,227;0,5;1,389;0,017;0,001;0,005;0;0,018;0,153;0,0023;0;0;0,0007;0;0,018;0;0,001;0;0,0012;0,002;0,036;0,024;0,0001;0,014;0,001;-677,8539869
G17-0054;432431;S02798;P18-00305BL;0;1;73,4085;m%;97,31;0,294;0,221;0,5;1,395;0,017;0,001;0,005;0;0,017;0,148;0,0023;0,0001;0,001;0,0007;0;0,016;0;0,001;0;0,0012;0,002;0,044;0,028;0,0002;0,013;0,001;-677,7923466
G17-0054;432431;S02798;P18-00305BL;0;1;73,5458;m%;97,31;0,288;0,221;0,5;1,392;0,019;0,001;0,005;0;0,017;0,147;0,0024;0;0,002;0,0007;0;0,018;0;0,002;0;0,0013;0,002;0,052;0,018;0,0002;0,012;0,003;-677,7392784
G17-0054;432431;S02798;P18-00305BL;0;1;73,7027;m%;97,33;0,284;0,218;0,5;1,399;0,019;0,001;0,005;0;0,015;0,15;0,0022;0,0001;0,001;0,0007;0;0,018;0,0007;0,002;0;0,0013;0,0021;0,046;0,011;0,0001;0,012;0,003;-677,6797048
G17-0054;432431;S02798;P18-00305BL;0;1;73,8399;m%;97,31;0,286;0,218;0,5;1,393;0,017;0,001;0,006;0;0,018;0,149;0,0023;0;0;0,0008;0;0,017;0,0004;0,001;0;0,0013;0,002;0,054;0,025;0,0001;0,014;0,003;-677,6285416
G17-0054;432431;S02798;P18-00305BL;0;1;73,9771;m%;97,31;0,277;0,222;0,5;1,404;0,018;0,001;0,005;0;0,019;0,149;0,002;0,0001;0;0,0007;0;0,017;0,0005;0,003;0;0,0013;0,002;0,052;0,023;0,0001;0,013;0;-677,5782418
G17-0054;432431;S02798;P18-00305BL;0;1;74,1341;m%;97,34;0,27;0,219;0,5;1,401;0,02;0,001;0,006;0;0,016;0,148;0,0023;0;0;0,0008;0;0,018;0,0014;0,002;0;0,0013;0,002;0,045;0,011;0,0001;0,013;0,002;-677,5217364
G17-0054;432431;S02798;P18-00305BL;0;1;74,2715;m%;97,33;0,271;0,221;0,5;1,396;0,02;0,001;0,006;0;0,019;0,147;0,0019;0;0;0,0007;0;0,017;0,0001;0,002;0;0,0013;0,002;0,045;0,018;0,0001;0,013;0,002;-677,4732024
G17-0054;432431;S02798;P18-00305BL;0;1;74,4286;m%;97,33;0,275;0,224;0,5;1,393;0,02;0,001;0,005;0;0,019;0,148;0,0021;0;0;0,0007;0;0,017;0,0002;0,001;0;0,0013;0,002;0,049;0,02;0,0002;0,012;0,002;-677,4187521
G17-0054;432431;S02798;P18-00305BL;0;1;74,5661;m%;97,32;0,273;0,222;0,5;1,397;0,02;0,001;0,005;0;0,018;0,152;0,0025;0;0;0,0007;0;0,018;0;0,002;0;0,0013;0,002;0,043;0,023;0,0002;0,013;0,002;-677,3720022
G17-0054;432431;S02798;P18-00305BL;0;1;74,7038;m%;97,32;0,272;0,223;0,5;1,391;0,021;0,001;0,005;0;0,021;0,144;0,0024;0;0;0,0007;0;0,018;0,0003;0,002;0;0,0013;0,002;0,057;0,02;0,0001;0,013;0;-677,3260276
G17-0054;432431;S02798;P18-00305BL;0;1;74,8612;m%;97,33;0,278;0,222;0,5;1,395;0,02;0,001;0,005;0;0,018;0,15;0,0022;0,0002;0;0,0006;0;0,018;0,0003;0,001;0;0,0012;0,002;0,043;0,013;0,0002;0,012;0,001;-677,2745026
G17-0054;432431;S02798;P18-00305BL;0;1;74,9988;m%;97,34;0,266;0,219;0,5;1,398;0,021;0,001;0,005;0;0,017;0,151;0,0024;0,0001;0;0,0007;0;0,018;0,0003;0,002;0;0,0012;0,002;0,051;0,01;0,0001;0,012;0;-677,2303506
G17-0054;432431;S02798;P18-00305BL;0;1;75,1363;m%;97,34;0,263;0,218;0,5;1,392;0,019;0,001;0,005;0;0,019;0,151;0,0022;0;0;0,0007;0;0,017;0,0003;0,002;0;0,0012;0,002;0,05;0,021;0,0001;0,011;0;-677,1870558
G17-0054;432431;S02798;P18-00305BL;0;1;75,2936;m%;97,33;0,264;0,224;0,5;1,404;0,015;0,001;0,005;0;0,019;0,148;0,0023;0;0;0,0007;0;0,017;0;0,002;0;0,0014;0,002;0,047;0,022;0,0002;0,011;0;-677,1385309
G17-0054;432431;S02798;P18-00305BL;0;1;75,4314;m%;97,33;0,262;0,22;0,5;1,4;0,017;0,001;0,005;0;0,018;0,148;0,0023;0,0001;0;0,0006;0;0,018;0,0001;0,002;0;0,0014;0,002;0,049;0,015;0,0002;0,012;0,002;-677,0968959
G17-0054;432431;S02798;P18-00305BL;0;1;75,5888;m%;97,34;0,259;0,221;0,5;1,397;0,017;0,001;0,005;0;0,016;0,147;0,0023;0,0001;0;0,0008;0;0,018;0;0,002;0;0,0014;0,002;0,05;0,02;0,0002;0,012;0,001;-677,0503305
G17-0054;432431;S02798;P18-00305BL;0;1;75,7267;m%;97,32;0,257;0,225;0,5;1,401;0,019;0,001;0,005;0;0,019;0,147;0,0024;0;0,001;0,0008;0;0,018;0,0001;0,002;0;0,0014;0,0021;0,055;0,016;0,0002;0,012;0,003;-677,0103963
G17-0054;432431;S02798;P18-00305BL;0;1;75,8646;m%;97,33;0,253;0,222;0,5;1,4;0,018;0,001;0,005;0;0,018;0,15;0,0022;0;0;0,0007;0;0,018;0,0002;0,002;0;0,0012;0,002;0,055;0,012;0,0001;0,013;0,002;-676,9712614
G17-0054;432431;S02798;P18-00305BL;0;1;76,0223;m%;97,33;0,25;0,226;0,5;1,403;0,02;0,001;0,005;0;0,017;0,149;0,002;0,0001;0;0,0007;0;0,019;0,0007;0,001;0;0,0013;0,002;0,051;0,021;0,0001;0,013;0,001;-676,9274792
G17-0054;432431;S02798;P18-00305BL;0;1;76,1604;m%;97,35;0,246;0,224;0,5;1,397;0,018;0,001;0,005;0;0,017;0,147;0,0021;0;0;0,0008;0;0,017;0,0003;0,001;0;0,0013;0,002;0,049;0,016;0,0002;0,011;0,002;-676,8899831
G17-0054;432431;S02798;P18-00305BL;0;1;76,2984;m%;97,35;0,246;0,224;0,5;1,395;0,021;0,001;0,005;0;0,019;0,146;0,0023;0;0;0,0007;0;0,017;0,001;0,001;0;0,0014;0,002;0,051;0,006;0,0002;0,011;0;-676,8532955
G17-0054;432431;S02798;P18-00305BL;0;1;76,4561;m%;97,33;0,25;0,225;0,5;1,402;0,019;0,001;0,006;0;0,02;0,15;0,002;0;0,002;0,0007;0;0,018;0,0013;0,001;0;0,0014;0,002;0,055;0,013;0,0002;0,012;0;-676,8123187
G17-0054;432431;S02798;P18-00305BL;0;1;76,5942;m%;97,32;0,245;0,228;0,5;1,406;0,019;0,001;0,006;0;0,018;0,146;0,0025;0;0;0,0007;0;0,018;0,0009;0,002;0;0,0014;0,002;0,055;0,019;0,0002;0,014;0;-676,7772579
G17-0054;432431;S02798;P18-00305BL;0;1;76,7323;m%;97,33;0,246;0,232;0,5;1,405;0,018;0,001;0,006;0;0,02;0,148;0,002;0,0001;0;0,0007;0;0,018;0,0002;0,002;0;0,0014;0,002;0,046;0,019;0,0001;0,015;0;-676,742959
G17-0054;432431;S02798;P18-00305BL;0;1;76,8903;m%;97,32;0,244;0,227;0,5;1,405;0,018;0,001;0,005;0;0,019;0,15;0,0022;0;0;0,0008;0;0,019;0,0003;0,002;0;0,0014;0,002;0,052;0,02;0,0001;0,012;0,002;-676,7046434
G17-0054;432431;S02798;P18-00305BL;0;1;77,0286;m%;97,32;0,249;0,234;0,5;1,401;0,02;0,001;0,005;0;0,019;0,151;0,0022;0;0;0,0008;0;0,016;0,0002;0,002;0;0,0014;0,002;0,047;0,012;0,0001;0,011;0,003;-676,6719086
G17-0054;432431;S02798;P18-00305BL;0;1;77,1668;m%;97,32;0,25;0,228;0,5;1,404;0,018;0,001;0,005;0;0,021;0,147;0,002;0,0001;0;0,0006;0;0,018;0,0001;0,004;0;0,0014;0,002;0,05;0,015;0,0001;0,013;0;-676,6399393
G17-0054;432431;S02798;P18-00305BL;0;1;77,3248;m%;97,33;0,239;0,229;0,5;1,404;0,019;0,001;0,005;0;0,02;0,148;0,0021;0,0001;0;0,0008;0,001;0,018;0;0,002;0;0,0013;0,002;0,048;0,017;0,0002;0,011;0,004;-676,6042895
G17-0054;432431;S02798;P18-00305BL;0;1;77,4631;m%;97,33;0,241;0,229;0,5;1,404;0,02;0,001;0,005;0;0,021;0,145;0,0023;0,0001;0,001;0,0007;0;0,019;0;0,002;0;0,0014;0,002;0,041;0,02;0,0003;0,011;0,002;-676,5738646
G17-0054;432431;S02798;P18-00305BL;0;1;77,6211;m%;97,35;0,233;0,225;0,5;1,4;0,018;0,001;0,005;0;0,019;0,146;0,0022;0;0;0,0008;0;0,018;0,0006;0,002;0;0,0013;0,002;0,045;0,019;0,0002;0,011;0,001;-676,5399873
G17-0054;432431;S02798;P18-00305BL;0;1;77,7595;m%;97,36;0,231;0,222;0,5;1,395;0,02;0,001;0,006;0;0,019;0,144;0,0021;0;0;0,0008;0;0,017;0,0013;0,003;0;0,0013;0,002;0,049;0,019;0,0001;0,012;0,002;-676,5110767
G17-0054;432431;S02798;P18-00305BL;0;1;77,8977;m%;97,36;0,231;0,222;0,5;1,396;0,019;0,001;0,006;0;0,018;0,146;0,0021;0,0001;0;0,0007;0;0,017;0;0,003;0;0,0014;0,002;0,043;0,011;0,0002;0,012;0,003;-676,4829125
G17-0054;432431;S02798;P18-00305BL;0;1;78,0559;m%;97,37;0,227;0,219;0,5;1,382;0,02;0,001;0,006;0;0,019;0,149;0,0023;0;0;0,0007;0;0,017;0,0001;0,001;0;0,0014;0,002;0,047;0,019;0,0002;0,012;0;-676,451527
G17-0054;432431;S02798;P18-00305BL;0;1;78,1943;m%;97,38;0,229;0,219;0,5;1,386;0,02;0,001;0,006;0;0,018;0,145;0,0022;0;0;0,0007;0;0,019;0,0002;0,002;0;0,0013;0,002;0,04;0,018;0,0002;0,01;0,001;-676,4248094
G17-0054;432431;S02798;P18-00305BL;0;1;78,3329;m%;97,36;0,229;0,218;0,5;1,388;0,021;0,001;0,005;0;0,019;0,148;0,0019;0;0;0,0008;0;0,018;0,0007;0,002;0;0,0013;0,002;0,048;0,017;0,0001;0,011;0,002;-676,3987371
G17-0054;432431;S02798;P18-00305BL;0;1;78,4913;m%;97,37;0,233;0,218;0,5;1,388;0,017;0,001;0,006;0;0,018;0,151;0,002;0,0001;0;0,0008;0;0,018;0;0,002;0;0,0014;0,002;0,045;0,016;0,0002;0,014;0,002;-676,3697685
G17-0054;432431;S02798;P18-00305BL;0;1;78,6298;m%;97,39;0,226;0,214;0,5;1,382;0,017;0,001;0,005;0;0,019;0,152;0,0024;0,0001;0;0,0008;0;0,019;0,0004;0,002;0;0,0014;0,002;0,043;0,007;0,0003;0,014;0,004;-676,3451543
G17-0054;432431;S02798;P18-00305BL;0;1;78,7684;m%;97,38;0,219;0,22;0,5;1,384;0,017;0,001;0,005;0;0,017;0,153;0,0025;0;0,001;0,0007;0;0,018;0,001;0,003;0;0,0015;0,002;0,047;0,018;0,0002;0,012;0;-676,3211821
G17-0054;432431;S02798;P18-00305BL;0;1;78,9269;m%;97,39;0,217;0,217;0,5;1,38;0,019;0,001;0,004;0;0,021;0,147;0,0025;0;0;0,0007;0;0,019;0,0003;0,003;0;0,0014;0,002;0,045;0,014;0,0003;0,013;0;-676,2945666
G17-0054;432431;S02798;P18-00305BL;0;1;79,0656;m%;97,38;0,221;0,212;0,5;1,373;0,021;0,001;0,005;0;0,021;0,146;0,0025;0,0001;0;0,0008;0,001;0,019;0,0004;0,002;0;0,0014;0,002;0,05;0,02;0,0002;0,014;0,001;-676,2719661
G17-0054;432431;S02798;P18-00305BL;0;1;79,2044;m%;97,38;0,217;0,214;0,5;1,375;0,018;0,001;0,006;0;0,019;0,152;0,0024;0,0001;0;0,0008;0;0,018;0,0013;0,003;0;0,0014;0,002;0,04;0,029;0,0002;0,014;0;-676,2499856
G17-0054;432431;S02798;P18-00305BL;0;1;79,3431;m%;97,38;0,216;0,211;0,5;1,387;0,02;0,001;0,006;0;0,018;0,144;0,0023;0;0;0,0007;0;0,018;0,0012;0,002;0;0,0014;0,002;0,04;0,024;0,0003;0,014;0,002;-676,2286485
G17-0054;432431;S02798;P18-00305BL;0;1;79,5018;m%;97,4;0,216;0,207;0,5;1,379;0,018;0,001;0,006;0;0,021;0,143;0,0023;0;0;0,0007;0;0,018;0;0,003;0;0,0013;0,002;0,044;0,02;0,0002;0,013;0,002;-676,2049937
G17-0054;432431;S02798;P18-00305BL;0;1;79,6407;m%;97,41;0,219;0,21;0,5;1,368;0,018;0,001;0,005;0;0,018;0,147;0,0026;0;0;0,0008;0;0,018;0;0,001;0;0,0014;0,002;0,045;0,016;0,0002;0,013;0;-676,1849455
G17-0054;432431;S02798;P18-00305BL;0;1;79,7795;m%;97,4;0,218;0,207;0,5;1,371;0,019;0,001;0,005;0;0,018;0,149;0,0026;0,0002;0;0,0008;0;0,018;0,0012;0,001;0;0,0015;0,002;0,043;0,016;0,0002;0,012;0,006;-676,1655139
G17-0054;432431;S02798;P18-00305BL;0;1;79,9382;m%;97,4;0,221;0,202;0,5;1,367;0,02;0,001;0,006;0;0,019;0,147;0,0019;0,0001;0,001;0,0007;0;0,018;0,0018;0,004;0;0,0016;0,002;0,048;0,018;0,0002;0,013;0,001;-676,1440231
G17-0054;432431;S02798;P18-00305BL;0;1;80,0771;m%;97,41;0,211;0,199;0,5;1,362;0,019;0,001;0,005;0;0,019;0,149;0,0023;0;0;0,0008;0;0,019;0,0013;0,002;0;0,0015;0,002;0,05;0,029;0,0003;0,014;0,002;-676,1258401
G17-0054;432431;S02798;P18-00305BL;0;1;80,216;m%;97,39;0,211;0,203;0,5;1,362;0,019;0,001;0,005;0;0,019;0,15;0,0027;0;0;0,0008;0;0,019;0,0002;0,002;0;0,0014;0,002;0,06;0,029;0,0002;0,013;0,001;-676,108233
G17-0054;432431;S02798;P18-00305BL;0;1;80,3747;m%;97,39;0,212;0,21;0,5;1,368;0,019;0,001;0,005;0;0,019;0,147;0,0024;0;0;0,0007;0;0,019;0,0013;0,002;0;0,0014;0,002;0,053;0,02;0,0003;0,014;0,001;-676,0888095
G17-0054;432431;S02798;P18-00305BL;0;1;80,5136;m%;97,39;0,209;0,211;0,5;1,369;0,019;0,001;0,005;0;0,02;0,147;0,0023;0;0;0,0008;0;0,017;0,0009;0,004;0;0,0014;0,002;0,048;0,021;0,0002;0,014;0,004;-676,0724066
G17-0054;432431;S02798;P18-00305BL;0;1;80,6526;m%;97,41;0,206;0,211;0,5;1,365;0,019;0,001;0,005;0;0,018;0,147;0,0022;0;0;0,0008;0;0,016;0,0004;0,002;0;0,0014;0,002;0,049;0,017;0;0,014;0,002;-676,0565405
G17-0054;432431;S02798;P18-00305BL;0;1;80,8115;m%;97,39;0,212;0,205;0,5;1,369;0,019;0,001;0,005;0;0,019;0,149;0,0022;0;0;0,0008;0;0,018;0,0004;0,003;0;0,0015;0,002;0,057;0,017;0,0001;0,012;0,002;-676,0390639
G17-0054;432431;S02798;P18-00305BL;0;1;80,9506;m%;97,39;0,204;0,212;0,5;1,379;0,02;0,001;0,005;0;0,017;0,151;0,0024;0;0,003;0,0007;0;0,018;0,0003;0,003;0;0,0014;0,002;0,049;0,012;0,0001;0,014;0,005;-676,0243335
G17-0054;432431;S02798;P18-00305BL;0;1;81,0897;m%;97,4;0,205;0,209;0,5;1,375;0,019;0,001;0,005;0;0,018;0,15;0,0024;0;0;0,0007;0;0,019;0,0002;0,003;0;0,0015;0,002;0,042;0,02;0,0002;0,013;0,003;-676,0101244
G17-0054;432431;S02798;P18-00305BL;0;1;81,2288;m%;97,38;0,209;0,213;0,5;1,374;0,019;0,001;0,005;0;0,019;0,147;0,0024;0;0;0,0007;0;0,018;0,0007;0,003;0;0,0016;0,002;0,049;0,017;0,0002;0,014;0,006;-675,9964273
G17-0054;432431;S02798;P18-00305BL;0;1;81,3878;m%;97,39;0,202;0,211;0,5;1,376;0,019;0,001;0,005;0;0,021;0,147;0,0022;0;0;0,0006;0;0,018;0,0011;0,001;0;0,0015;0,002;0,057;0,014;0,0002;0,013;0,001;-675,9813861
G17-0054;432431;S02798;P18-00305BL;0;1;81,527;m%;97,39;0,2;0,207;0,5;1,377;0,019;0,001;0,006;0;0,02;0,148;0,0022;0,0001;0;0,0007;0;0,018;0,0006;0,002;0;0,0014;0,002;0,046;0,024;0,0002;0,013;0;-675,9687464
G17-0054;432431;S02798;P18-00305BL;0;1;81,6662;m%;97,4;0,205;0,213;0,5;1,383;0,018;0,001;0,005;0;0,019;0,147;0,0019;0;0;0,0007;0;0,017;0,0005;0,002;0;0,0015;0,002;0,044;0,017;0,0001;0,012;0;-675,9565902
G17-0054;432431;S02798;P18-00305BL;0;1;81,8253;m%;97,41;0,201;0,213;0,5;1,372;0,019;0,001;0,005;0;0,018;0,145;0,002;0;0;0,0007;0;0,018;0,001;0,003;0;0,0015;0,0019;0,04;0,021;0,0002;0,013;0,001;-675,9432763
G17-0054;432431;S02798;P18-00305BL;0;1;81,9646;m%;97,37;0,205;0,214;0,5;1,38;0,019;0,001;0,006;0;0,02;0,145;0,002;0;0,002;0,0008;0;0,018;0,0005;0,003;0;0,0015;0,002;0,05;0,026;0,0002;0,013;0,005;-675,9321167
G17-0054;432431;S02798;P18-00305BL;0;1;82,104;m%;97,39;0,194;0,212;0,5;1,374;0,02;0,001;0,006;0;0,021;0,147;0,0023;0,0001;0,001;0,0007;0;0,019;0,0018;0,002;0;0,0015;0,002;0,047;0,021;0,0002;0,013;0,004;-675,9214039
G17-0054;432431;S02798;P18-00305BL;0;1;82,2635;m%;97,37;0,197;0,212;0,5;1,376;0,02;0,001;0,005;0;0,02;0,152;0,0022;0;0;0,0007;0;0,019;0,0013;0,003;0;0,0014;0,002;0,053;0,024;0,0001;0,015;0,001;-675,9096923
G17-0054;432431;S02798;P18-00305BL;0;1;82,4029;m%;97,38;0,201;0,215;0,5;1,38;0,019;0,001;0,005;0;0,022;0,15;0,0019;0,0001;0;0,0008;0;0,019;0,0007;0,004;0;0,0014;0,002;0,045;0,021;0,0003;0,016;0;-675,8999227
G17-0054;432431;S02798;P18-00305BL;0;1;82,5423;m%;97,39;0,2;0,216;0,5;1,379;0,02;0,001;0,006;0;0,02;0,15;0,0018;0;0;0,0008;0;0,017;0;0,002;0;0,0016;0,002;0,054;0,011;0,0003;0,012;0,001;-675,8905777
G17-0054;432431;S02798;P18-00305BL;0;1;82,6819;m%;97,38;0,205;0,217;0,5;1,38;0,021;0,001;0,006;0;0,019;0,152;0,0022;0;0,001;0,0008;0;0,017;0,0002;0,001;0;0,0015;0,002;0,041;0,023;0,0003;0,011;0;-675,8816349
G17-0054;432431;S02798;P18-00305BL;0;1;82,8413;m%;97,39;0,199;0,214;0,5;1,374;0,019;0,001;0,005;0;0,019;0,149;0,0025;0;0;0,0007;0;0,018;0,0007;0,004;0;0,0014;0,002;0,048;0,022;0,0002;0,01;0,002;-675,8719198
G17-0054;432431;S02798;P18-00305BL;0;1;82,9809;m%;97,38;0,206;0,21;0,5;1,377;0,019;0,001;0,005;0;0,018;0,153;0,0022;0,0001;0;0,0007;0,001;0,017;0,0012;0,003;0;0,0014;0,002;0,045;0,021;0,0003;0,012;0,003;-675,8638348
G17-0054;432431;S02798;P18-00305BL;0;1;83,1206;m%;97,37;0,201;0,215;0,5;1,383;0,019;0,001;0,005;0;0,02;0,15;0,0024;0,0001;0;0,0007;0;0,017;0;0,004;0;0,0014;0,002;0,054;0,022;0,0002;0,013;0;-675,8561292
G17-0054;432431;S02798;P18-00305BL;0;1;83,2603;m%;97,37;0,2;0,212;0,5;1,37;0,02;0,001;0,005;0;0,019;0,151;0,0024;0;0,001;0,0008;0;0,02;0;0,002;0;0,0014;0,002;0,052;0,029;0,0002;0,015;0,004;-675,848799
G17-0054;432431;S02798;P18-00305BL;0;1;83,4201;m%;97,39;0,195;0,211;0,5;1,37;0,02;0,001;0,005;0;0,021;0,146;0,0022;0,0001;0;0,0008;0;0,018;0,0011;0,002;0;0,0015;0,002;0,055;0,023;0,0002;0,013;0,002;-675,8408615
G17-0054;432431;S02798;P18-00305BL;0;1;83,5599;m%;97,4;0,193;0,211;0,5;1,367;0,021;0,001;0,005;0;0,02;0,147;0,0022;0,0001;0;0,0008;0;0,019;0,0001;0,001;0;0,0015;0,0019;0,051;0,019;0,0003;0,013;0,005;-675,8342975
G17-0054;432431;S02798;P18-00305BL;0;1;83,6998;m%;97,4;0,196;0,208;0,5;1,366;0,021;0,001;0,005;0;0,017;0,144;0,0021;0;0;0,0008;0;0,018;0;0,002;0;0,0015;0,0019;0,051;0,026;0,0002;0,015;0,002;-675,8280732
G17-0054;432431;S02798;P18-00305BL;0;1;83,8396;m%;97,4;0,191;0,207;0,5;1,361;0,021;0,001;0,005;0;0,018;0,149;0,002;0,0001;0;0,0008;0;0,019;0;0,002;0;0,0014;0,002;0,051;0,023;0,0002;0,014;0,006;-675,8221874
G17-0054;432431;S02798;P18-00305BL;0;1;83,9997;m%;97,38;0,192;0,206;0,5;1,372;0,019;0,001;0,005;0;0,017;0,149;0,0021;0;0;0,0007;0;0,02;0,0002;0,003;0;0,0016;0,002;0,063;0,025;0,0002;0,013;0,002;-675,8158439
G17-0054;432431;S02798;P18-00305BL;0;1;84,1397;m%;97,4;0,189;0,21;0,5;1,36;0,022;0,001;0,005;0;0,019;0,147;0,0023;0;0;0,0008;0;0,02;0,002;0,003;0;0,0015;0,002;0,058;0,018;0,0002;0,013;0;-675,8106325
G17-0054;432431;S02798;P18-00305BL;0;1;84,2798;m%;97,42;0,186;0,202;0,5;1,361;0,021;0,001;0,005;0;0,02;0,147;0,0023;0;0;0,0008;0;0,019;0,0004;0,003;0;0,0015;0,002;0,053;0,019;0,0002;0,012;0;-675,8057202
G17-0054;432431;S02798;P18-00305BL;0;1;84,4399;m%;97,4;0,191;0,205;0,5;1,364;0,02;0,001;0,006;0;0,022;0,148;0,0025;0,0001;0;0,0008;0;0,019;0;0,003;0;0,0015;0,002;0,05;0,019;0,0003;0,014;0,002;-675,8004641
G17-0054;432431;S02798;P18-00305BL;0;1;84,5799;m%;97,4;0,191;0,203;0,5;1,364;0,019;0,001;0,006;0;0,023;0,144;0,0022;0;0;0,0007;0;0,02;0,0004;0,004;0;0,0014;0,002;0,057;0,019;0,0003;0,014;0;-675,7961686
G17-0054;432431;S02798;P18-00305BL;0;1;84,72;m%;97,4;0,192;0,207;0,5;1,363;0,02;0,001;0,006;0;0,019;0,145;0,0019;0;0,001;0,0008;0;0,02;0,0007;0,002;0;0,0015;0,002;0,065;0,019;0,0002;0,012;0;-675,7921401
G17-0054;432431;S02798;P18-00305BL;0;1;84,86;m%;97,42;0,19;0,211;0,5;1,359;0,019;0,001;0,005;0;0,02;0,144;0,0023;0,0001;0;0,0008;0;0,018;0,0004;0,003;0;0,0014;0,0019;0,053;0,017;0,0001;0,013;0,001;-675,7883739
G17-0054;432431;S02798;P18-00305BL;0;1;85,0002;m%;97,41;0,189;0,212;0,5;1,361;0,02;0,001;0,005;0;0,019;0,148;0,0023;0;0;0,0008;0;0,017;0,002;0,003;0;0,0015;0,0019;0,041;0,029;0,0002;0,012;0,001;-675,7848515
G17-0054;432431;S02798;P18-00305BL;0;1;85,1605;m%;97,39;0,18;0,215;0,5;1,366;0,02;0,001;0,005;0;0,021;0,15;0,0023;0;0;0,0008;0;0,019;0,0012;0,003;0;0,0014;0,002;0,052;0,027;0,0002;0,013;0,005;-675,7811163
G17-0054;432431;S02798;P18-00305BL;0;1;85,301;m%;97,4;0,184;0,215;0,5;1,367;0,02;0,001;0,005;0;0,02;0,146;0,0023;0;0;0,0008;0;0,019;0;0,002;0;0,0016;0,0019;0,049;0,017;0,0001;0,014;0,003;-675,7780869
G17-0054;432431;S02798;P18-00305BL;0;1;85,4414;m%;97,38;0,188;0,214;0,5;1,376;0,019;0,002;0,005;0;0,018;0,149;0,0024;0,0001;0;0,0008;0;0,019;0;0,003;0;0,0015;0,002;0,064;0,015;0,0004;0,013;0;-675,7752767
G17-0054;432431;S02798;P18-00305BL;0;1;85,5819;m%;97,37;0,184;0,219;0,5;1,376;0,019;0,001;0,006;0;0,023;0,151;0,0022;0,0001;0;0,0008;0;0,018;0,0013;0,002;0;0,0014;0,0019;0,052;0,023;0,0003;0,013;0,002;-675,7726708
G17-0054;432431;S02798;P18-00305BL;0;1;85,7424;m%;97,38;0,185;0,222;0,5;1,384;0,02;0,001;0,005;0;0,02;0,149;0,0024;0;0;0,0008;0;0,019;0,0004;0,001;0;0,0015;0,002;0,049;0,017;0,0003;0,013;0;-675,7699331
G17-0054;432431;S02798;P18-00305BL;0;1;85,8828;m%;97,38;0,178;0,222;0,5;1,388;0,019;0,001;0,005;0;0,022;0,148;0,0022;0;0,001;0,0009;0;0,019;0,0004;0,002;0;0,0015;0,0019;0,046;0,019;0,0002;0,013;0;-675,7677352
G17-0054;432431;S02798;P18-00305BL;0;1;86,0233;m%;97,38;0,181;0,22;0,5;1,38;0,019;0,001;0,006;0;0,021;0,15;0,0023;0,0001;0,003;0,0008;0;0,019;0,0006;0,002;0;0,0015;0,0019;0,048;0,012;0,0002;0,014;0,002;-675,7657087
G17-0054;432431;S02798;P18-00305BL;0;1;86,1638;m%;97,37;0,181;0,217;0,5;1,387;0,02;0,001;0,005;0;0,018;0,15;0,0026;0;0,001;0,0008;0;0,019;0,0002;0,002;0;0,0016;0,0019;0,056;0,017;0,0003;0,013;0,001;-675,7638443
G17-0054;432431;S02798;P18-00305BL;0;1;86,3246;m%;97,38;0,178;0,219;0,5;1,375;0,019;0,002;0,005;0;0,021;0,149;0,0027;0,0001;0;0,0008;0;0,019;0,0007;0,002;0;0,0016;0,002;0,056;0,02;0,0003;0,012;0,005;-675,7618959
G17-0054;432431;S02798;P18-00305BL;0;1;86,4653;m%;97,37;0,182;0,225;0,5;1,379;0,02;0,001;0,005;0;0,021;0,152;0,0025;0;0;0,0008;0,001;0,018;0,0007;0,002;0;0,0015;0,002;0,05;0,027;0,0002;0,013;0,004;-675,7603411
G17-0054;432431;S02798;P18-00305BL;0;1;86,6062;m%;97,37;0,179;0,221;0,5;1,389;0,02;0,001;0,006;0;0,017;0,145;0,0027;0;0,001;0,0008;0,001;0,017;0,0008;0,003;0;0,0016;0,002;0,051;0,024;0,0002;0,012;0,001;-675,7589132
G17-0054;432431;S02798;P18-00305BL;0;1;86,747;m%;97,38;0,181;0,218;0,5;1,381;0,019;0,001;0,006;0;0,017;0,146;0,0024;0,0001;0;0,0008;0;0,018;0,0001;0,002;0;0,0017;0,0019;0,05;0,021;0,0003;0,012;0,002;-675,7576045
G17-0054;432431;S02798;P18-00305BL;0;1;86,8878;m%;97,36;0,18;0,218;0,5;1,381;0,022;0,001;0,005;0;0,018;0,149;0,0023;0,0001;0;0,0008;0;0,018;0,0008;0,003;0;0,0015;0,002;0,06;0,029;0,0002;0,013;0,003;-675,7564032
