Repository: MajPaji/G17-0024

File: ecorr_raw_data.csv (part 6 of 29)
Proj no.;TO no.;Coil no.;Sample no.;WS;Brazed;Depth [μm];Unit;Al;Si;Fe;Cu;Mn;Mg;Cr;Ni-L;Ni-H;Zn;Ti;B;Be;Bi;Ca;Cd;Ga;Hg;In;Li;Na;P;Pb;Sn;Sr;V;Zr;
G17-0054;432431;S02798;P18-00305BL;0;1;144,1944;m%;97,49;0,166;0,209;0,6;1,237;0,017;0,002;0,006;0;0,021;0,131;0,0026;0,0001;0;0,0009;0;0,02;0,0005;0,007;0,0001;0,0024;0,0016;0,069;0,029;0,0004;0,012;0,003;NAN
G17-0054;432431;S02798;P18-00305BL;0;1;144,342;m%;97,49;0,162;0,205;0,6;1,238;0,018;0,001;0,006;0;0,022;0,13;0,0025;0;0;0,001;0;0,02;0,0003;0,007;0,0001;0,0025;0,0016;0,069;0,025;0,0004;0,014;0,003;NAN
G17-0054;432431;S02798;P18-00305BL;0;1;144,4898;m%;97,49;0,16;0,208;0,6;1,247;0,018;0,001;0,006;0;0,023;0,135;0,0022;0,0001;0;0,0011;0;0,018;0,0003;0,006;0,0001;0,0025;0,0016;0,067;0,019;0,0005;0,014;0,004;NAN
G17-0054;432431;S02798;P18-00305BL;0;1;144,6378;m%;97,52;0,159;0,208;0,6;1,232;0,016;0,001;0,005;0;0,022;0,134;0,0027;0;0,001;0,0011;0;0,018;0;0,006;0,0001;0,0024;0,0016;0,062;0,017;0,0003;0,014;0,001;NAN
G17-0054;432431;S02798;P18-00305BL;0;1;144,7857;m%;97,49;0,162;0,208;0,6;1,238;0,019;0,002;0,006;0;0,022;0,135;0,0032;0,0001;0;0,0011;0;0,018;0,0004;0,007;0,0001;0,0024;0,0016;0,073;0,022;0,0004;0,011;0,003;NAN
G17-0054;432431;S02798;P18-00305BL;0;1;144,9338;m%;97,49;0,162;0,207;0,6;1,236;0,02;0,002;0,006;0;0,022;0,131;0,003;0;0;0,001;0;0,019;0,0016;0,006;0,0001;0,0025;0,0016;0,07;0,03;0,0004;0,013;0,002;NAN
G17-0054;432431;S02798;P18-00305BL;0;1;145,0685;m%;97,52;0,157;0,197;0,6;1,273;0,013;0,001;0,005;0;0,012;0,136;0,0019;0;0;0,0002;0;0,012;0,0008;0,002;0;0,0009;0,0017;0,048;0,01;0,0001;0,009;0;NAN
G17-0054;380572;P58966;P15-00222L;0;1;0,1092;m%;63,86;27,565;0,967;0,108;0,662;1,441;0,004;0,088;0;0,694;0,003;0,0202;0,0065;2,086;0,0777;0,059;0,007;0,0692;0;0;0,1559;0,0151;0,556;0,867;0,4557;0,148;0,082;-727,1458626
G17-0054;380572;P58966;P15-00222L;0;1;0,218;m%;62,6;34,421;1,388;0,085;1,031;0,04;0,002;0,041;0;0,003;0,001;0,0026;0,0007;0,167;0,0053;0,004;0,006;0,008;0;0;0,0086;0,0024;0,017;0,061;0,0388;0,035;0,028;-727,0578118
G17-0054;380572;P58966;P15-00222L;0;1;0,3265;m%;62,67;34,721;1,287;0,08;0,951;0,011;0,003;0,025;0;0,003;0;0,0017;0,0005;0,106;0,0025;0,001;0,004;0,0076;0;0;0,0055;0,0023;0,007;0,046;0,014;0,031;0,017;-726,968023
G17-0054;380572;P58966;P15-00222L;0;1;0,4372;m%;64,17;33,438;1,199;0,081;0,904;0,005;0,002;0,019;0;0,004;0;0,0015;0,0005;0,076;0,0013;0;0,006;0,0074;0;0;0,0039;0,0022;0,005;0,024;0,0083;0,03;0,008;-726,8744794
G17-0054;380572;P58966;P15-00222L;0;1;0,5438;m%;66,63;31,16;1,107;0,08;0,866;0,005;0,002;0,015;0;0,002;0,001;0,001;0,0002;0,056;0,0005;0,001;0,006;0,0049;0;0;0,0027;0,0021;0,002;0,01;0,0057;0,028;0,009;-726,7826513
G17-0054;380572;P58966;P15-00222L;0;1;0,6555;m%;70,14;27,752;1,042;0,08;0,838;0,003;0,002;0,014;0;0,003;0;0,001;0,0004;0,048;0,0003;0;0,007;0,004;0;0;0,002;0,0021;0,005;0,021;0,0044;0,026;0,004;-726,6846899
G17-0054;380572;P58966;P15-00222L;0;1;0,7633;m%;73,62;24,391;0,974;0,081;0,804;0,003;0,001;0,013;0;0,004;0,001;0,001;0,0003;0,039;0,0001;0;0,008;0,0048;0;0;0,0012;0,0021;0,008;0,009;0,0038;0,028;0,003;-726,5885561
G17-0054;380572;P58966;P15-00222L;0;1;0,8737;m%;76,65;21,467;0,919;0,084;0,771;0,001;0,001;0,012;0;0,005;0;0,0008;0,0003;0,031;0;0,001;0,008;0,0033;0;0;0,0008;0,0021;0,002;0,012;0,0031;0,028;0,002;-726,4885791
G17-0054;380572;P58966;P15-00222L;0;1;0,981;m%;79,1;19,111;0,858;0,086;0,736;0,001;0,001;0,01;0;0,006;0;0,0007;0,0001;0,03;0;0;0,012;0,003;0;0;0,0005;0,0021;0;0,011;0,0026;0,021;0,006;-726,3900218
G17-0054;380572;P58966;P15-00222L;0;1;1,0916;m%;80,99;17,315;0,817;0,085;0,696;0,003;0,001;0,01;0;0,004;0;0,0007;0,0002;0,02;0;0;0,011;0,0034;0;0;0,0003;0,0021;0,001;0,009;0,0021;0,022;0,006;-726,2870945
G17-0054;380572;P58966;P15-00222L;0;1;1,199;m%;82,72;15,687;0,753;0,086;0,656;0,003;0,001;0,009;0;0,004;0,001;0,0003;0,0001;0,02;0;0,001;0,012;0,0009;0;0;0,0001;0,0021;0;0,011;0,0018;0,022;0,008;-726,185932
G17-0054;380572;P58966;P15-00222L;0;1;1,3067;m%;84,04;14,465;0,7;0,085;0,618;0,003;0,001;0,008;0;0,002;0;0,0006;0,0003;0,019;0;0;0,013;0,0008;0;0;0,0001;0,0021;0,001;0,017;0,0014;0,02;0,004;-726,0833717
G17-0054;380572;P58966;P15-00222L;0;1;1,4175;m%;85,09;13,507;0,656;0,088;0,579;0,002;0;0,008;0;0,006;0,001;0,0008;0,0001;0,011;0;0;0,013;0,0024;0;0;0;0,0021;0,001;0,009;0,0011;0,022;0,003;-725,976781
G17-0054;380572;P58966;P15-00222L;0;1;1,5254;m%;85,69;12,982;0,611;0,088;0,547;0,001;0,001;0,008;0;0,004;0,001;0,0005;0,0001;0,015;0;0;0,012;0,0029;0;0;0;0,002;0,001;0,008;0,0009;0,017;0,007;-725,8720127
G17-0054;380572;P58966;P15-00222L;0;1;1,6364;m%;86,2;12,567;0,565;0,088;0,515;0,001;0,001;0,009;0;0,002;0,001;0,0009;0,0002;0,01;0;0;0,013;0,0004;0;0;0;0,002;0;0,002;0,0006;0,014;0,007;-725,7633233
G17-0054;380572;P58966;P15-00222L;0;1;1,7441;m%;86,48;12,34;0,541;0,088;0,487;0,002;0;0,009;0;0,005;0;0,0008;0,0001;0,007;0;0;0,015;0,002;0;0;0;0,002;0;0,001;0,0004;0,014;0,005;-725,6570621
G17-0054;380572;P58966;P15-00222L;0;1;1,8548;m%;86,69;12,208;0,502;0,087;0,452;0,002;0;0,008;0;0,004;0,001;0,0005;0,0001;0,006;0;0;0,015;0,0007;0;0;0;0,002;0;0,006;0,0002;0,013;0,004;-725,5470979
G17-0054;380572;P58966;P15-00222L;0;1;1,9624;m%;86,76;12,204;0,47;0,081;0,425;0,001;0;0,007;0;0,007;0;0,0006;0,0001;0,005;0;0;0,014;0,0009;0;0;0;0,002;0,002;0,006;0,0001;0,015;0,001;-725,4395676
G17-0054;380572;P58966;P15-00222L;0;1;2,0698;m%;86,81;12,181;0,454;0,083;0,406;0,001;0;0,008;0;0,005;0,001;0,0004;0,0001;0,005;0;0;0,016;0,0036;0;0;0;0,002;0;0,005;0;0,014;0,005;-725,3316764
G17-0054;380572;P58966;P15-00222L;0;1;2,1804;m%;86,74;12,32;0,413;0,085;0,381;0,002;0;0,007;0;0,006;0;0,0005;0;0,005;0;0;0,013;0,0016;0;0;0;0,002;0;0,003;0;0,013;0,004;-725,2200601
G17-0054;380572;P58966;P15-00222L;0;1;2,2908;m%;86,74;12,374;0,399;0,082;0,354;0,003;0;0,008;0;0,004;0,001;0,0002;0;0,004;0;0;0,013;0,0005;0;0;0;0,002;0;0,007;0;0,011;0,001;-725,1082044
G17-0054;380572;P58966;P15-00222L;0;1;2,398;m%;86,59;12,561;0,381;0,082;0,334;0,002;0;0,007;0;0,006;0;0,0004;0;0,005;0;0;0,013;0,0008;0;0;0;0,0021;0;0,006;0;0,008;0,002;-724,9992391
G17-0054;380572;P58966;P15-00222L;0;1;2,5081;m%;86,48;12,72;0,354;0,081;0,316;0,001;0;0,008;0;0,003;0,002;0,0005;0;0,005;0;0;0,014;0,0015;0;0;0;0,002;0;0,006;0;0,01;0,001;-724,8870359
G17-0054;380572;P58966;P15-00222L;0;1;2,6149;m%;86,45;12,778;0,335;0,079;0,304;0,002;0;0,007;0;0,005;0,001;0,0001;0;0,002;0;0;0,014;0,0013;0;0;0;0,0021;0,001;0,007;0;0,009;0,001;-724,7779807
G17-0054;380572;P58966;P15-00222L;0;1;2,725;m%;86,25;13,023;0,315;0,08;0,291;0,002;0;0,007;0;0,002;0,001;0,0002;0;0,002;0;0;0,013;0,0034;0;0;0;0,002;0;0;0;0,009;0,002;-724,6654012
G17-0054;380572;P58966;P15-00222L;0;1;2,8347;m%;86,22;13,08;0,304;0,078;0,273;0,002;0;0,008;0;0,004;0;0,001;0,0001;0,001;0;0;0,015;0,0026;0;0;0;0,002;0;0;0;0,008;0,003;-724,5531408
G17-0054;380572;P58966;P15-00222L;0;1;2,9446;m%;85,98;13,343;0,289;0,078;0,261;0,004;0;0,008;0;0,004;0;0,0002;0;0,002;0;0;0,012;0,0017;0;0;0;0,002;0;0;0;0,009;0,002;-724,4406511
G17-0054;380572;P58966;P15-00222L;0;1;3,054;m%;86,07;13,28;0,277;0,078;0,25;0,001;0;0,006;0;0,003;0,001;0,0005;0,0001;0;0;0;0,013;0,0022;0;0;0;0,002;0;0,001;0;0,01;0,002;-724,328712
G17-0054;380572;P58966;P15-00222L;0;1;3,1603;m%;85,94;13,442;0,256;0,078;0,24;0,002;0;0,006;0;0,005;0,001;0,0005;0;0,001;0;0;0,013;0,0031;0;0;0;0,002;0,001;0,003;0;0,006;0,001;-724,2200405
G17-0054;380572;P58966;P15-00222L;0;1;3,27;m%;85,84;13,538;0,254;0,077;0,235;0,003;0;0,007;0;0,006;0;0,0001;0;0,003;0;0;0,012;0,0006;0;0;0;0,002;0,003;0,002;0;0,011;0;-724,1080511
G17-0054;380572;P58966;P15-00222L;0;1;3,3793;m%;85,81;13,603;0,236;0,075;0,219;0,002;0;0,007;0;0,006;0,001;0,0004;0,0001;0,001;0;0;0,015;0,0008;0;0;0;0,002;0;0,008;0;0,008;0,003;-723,9966877
G17-0054;380572;P58966;P15-00222L;0;1;3,4887;m%;85,67;13,775;0,224;0,075;0,217;0;0;0,007;0;0,003;0;0,0004;0;0;0;0;0,014;0,0004;0;0;0;0,002;0;0,001;0;0,006;0,001;-723,8854973
G17-0054;380572;P58966;P15-00222L;0;1;3,598;m%;85,69;13,752;0,226;0,075;0,215;0,001;0;0,006;0;0,004;0;0,0004;0;0,001;0;0;0,013;0,0008;0;0;0;0,002;0;0,003;0;0,006;0,002;-723,774739
G17-0054;380572;P58966;P15-00222L;0;1;3,7072;m%;85,78;13,691;0,211;0,074;0,204;0,002;0;0,006;0;0,007;0;0,0006;0;0;0;0;0,014;0,0003;0;0;0;0,002;0;0;0;0,01;0,002;-723,6644662
G17-0054;380572;P58966;P15-00222L;0;1;3,8163;m%;85,78;13,698;0,208;0,073;0,2;0,003;0;0,007;0;0,007;0;0,0001;0,0001;0,001;0;0;0,013;0,0007;0;0;0;0,002;0;0;0;0,006;0;-723,5547307
G17-0054;380572;P58966;P15-00222L;0;1;3,9255;m%;85,75;13,759;0,194;0,071;0,195;0,002;0;0,006;0;0,005;0,001;0,0001;0;0;0;0;0,013;0,001;0;0;0;0,0021;0;0;0;0,005;0,001;-723,4453828
G17-0054;380572;P58966;P15-00222L;0;1;4,0347;m%;85,88;13,625;0,199;0,072;0,193;0,001;0;0,006;0;0,004;0;0,0003;0;0;0;0;0,012;0,0004;0;0;0;0,0021;0;0,002;0;0,007;0;-723,3365735
G17-0054;380572;P58966;P15-00222L;0;1;4,1438;m%;85,96;13,557;0,192;0,073;0,186;0,001;0;0,006;0;0,004;0,001;0,0004;0;0;0;0;0,012;0,001;0;0;0;0,002;0;0;0;0,006;0,002;-723,2284504
G17-0054;380572;P58966;P15-00222L;0;1;4,2528;m%;86,16;13,356;0,187;0,071;0,189;0,004;0;0,007;0;0,002;0;0,0001;0;0;0;0;0,013;0,0013;0;0;0;0,002;0;0;0;0,009;0;-723,1210595
G17-0054;380572;P58966;P15-00222L;0;1;4,3618;m%;86,19;13,333;0,178;0,07;0,184;0,003;0;0,006;0;0,007;0;0,0002;0;0;0;0;0,015;0,0006;0;0;0;0,0021;0,003;0;0;0,007;0;-723,0143474
G17-0054;380572;P58966;P15-00222L;0;1;4,4706;m%;86,43;13,117;0,167;0,071;0,184;0,002;0;0,005;0;0,002;0;0,0002;0;0;0;0;0,014;0,0006;0;0;0;0,0021;0,001;0,003;0;0,007;0;-722,9085526
G17-0054;380572;P58966;P15-00222L;0;1;4,5795;m%;86,55;12,992;0,169;0,071;0,18;0,001;0;0,006;0;0,005;0;0,0002;0,0002;0;0;0;0,013;0,0001;0;0;0;0,002;0;0,002;0;0,007;0,001;-722,8034258
G17-0054;380572;P58966;P15-00222L;0;1;4,6885;m%;86,73;12,812;0,165;0,069;0,181;0,002;0;0,006;0;0,007;0,001;0,0003;0;0;0;0;0,014;0,0001;0;0;0;0,002;0;0;0;0,005;0;-722,6990116
G17-0054;380572;P58966;P15-00222L;0;1;4,7973;m%;86,94;12,615;0,16;0,068;0,175;0,004;0;0,006;0;0,005;0,001;0,0002;0;0;0;0;0,014;0,0025;0;0;0;0,0021;0;0,001;0;0,004;0;-722,595637
G17-0054;380572;P58966;P15-00222L;0;1;4,906;m%;87,15;12,398;0,162;0,069;0,175;0,003;0;0,006;0;0,005;0;0,0002;0;0;0;0;0,013;0,0005;0;0;0;0,002;0;0,009;0;0,007;0,001;-722,4932432
G17-0054;380572;P58966;P15-00222L;0;1;5,0149;m%;87,32;12,236;0,156;0,069;0,178;0,003;0;0,005;0;0,003;0;0,0002;0;0;0;0;0,014;0,0006;0;0;0;0,0021;0;0,002;0;0,007;0,001;-722,3915874
G17-0054;380572;P58966;P15-00222L;0;1;5,1237;m%;87,58;11,983;0,155;0,071;0,178;0,003;0;0,005;0;0,006;0,001;0,0002;0;0;0;0,001;0,012;0,0007;0;0;0;0,002;0;0;0;0,006;0;-722,2909884
G17-0054;380572;P58966;P15-00222L;0;1;5,2324;m%;87,81;11,754;0,153;0,07;0,172;0,003;0;0,005;0;0,004;0;0,0001;0;0;0;0;0,017;0,0001;0;0;0;0,002;0;0;0;0,008;0;-722,1914795
G17-0054;380572;P58966;P15-00222L;0;1;5,3412;m%;88,06;11,512;0,149;0,066;0,172;0,006;0;0,006;0;0,007;0,002;0,0003;0;0;0;0;0,013;0,0001;0;0;0;0,002;0;0;0;0,006;0;-722,0929128
G17-0054;380572;P58966;P15-00222L;0;1;5,4499;m%;88,27;11,3;0,145;0,069;0,168;0,003;0;0,006;0;0,006;0;0,0001;0,0001;0;0;0;0,015;0,0013;0;0;0;0,002;0;0,003;0;0,008;0,004;-721,9955032
G17-0054;380572;P58966;P15-00222L;0;1;5,5584;m%;88,64;10,942;0,146;0,067;0,169;0,003;0;0,005;0;0,007;0;0;0;0,001;0;0;0,013;0,0006;0;0;0;0,0021;0;0;0;0,005;0,002;-721,8993688
G17-0054;380572;P58966;P15-00222L;0;1;5,6699;m%;88,84;10,739;0,146;0,068;0,171;0,003;0;0,006;0;0,003;0;0;0;0;0;0;0,014;0,0006;0;0;0;0,0021;0;0;0;0,008;0,001;-721,80175
G17-0054;380572;P58966;P15-00222L;0;1;5,7783;m%;89,16;10,429;0,139;0,067;0,164;0,003;0;0,005;0;0,003;0,001;0,0002;0,0001;0;0;0;0,014;0,0021;0;0;0;0,002;0;0,002;0;0,007;0;-721,7080169
G17-0054;380572;P58966;P15-00222L;0;1;5,8866;m%;89,5;10,092;0,137;0,068;0,163;0,003;0;0,006;0;0,005;0,001;0,0001;0;0;0;0;0,014;0,0012;0;0;0;0,002;0;0,001;0;0,006;0;-721,6155534
G17-0054;380572;P58966;P15-00222L;0;1;5,9948;m%;89,71;9,889;0,13;0,067;0,159;0,003;0;0,006;0;0,004;0;0,0001;0,0001;0;0;0;0,015;0,0021;0;0;0;0,002;0,001;0,001;0;0,009;0;-721,5243841
G17-0054;380572;P58966;P15-00222L;0;1;6,1061;m%;89,97;9,635;0,121;0,064;0,161;0,003;0;0,006;0;0,007;0;0,0001;0;0;0;0;0,016;0;0;0;0;0,002;0;0;0;0,01;0,005;-721,4318921
G17-0054;380572;P58966;P15-00222L;0;1;6,214;m%;90,31;9,29;0,127;0,066;0,16;0,001;0;0,006;0;0,006;0,003;0;0,0001;0;0;0;0,015;0,0005;0;0;0;0,002;0;0,002;0;0,007;0;-721,3435002
G17-0054;380572;P58966;P15-00222L;0;1;6,3219;m%;90,54;9,082;0,118;0,065;0,158;0,003;0;0,006;0;0,003;0,002;0,0001;0;0;0;0;0,015;0,0007;0;0;0;0,002;0;0,002;0;0,007;0,001;-721,2563884
G17-0054;380572;P58966;P15-00222L;0;1;6,4326;m%;90,86;8,757;0,114;0,065;0,159;0,004;0;0,006;0;0,004;0,002;0,0001;0;0;0;0,001;0,015;0,0003;0;0;0;0,0021;0;0,005;0;0,007;0,001;-721,1683711
G17-0054;380572;P58966;P15-00222L;0;1;6,5401;m%;91,08;8,542;0,116;0,064;0,157;0,003;0;0,005;0;0,003;0,001;0,0002;0,0001;0;0;0;0,017;0,0007;0;0;0;0,002;0;0,004;0;0,008;0;-721,0842351
G17-0054;380572;P58966;P15-00222L;0;1;6,6507;m%;91,41;8,207;0,117;0,064;0,154;0,004;0;0,006;0;0,008;0,003;0;0;0;0;0;0,014;0,0027;0;0;0;0,0021;0;0,002;0;0,007;0,001;-720,9990705
G17-0054;380572;P58966;P15-00222L;0;1;6,7581;m%;91,59;8,032;0,106;0,067;0,157;0,001;0;0,005;0;0,009;0,002;0;0;0;0;0;0,016;0,0007;0;0;0;0,002;0,003;0,001;0;0,011;0;-720,917748
G17-0054;380572;P58966;P15-00222L;0;1;6,8661;m%;91,92;7,709;0,112;0,064;0,158;0,004;0;0,007;0;0,001;0;0,0001;0;0;0;0;0,017;0;0;0;0;0,002;0;0;0;0,006;0;-720,8373605
G17-0054;380572;P58966;P15-00222L;0;1;6,9829;m%;92,19;7,438;0,109;0,065;0,154;0,004;0;0,006;0;0,005;0,001;0,0002;0;0;0;0;0,015;0;0;0;0;0,0021;0;0;0;0,008;0;-720,752013
G17-0054;380572;P58966;P15-00222L;0;1;7,0829;m%;92,45;7,183;0,108;0,065;0,154;0,003;0;0,007;0;0,005;0,001;0,0001;0;0;0;0;0,015;0,0003;0;0;0;0,0021;0;0;0;0,006;0;-720,6802715
G17-0054;380572;P58966;P15-00222L;0;1;7,1996;m%;92,67;6,964;0,107;0,065;0,152;0,004;0;0,006;0;0,006;0,003;0,0002;0;0;0;0;0,017;0;0;0;0;0,0021;0;0;0;0,009;0;-720,5981199
G17-0054;380572;P58966;P15-00222L;0;1;7,2996;m%;92,87;6,767;0,102;0,062;0,152;0,003;0;0,005;0;0,005;0,002;0;0;0;0;0;0,015;0;0;0;0;0,0021;0;0;0;0,01;0,001;-720,5290853
G17-0054;380572;P58966;P15-00222L;0;1;7,416;m%;93,11;6,528;0,1;0,063;0,152;0,005;0;0,005;0;0,006;0,002;0,0003;0;0;0;0;0,016;0;0;0;0;0,0021;0;0;0;0,009;0;-720,4503283
G17-0054;380572;P58966;P15-00222L;0;1;7,5157;m%;93,35;6,288;0,099;0,064;0,154;0,004;0;0,005;0;0,007;0,004;0;0;0;0;0;0,017;0,0004;0;0;0;0,0021;0;0;0;0,009;0;-720,3842519
G17-0054;380572;P58966;P15-00222L;0;1;7,632;m%;93,58;6,062;0,097;0,062;0,15;0,003;0;0,005;0;0,009;0,003;0;0;0;0;0;0,018;0;0;0;0;0,002;0;0,001;0;0,009;0,002;-720,3087997
G17-0054;380572;P58966;P15-00222L;0;1;7,7483;m%;93,78;5,871;0,094;0,061;0,148;0,003;0;0,005;0;0,007;0,004;0,0002;0;0;0;0;0,016;0;0;0;0;0,0021;0;0;0;0,01;0;-720,2351137
G17-0054;380572;P58966;P15-00222L;0;1;7,8479;m%;94;5,645;0,094;0,061;0,152;0,004;0;0,006;0;0,007;0,003;0;0;0;0;0;0,014;0;0;0;0;0,0021;0;0;0;0,009;0;-720,1734243
G17-0054;380572;P58966;P15-00222L;0;1;7,9639;m%;94,18;5,469;0,095;0,062;0,148;0,004;0;0,006;0;0,007;0;0,0002;0;0;0;0;0,016;0;0;0;0;0,0021;0;0;0;0,009;0;-720,1032362
G17-0054;380572;P58966;P15-00222L;0;1;8,0632;m%;94,41;5,234;0,097;0,06;0,15;0,003;0;0,005;0;0,008;0,003;0,0005;0;0;0;0;0,016;0;0;0;0;0,0021;0;0;0;0,011;0;-720,0445804
G17-0054;380572;P58966;P15-00222L;0;1;8,1792;m%;94,59;5,049;0,098;0,06;0,149;0,003;0;0,005;0;0,009;0,004;0,0004;0;0;0;0;0,016;0;0;0;0;0,0021;0;0;0;0,011;0;-719,9777386
G17-0054;380572;P58966;P15-00222L;0;1;8,2786;m%;94,72;4,926;0,095;0,06;0,151;0,005;0;0,005;0;0,008;0,004;0,0002;0;0;0;0;0,016;0;0;0;0;0,0021;0;0;0;0,008;0;-719,9219092
G17-0054;380572;P58966;P15-00222L;0;1;8,3945;m%;94,9;4,757;0,092;0,06;0,148;0,005;0;0,005;0;0,006;0;0,0001;0;0;0;0;0,016;0;0;0;0;0,0021;0;0;0;0,009;0;-719,858508
G17-0054;380572;P58966;P15-00222L;0;1;8,5103;m%;95,04;4,616;0,09;0,057;0,148;0,006;0;0,005;0;0,007;0,004;0;0;0;0;0;0,016;0;0;0;0;0,0021;0;0;0;0,011;0;-719,7969935
G17-0054;380572;P58966;P15-00222L;0;1;8,6095;m%;95,15;4,497;0,092;0,058;0,147;0,006;0;0,005;0;0,008;0,002;0;0;0;0;0;0,018;0;0;0;0;0,0021;0;0;0;0,013;0;-719,7457598
G17-0054;380572;P58966;P15-00222L;0;1;8,7253;m%;95,31;4,343;0,092;0,058;0,147;0,004;0;0,006;0;0,006;0,001;0,0001;0;0;0;0;0,018;0;0;0;0;0,0021;0;0;0;0,01;0;-719,6876669
G17-0054;380572;P58966;P15-00222L;0;1;8,8246;m%;95,44;4,219;0,085;0,057;0,147;0,004;0;0,006;0;0,006;0,003;0,0004;0;0;0;0;0,017;0;0;0;0;0,0021;0;0;0;0,011;0;-719,6393267
G17-0054;380572;P58966;P15-00222L;0;1;8,9403;m%;95,57;4,095;0,087;0,057;0,146;0,003;0;0,005;0;0,006;0,001;0,0002;0;0;0;0;0,017;0;0;0;0;0,0021;0;0;0;0,01;0;-719,584726
G17-0054;380572;P58966;P15-00222L;0;1;9,0559;m%;95,71;3,957;0,085;0,057;0,144;0,005;0;0,005;0;0,006;0,002;0,0003;0;0;0;0;0,017;0;0;0;0;0,0021;0;0;0;0,013;0;-719,5320293
G17-0054;380572;P58966;P15-00222L;0;1;9,1548;m%;95,79;3,874;0,085;0,056;0,145;0,004;0;0,005;0;0,007;0,004;0;0;0;0;0;0,017;0;0;0;0;0,0021;0;0;0;0,011;0;-719,4884217
G17-0054;380572;P58966;P15-00222L;0;1;9,2702;m%;95,89;3,772;0,083;0,056;0,144;0,003;0;0,005;0;0,006;0,005;0,0001;0;0;0;0;0,018;0;0;0;0;0,0021;0;0,001;0;0,011;0,001;-719,4392624
G17-0054;380572;P58966;P15-00222L;0;1;9,3692;m%;95,97;3,695;0,084;0,056;0,145;0,005;0;0,006;0;0,006;0,005;0;0;0;0;0;0,017;0;0;0;0;0,0021;0;0;0;0,011;0;-719,3985704
G17-0054;380572;P58966;P15-00222L;0;1;9,4844;m%;96,04;3,634;0,084;0,056;0,142;0,005;0;0,006;0;0,002;0,003;0,0001;0;0;0;0;0,016;0,0003;0;0;0;0,0021;0;0;0;0,011;0;-719,352943
G17-0054;380572;P58966;P15-00222L;0;1;9,5995;m%;96,17;3,499;0,082;0,055;0,143;0,004;0;0,005;0;0,004;0,004;0,0001;0;0;0;0;0,017;0;0;0;0;0,0021;0;0;0;0,012;0,001;-719,3092071
G17-0054;380572;P58966;P15-00222L;0;1;9,6982;m%;96,27;3,396;0,081;0,055;0,143;0,005;0;0,005;0;0,007;0,005;0,0002;0;0;0;0;0,018;0;0;0;0;0,0021;0;0;0;0,011;0;-719,273177
G17-0054;380572;P58966;P15-00222L;0;1;9,8132;m%;96,35;3,318;0,079;0,053;0,144;0,005;0;0,005;0;0,01;0,006;0,0001;0;0;0;0;0,016;0;0;0;0;0,0021;0;0;0;0,011;0;-719,2329128
G17-0054;380572;P58966;P15-00222L;0;1;9,9283;m%;96,41;3,267;0,076;0,053;0,143;0,005;0;0,005;0;0,008;0,005;0,0003;0;0;0;0;0,019;0;0;0;0;0,0021;0;0;0;0,011;0;-719,1944617
G17-0054;380572;P58966;P15-00222L;0;1;10,0267;m%;96,48;3,199;0,076;0,053;0,141;0,004;0;0,005;0;0,006;0,005;0,0004;0;0;0;0;0,019;0;0;0;0;0,0021;0;0;0;0,01;0;-719,1630536
G17-0054;380572;P58966;P15-00222L;0;1;10,1415;m%;96,51;3,162;0,078;0,053;0,146;0,006;0;0,005;0;0,007;0,003;0,0001;0;0;0;0;0,017;0;0;0;0;0,0021;0;0;0;0,011;0;-719,128114
G17-0054;380572;P58966;P15-00222L;0;1;10,2399;m%;96,57;3,096;0,079;0,053;0,147;0,005;0;0,006;0;0,008;0,005;0;0;0;0;0;0,017;0;0;0;0;0,0021;0;0;0;0,012;0;-719,0996231
G17-0054;380572;P58966;P15-00222L;0;1;10,3545;m%;96,65;3,02;0,081;0,052;0,144;0,006;0;0,005;0;0,006;0,007;0,0003;0;0;0;0;0,017;0;0;0;0;0,0021;0;0;0;0,012;0;-719,0681333
G17-0054;380572;P58966;P15-00222L;0;1;10,4693;m%;96,71;2,952;0,078;0,051;0,146;0,004;0;0,005;0;0,007;0,008;0,0003;0;0;0;0;0,019;0;0;0;0;0,0021;0;0;0;0,012;0;-719,038409
G17-0054;380572;P58966;P15-00222L;0;1;10,5677;m%;96,75;2,919;0,079;0,051;0,146;0,007;0;0,005;0;0,008;0,006;0,0004;0;0;0;0;0,017;0;0;0;0;0,0021;0;0;0;0,013;0;-719,0143769
G17-0054;380572;P58966;P15-00222L;0;1;10,6825;m%;96,8;2,86;0,08;0,052;0,149;0,007;0;0,005;0;0,007;0,006;0,0002;0;0;0;0;0,017;0;0;0;0;0,0021;0;0;0;0,014;0;-718,9880207
G17-0054;380572;P58966;P15-00222L;0;1;10,7972;m%;96,88;2,791;0,075;0,05;0,148;0,004;0;0,006;0;0,007;0,005;0,0002;0;0;0;0;0,017;0;0;0;0;0,0021;0;0;0;0,013;0;-718,963489
G17-0054;380572;P58966;P15-00222L;0;1;10,8956;m%;96,91;2,759;0,075;0,049;0,148;0,007;0;0,006;0;0,006;0,005;0;0;0;0;0;0,017;0;0;0;0;0,0021;0;0;0;0,013;0;-718,9438729
G17-0054;380572;P58966;P15-00222L;0;1;11,0104;m%;96,92;2,744;0,077;0,05;0,153;0,006;0;0,005;0;0,008;0,006;0,0002;0;0;0;0;0,017;0;0;0;0;0,0021;0;0;0;0,016;0;-718,9226485
G17-0054;380572;P58966;P15-00222L;0;1;11,1251;m%;97;2,664;0,078;0,049;0,155;0,005;0;0,006;0;0,006;0,006;0,0003;0;0;0;0;0,017;0;0;0;0;0,0021;0;0;0;0,014;0;-718,9032207
G17-0054;380572;P58966;P15-00222L;0;1;11,2235;m%;97,03;2,64;0,075;0,049;0,154;0,004;0;0,005;0;0,006;0,007;0,0004;0;0;0;0;0,016;0;0;0;0;0,0021;0;0;0;0,013;0;-718,887963
G17-0054;380572;P58966;P15-00222L;0;1;11,3384;m%;97,08;2,584;0,076;0,049;0,157;0,004;0;0,005;0;0,007;0,008;0,0002;0;0;0;0;0,016;0;0;0;0;0,0021;0;0,001;0;0,014;0;-718,8717852
G17-0054;380572;P58966;P15-00222L;0;1;11,4531;m%;97,1;2,544;0,079;0,049;0,158;0,005;0;0,005;0;0,006;0,007;0,0002;0;0;0;0;0,017;0,0001;0;0;0;0,0021;0;0,009;0;0,014;0;-718,8573859
G17-0054;380572;P58966;P15-00222L;0;1;11,5515;m%;97,14;2,524;0,076;0,049;0,158;0,005;0;0,005;0;0,011;0,005;0,0003;0;0;0;0;0,017;0;0;0;0;0,0021;0;0;0;0,012;0;-718,846418
G17-0054;380572;P58966;P15-00222L;0;1;11,6662;m%;97,19;2,465;0,079;0,048;0,16;0,007;0;0,006;0;0,008;0,005;0,0002;0;0;0;0;0,018;0;0;0;0;0,0021;0;0;0;0,014;0;-718,8352376
G17-0054;380572;P58966;P15-00222L;0;1;11,7811;m%;97,2;2,456;0,073;0,048;0,164;0,007;0;0,005;0;0,007;0,005;0,0003;0;0;0;0;0,019;0;0;0;0;0,0021;0;0;0;0,018;0;-718,8257576
G17-0054;380572;P58966;P15-00222L;0;1;11,8797;m%;97,24;2,41;0,076;0,048;0,164;0,006;0;0,005;0;0,008;0,005;0;0;0;0;0;0,017;0;0;0;0;0,0021;0;0;0;0,015;0;-718,818985
G17-0054;380572;P58966;P15-00222L;0;1;11,9948;m%;97,29;2,362;0,075;0,047;0,167;0,006;0;0,005;0;0,007;0,008;0,0002;0;0;0;0;0,016;0;0;0;0;0,0021;0;0,001;0;0,014;0,001;-718,8126595
G17-0054;380572;P58966;P15-00222L;0;1;12,0934;m%;97,31;2,339;0,076;0,047;0,17;0,007;0;0,005;0;0,007;0,009;0,0003;0;0;0;0;0,016;0;0;0;0;0,0021;0;0;0;0,015;0,001;-718,8085845
G17-0054;380572;P58966;P15-00222L;0;1;12,2086;m%;97,31;2,335;0,075;0,048;0,17;0,007;0;0,006;0;0,006;0,008;0,0001;0;0;0;0;0,017;0;0;0;0;0,0021;0;0;0;0,015;0;-718,8053814
G17-0054;380572;P58966;P15-00222L;0;1;12,3236;m%;97,37;2,281;0,072;0,048;0,173;0,006;0;0,006;0;0,007;0,007;0,0002;0;0;0;0;0,016;0,001;0;0;0;0,0021;0;0;0;0,012;0;-718,8038442
G17-0054;380572;P58966;P15-00222L;0;1;12,4223;m%;97,4;2,245;0,077;0,046;0,177;0,004;0;0,005;0;0,009;0,007;0,0001;0;0;0;0;0,017;0;0;0;0;0,0021;0;0;0;0,011;0;-718,8038362
G17-0054;380572;P58966;P15-00222L;0;1;12,5374;m%;97,41;2,228;0,078;0,045;0,183;0,004;0;0,005;0;0,007;0,008;0,0001;0;0;0;0;0,018;0;0;0;0;0,0021;0;0;0;0,012;0;-718,8053426
G17-0054;380572;P58966;P15-00222L;0;1;12,6527;m%;97,46;2,18;0,073;0,046;0,183;0,005;0;0,005;0;0,008;0,009;0,0001;0;0;0;0;0,017;0;0;0;0;0,0021;0;0;0;0,014;0;-718,8084723
G17-0054;380572;P58966;P15-00222L;0;1;12,7516;m%;97,46;2,175;0,075;0,045;0,183;0,005;0;0,005;0;0,007;0,009;0,0003;0;0;0;0;0,016;0,0017;0;0;0;0,0021;0;0;0;0,014;0;-718,8124364
G17-0054;380572;P58966;P15-00222L;0;1;12,867;m%;97,48;2,15;0,076;0,045;0,188;0,005;0;0,005;0;0,007;0,009;0,0003;0;0;0;0;0,017;0;0;0;0;0,0021;0;0;0;0,014;0;-718,8185404
G17-0054;380572;P58966;P15-00222L;0;1;12,966;m%;97,48;2,142;0,076;0,044;0,193;0,004;0;0,005;0;0,007;0,008;0,0004;0;0;0;0;0,017;0;0;0;0;0,0021;0;0;0;0,015;0;-718,8250331
G17-0054;380572;P58966;P15-00222L;0;1;13,0815;m%;97,54;2,088;0,078;0,044;0,199;0,002;0;0,005;0;0,005;0,008;0;0;0;0;0;0,016;0;0;0;0;0,0021;0;0;0;0,016;0,001;-718,8340579
G17-0054;380572;P58966;P15-00222L;0;1;13,197;m%;97,57;2,048;0,078;0,043;0,203;0,004;0;0,005;0;0,005;0,009;0,0001;0;0;0;0;0,017;0;0;0;0;0,0021;0;0;0;0,018;0,001;-718,8446264
G17-0054;380572;P58966;P15-00222L;0;1;13,296;m%;97,58;2,031;0,075;0,043;0,206;0,005;0;0,005;0;0,009;0,01;0,0001;0;0;0;0;0,017;0;0;0;0;0,0021;0;0;0;0,016;0,001;-718,8548995
G17-0054;380572;P58966;P15-00222L;0;1;13,4116;m%;97,62;1,99;0,077;0,043;0,211;0,004;0;0,005;0;0,007;0,011;0,0001;0;0;0;0;0,016;0;0;0;0;0,0021;0;0;0;0,017;0,001;-718,8682963
G17-0054;380572;P58966;P15-00222L;0;1;13,5108;m%;97,61;1,991;0,078;0,043;0,218;0,004;0;0,004;0;0,005;0,008;0;0;0;0;0;0,016;0,0001;0;0;0;0,0021;0;0;0;0,016;0;-718,8809818
G17-0054;380572;P58966;P15-00222L;0;1;13,6265;m%;97,64;1,958;0,078;0,043;0,224;0,005;0;0,005;0;0,005;0,009;0,0001;0;0;0;0;0,016;0;0;0;0;0,0021;0;0;0;0,019;0;-718,897147
G17-0054;380572;P58966;P15-00222L;0;1;13,7424;m%;97,63;1,956;0,081;0,043;0,228;0,006;0;0,005;0;0,008;0,011;0;0;0;0;0;0,017;0;0;0;0;0,0021;0;0;0;0,017;0,001;-718,914799
G17-0054;380572;P58966;P15-00222L;0;1;13,8418;m%;97,63;1,947;0,079;0,042;0,235;0,007;0;0,006;0;0,01;0,01;0,0002;0;0;0;0;0,016;0;0;0;0;0,0021;0;0,001;0;0,017;0,002;-718,9310851
G17-0054;380572;P58966;P15-00222L;0;1;13,9578;m%;97,65;1,919;0,082;0,042;0,243;0,006;0;0,005;0;0,008;0,011;0,0004;0;0;0;0;0,016;0;0;0;0;0,0021;0,001;0;0;0,017;0;-718,9514113
G17-0054;380572;P58966;P15-00222L;0;1;14,0572;m%;97,67;1,904;0,081;0,042;0,245;0,004;0;0,005;0;0,007;0,01;0,0002;0;0;0;0;0,016;0;0;0;0;0,0021;0;0;0;0,016;0,001;-718,9699442
G17-0054;380572;P58966;P15-00222L;0;1;14,1733;m%;97,66;1,886;0,082;0,042;0,251;0,006;0;0,006;0;0,01;0,013;0,0001;0;0;0;0;0,016;0;0;0;0;0,0021;0;0;0;0,017;0,006;-718,9928745
G17-0054;380572;P58966;P15-00222L;0;1;14,2893;m%;97,69;1,859;0,086;0,042;0,261;0,005;0;0,005;0;0,006;0,01;0,0004;0;0;0;0;0,016;0;0;0;0;0,0021;0;0;0;0,016;0,005;-719,0171452
G17-0054;380572;P58966;P15-00222L;0;1;14,3889;m%;97,69;1,854;0,081;0,041;0,269;0,005;0;0,005;0;0,006;0,009;0,0004;0;0;0;0;0,016;0;0;0;0;0,0021;0;0;0;0,017;0,007;-719,0390517
G17-0054;380572;P58966;P15-00222L;0;1;14,5051;m%;97,69;1,84;0,087;0,042;0,275;0,005;0;0,006;0;0,006;0,009;0,0004;0;0;0;0;0,016;0;0;0;0;0,0021;0;0;0;0,015;0,009;-719,065835
G17-0054;380572;P58966;P15-00222L;0;1;14,6048;m%;97,7;1,823;0,084;0,042;0,285;0,006;0;0,005;0;0,007;0,011;0,0002;0;0;0;0;0,016;0,0001;0;0;0;0,0021;0;0;0;0,018;0,005;-719,0898503
G17-0054;380572;P58966;P15-00222L;0;1;14,721;m%;97,68;1,825;0,086;0,041;0,294;0,006;0;0,006;0;0,006;0,012;0;0;0;0;0;0,016;0,0011;0;0;0;0,0021;0;0;0;0,017;0,005;-719,1190252
G17-0054;380572;P58966;P15-00222L;0;1;14,8208;m%;97,68;1,816;0,088;0,041;0,305;0,004;0;0,005;0;0,007;0,013;0,0001;0;0;0;0;0,016;0,0029;0;0;0;0,0021;0;0;0;0,015;0,002;-719,1450835
G17-0054;380572;P58966;P15-00222L;0;1;14,9372;m%;97,68;1,804;0,088;0,04;0,315;0,004;0;0,006;0;0,007;0,01;0,0004;0;0;0;0;0,016;0;0;0;0;0,0021;0;0;0;0,016;0,007;-719,1766229
G17-0054;380572;P58966;P15-00222L;0;1;15,0372;m%;97,68;1,784;0,089;0,039;0,331;0,004;0;0,005;0;0,009;0,011;0,0004;0;0;0;0;0,017;0,0001;0;0;0;0,0021;0;0;0;0,017;0,015;-719,2046867
G17-0054;380572;P58966;P15-00222L;0;1;15,1539;m%;97,66;1,787;0,093;0,041;0,345;0,006;0;0,006;0;0,006;0,012;0,0004;0;0;0;0;0,016;0;0;0;0;0,0021;0;0;0;0,015;0,007;-719,2385462
G17-0054;380572;P58966;P15-00222L;0;1;15,2707;m%;97,69;1,757;0,092;0,041;0,353;0,005;0;0,005;0;0,003;0,011;0,0004;0;0;0;0;0,016;0;0;0;0;0,0021;0;0,002;0;0,017;0,005;-719,2736065
G17-0054;380572;P58966;P15-00222L;0;1;15,3707;m%;97,67;1,759;0,091;0,042;0,363;0,006;0;0,005;0;0,005;0,012;0,0002;0;0;0;0;0,015;0;0;0;0;0,0021;0,004;0;0;0,018;0,008;-719,3045357
G17-0054;380572;P58966;P15-00222L;0;1;15,4876;m%;97,67;1,744;0,094;0,041;0,378;0,005;0;0,005;0;0,005;0,012;0,0001;0;0;0;0;0,015;0,0008;0;0;0;0,0021;0,004;0;0;0,016;0,011;-719,3417353
G17-0054;380572;P58966;P15-00222L;0;1;15,5878;m%;97,65;1,742;0,098;0,041;0,397;0,005;0;0,005;0;0,009;0,012;0,0004;0;0;0;0;0,016;0;0;0;0;0,002;0;0;0;0,017;0,009;-719,3744968
G17-0054;380572;P58966;P15-00222L;0;1;15,7048;m%;97,61;1,765;0,099;0,041;0,407;0,003;0;0,005;0;0,009;0,011;0,0008;0;0;0;0;0,016;0,0004;0;0;0;0,002;0;0;0;0,016;0,011;-719,4137512
G17-0054;380572;P58966;P15-00222L;0;1;15,8052;m%;97,61;1,758;0,1;0,04;0,417;0,005;0;0,006;0;0,008;0,011;0,0002;0;0;0;0;0,014;0,0005;0;0;0;0,002;0;0;0;0,018;0,014;-719,4482757
G17-0054;380572;P58966;P15-00222L;0;1;15,9225;m%;97,62;1,729;0,098;0,04;0,436;0,005;0;0,006;0;0,006;0,012;0,0007;0;0;0;0;0,015;0,0001;0;0;0;0,0021;0;0;0;0,019;0,01;-719,4895697
G17-0054;380572;P58966;P15-00222L;0;1;16,023;m%;97,59;1,736;0,099;0,041;0,449;0,006;0;0,006;0;0,007;0,012;0,0003;0;0;0;0;0,015;0,0003;0;0;0;0,0021;0;0;0;0,019;0,015;-719,5257509
G17-0054;380572;P58966;P15-00222L;0;1;16,1402;m%;97,59;1,731;0,097;0,04;0,461;0,004;0;0,006;0;0,008;0,011;0,0003;0;0;0;0;0,015;0;0;0;0;0,002;0,001;0;0,0001;0,018;0,02;-719,5688542
G17-0054;380572;P58966;P15-00222L;0;1;16,2408;m%;97,57;1,734;0,1;0,039;0,475;0,004;0;0,005;0;0,007;0,012;0,0002;0;0;0;0;0,015;0;0;0;0;0,002;0;0;0,0001;0,016;0,019;-719,6066137
G17-0054;380572;P58966;P15-00222L;0;1;16,3582;m%;97,55;1,734;0,099;0,039;0,492;0,005;0;0,007;0;0,008;0,013;0,0006;0;0;0;0;0,014;0,0002;0;0;0;0,0021;0;0;0;0,019;0,017;-719,6515433
G17-0054;380572;P58966;P15-00222L;0;1;16,4589;m%;97,52;1,74;0,102;0,04;0,509;0,006;0;0,006;0;0,006;0,015;0,0006;0;0;0;0;0,015;0;0;0;0;0,0021;0;0;0;0,018;0,018;-719,6908032
G17-0054;380572;P58966;P15-00222L;0;1;16,5765;m%;97,52;1,73;0,101;0,041;0,525;0,003;0;0,006;0;0,005;0,015;0,0004;0;0;0;0;0,016;0;0;0;0;0,0021;0;0,001;0;0,017;0,022;-719,7374701
G17-0054;380572;P58966;P15-00222L;0;1;16,6775;m%;97,5;1,723;0,106;0,041;0,532;0,005;0;0,006;0;0,008;0,015;0,0006;0;0;0;0;0,016;0;0;0;0;0,0021;0,001;0,001;0;0,018;0,022;-719,7782325
G17-0054;380572;P58966;P15-00222L;0;1;16,7952;m%;97,51;1,708;0,108;0,04;0,547;0,005;0;0,006;0;0,009;0,012;0,0005;0;0;0;0;0,015;0;0;0;0;0,0021;0,001;0;0;0,017;0,021;-719,8265054
G17-0054;380572;P58966;P15-00222L;0;1;16,8961;m%;97,48;1,718;0,109;0,04;0,562;0,006;0;0,006;0;0,007;0,011;0,0002;0;0;0;0;0,015;0;0;0;0;0,002;0;0;0;0,016;0,028;-719,8685274
G17-0054;380572;P58966;P15-00222L;0;1;17,0139;m%;97,48;1,71;0,109;0,04;0,574;0,004;0;0,006;0;0,007;0,013;0,0004;0;0;0;0;0,016;0;0;0;0;0,002;0;0;0;0,014;0,028;-719,9183089
G17-0054;380572;P58966;P15-00222L;0;1;17,115;m%;97,46;1,701;0,11;0,04;0,595;0,003;0;0,006;0;0,005;0,016;0,0002;0;0;0;0;0,015;0;0;0;0;0,002;0;0;0,0001;0,018;0,03;-719,9616313
G17-0054;380572;P58966;P15-00222L;0;1;17,2331;m%;97,45;1,695;0,113;0,039;0,611;0,004;0;0,006;0;0,007;0,015;0,0003;0;0;0;0;0,014;0;0;0;0;0,0021;0;0;0;0,017;0,03;-720,0129119
G17-0054;380572;P58966;P15-00222L;0;1;17,3342;m%;97,41;1,709;0,113;0,04;0,626;0,006;0;0,006;0;0,009;0,017;0,0003;0;0;0;0;0,014;0;0;0;0;0,002;0;0;0;0,015;0,033;-720,0573662
G17-0054;380572;P58966;P15-00222L;0;1;17,4355;m%;97,39;1,71;0,115;0,038;0,642;0,006;0;0,006;0;0,007;0,015;0,0001;0;0;0;0;0,015;0;0;0;0;0,002;0;0;0;0,015;0,038;-720,1024022
G17-0054;380572;P58966;P15-00222L;0;1;17,5537;m%;97,37;1,709;0,118;0,04;0,656;0,007;0;0,007;0;0,009;0,014;0,0003;0;0;0;0;0,014;0;0;0;0;0,0021;0;0;0;0,016;0,034;-720,1555515
G17-0054;380572;P58966;P15-00222L;0;1;17,6552;m%;97,36;1,711;0,121;0,04;0,672;0,005;0;0,005;0;0,006;0,015;0,0008;0;0;0;0;0,013;0,0001;0;0;0;0,002;0;0;0;0,015;0,034;-720,2016852
G17-0054;380572;P58966;P15-00222L;0;1;17,7735;m%;97,36;1,696;0,122;0,041;0,685;0,003;0;0,006;0;0,007;0,014;0,0007;0;0;0;0;0,015;0;0;0;0;0,002;0;0;0;0,017;0,036;-720,2560039
G17-0054;380572;P58966;P15-00222L;0;1;17,875;m%;97,32;1,714;0,119;0,042;0,702;0,005;0;0,005;0;0,006;0,017;0,0006;0;0;0;0;0,016;0;0;0;0;0,002;0,001;0;0;0,016;0,038;-720,3030579
G17-0054;380572;P58966;P15-00222L;0;1;17,9934;m%;97,3;1,699;0,122;0,041;0,723;0,007;0;0,006;0;0,007;0,015;0,0005;0;0;0;0;0,015;0;0;0;0;0,002;0,008;0;0;0,018;0,033;-720,3584437
G17-0054;380572;P58966;P15-00222L;0;1;18,0951;m%;97,28;1,71;0,125;0,039;0,735;0,008;0;0,006;0;0,007;0,016;0,0005;0;0;0;0;0,013;0;0;0;0;0,002;0,002;0,005;0;0,016;0,038;-720,406423
G17-0054;380572;P58966;P15-00222L;0;1;18,2137;m%;97,26;1,709;0,125;0,039;0,756;0,006;0;0,006;0;0,006;0,013;0,0003;0;0;0;0;0,014;0;0;0;0;0,002;0,001;0,001;0;0,019;0,042;-720,4628214
G17-0054;380572;P58966;P15-00222L;0;1;18,3154;m%;97,24;1,707;0,125;0,041;0,772;0,007;0;0,006;0;0,008;0,015;0,0006;0;0;0;0;0,015;0;0;0;0;0,0021;0;0;0;0,018;0,043;-720,5115437
G17-0054;380572;P58966;P15-00222L;0;1;18,4173;m%;97,25;1,681;0,126;0,041;0,792;0,004;0;0,006;0;0,008;0,016;0,0003;0;0;0;0;0,014;0;0;0;0;0,0021;0,001;0,004;0;0,017;0,043;-720,5606751
G17-0054;380572;P58966;P15-00222L;0;1;18,5362;m%;97,19;1,715;0,131;0,041;0,799;0,007;0;0,006;0;0,005;0,017;0,0004;0;0;0;0;0,013;0;0;0;0;0,002;0,003;0,004;0;0,017;0,045;-720,6183733
G17-0054;380572;P58966;P15-00222L;0;1;18,638;m%;97,2;1,693;0,134;0,041;0,819;0,006;0;0,006;0;0,008;0,017;0,0007;0;0;0;0;0,013;0,0005;0;0;0;0,002;0,001;0,002;0;0,018;0,043;-720,6680682
G17-0054;380572;P58966;P15-00222L;0;1;18,7569;m%;97,18;1,703;0,134;0,042;0,832;0,003;0;0,006;0;0,006;0,015;0,0008;0;0;0;0;0,014;0,0002;0;0;0;0,002;0;0;0;0,018;0,049;-720,7264273
G17-0054;380572;P58966;P15-00222L;0;1;18,8589;m%;97,15;1,695;0,137;0,04;0,859;0,006;0;0,006;0;0,007;0,016;0,001;0;0;0;0;0,011;0,0001;0;0;0;0,0021;0,001;0;0;0,019;0,047;-720,7767411
G17-0054;380572;P58966;P15-00222L;0;1;18,961;m%;97,12;1,714;0,137;0,04;0,875;0,004;0;0,006;0;0,007;0,015;0,0004;0;0;0;0;0,012;0,0007;0;0;0;0,002;0;0;0;0,017;0,051;-720,8273142
G17-0054;380572;P58966;P15-00222L;0;1;19,0802;m%;97,11;1,71;0,136;0,041;0,887;0,004;0;0,007;0;0,004;0,014;0,0004;0;0;0;0;0,011;0;0;0;0;0,002;0;0;0;0,017;0,055;-720,8865972
G17-0054;380572;P58966;P15-00222L;0;1;19,1824;m%;97,09;1,702;0,142;0,041;0,899;0,005;0;0,007;0;0,005;0,016;0,0003;0;0;0;0;0,013;0;0;0;0;0,002;0;0,002;0,0001;0,018;0,055;-720,9376084
G17-0054;380572;P58966;P15-00222L;0;1;19,3017;m%;97,05;1,714;0,142;0,042;0,918;0,005;0;0,006;0;0,008;0,016;0,0006;0;0;0;0;0,013;0;0;0;0;0,002;0;0,008;0;0,018;0,058;-720,997341
G17-0054;380572;P58966;P15-00222L;0;1;19,404;m%;97,04;1,702;0,147;0,042;0,939;0,006;0;0,006;0;0,006;0,015;0,0007;0;0;0;0;0,014;0;0;0;0;0,002;0,001;0,002;0;0,019;0,056;-721,048699
G17-0054;380572;P58966;P15-00222L;0;1;19,5064;m%;97,01;1,717;0,15;0,042;0,955;0,007;0;0,006;0;0,004;0,015;0,0006;0;0;0;0;0,015;0,0001;0;0;0;0,002;0,005;0;0,0001;0,017;0,056;-721,1002132
G17-0054;380572;P58966;P15-00222L;0;1;19,6259;m%;97,01;1,706;0,144;0,04;0,971;0,006;0;0,006;0;0,005;0,015;0,0006;0;0;0;0;0,013;0;0;0;0;0,002;0,003;0;0,0001;0,018;0,06;-721,1604377
G17-0054;380572;P58966;P15-00222L;0;1;19,7283;m%;96,98;1,711;0,148;0,041;0,985;0,004;0;0,007;0;0,008;0,018;0,0007;0;0;0;0;0,013;0,0001;0;0;0;0,002;0,007;0,001;0;0,019;0,06;-721,2121141
G17-0054;380572;P58966;P15-00222L;0;1;19,848;m%;96,93;1,732;0,149;0,042;1,001;0,007;0;0,006;0;0,007;0,016;0,0008;0;0;0;0;0,013;0;0;0;0;0,002;0,008;0,008;0;0,018;0,058;-721,2725748
G17-0054;380572;P58966;P15-00222L;0;1;19,9505;m%;96,93;1,728;0,149;0,042;1,018;0,005;0;0,007;0;0,006;0,015;0,0009;0;0;0;0;0,013;0,0001;0;0;0;0,002;0,002;0,003;0;0,021;0,06;-721,3243716
G17-0054;380572;P58966;P15-00222L;0;1;20,0531;m%;96,92;1,712;0,159;0,042;1,033;0,005;0;0,007;0;0,006;0,016;0,0006;0;0;0;0;0,014;0;0;0;0;0,0021;0,009;0;0;0,019;0,062;-721,3762199
G17-0054;380572;P58966;P15-00222L;0;1;20,1729;m%;96,88;1,739;0,154;0,043;1,049;0,007;0;0,007;0;0,004;0,016;0,0004;0;0;0;0;0,013;0,0005;0;0;0;0,0021;0,006;0;0;0,016;0,064;-721,4367353
G17-0054;380572;P58966;P15-00222L;0;1;20,2757;m%;96,86;1,74;0,155;0,043;1,07;0,006;0;0,007;0;0,007;0,019;0,0005;0;0;0;0;0,012;0,0013;0;0;0;0,0021;0,001;0;0;0,017;0,063;-721,4886195
G17-0054;380572;P58966;P15-00222L;0;1;20,3785;m%;96,84;1,737;0,159;0,043;1,085;0,005;0;0,007;0;0,005;0,02;0,0006;0;0;0;0;0,012;0,0001;0;0;0;0,002;0,004;0;0;0,018;0,06;-721,5404424
G17-0054;380572;P58966;P15-00222L;0;1;20,4985;m%;96,85;1,709;0,155;0,043;1,098;0,004;0;0,007;0;0,005;0,018;0,0011;0;0;0;0;0,012;0,0003;0;0;0;0,002;0,011;0,004;0;0,017;0,065;-721,6008324
G17-0054;380572;P58966;P15-00222L;0;1;20,6013;m%;96,79;1,737;0,16;0,043;1,117;0,006;0;0,007;0;0,006;0,019;0,0009;0;0;0;0;0,013;0,0009;0;0;0;0,002;0,016;0,001;0;0,017;0,068;-721,6524551
G17-0054;380572;P58966;P15-00222L;0;1;20,7214;m%;96,77;1,744;0,157;0,043;1,128;0,006;0;0,007;0;0,007;0,019;0,0009;0;0;0;0;0,013;0,0002;0;0;0;0,002;0,009;0,01;0;0,017;0,071;-721,7126079
G17-0054;380572;P58966;P15-00222L;0;1;20,8244;m%;96,79;1,711;0,158;0,045;1,136;0,005;0;0,007;0;0,009;0,019;0,0012;0;0;0;0;0,013;0,0009;0;0;0;0,002;0,008;0,004;0;0,019;0,076;-721,7640386
G17-0054;380572;P58966;P15-00222L;0;1;20,9274;m%;96,76;1,716;0,162;0,043;1,157;0,003;0;0,007;0;0,005;0,02;0,001;0;0;0;0;0,012;0,0003;0;0;0;0,002;0,011;0,003;0;0,019;0,074;-721,8153032
G17-0054;380572;P58966;P15-00222L;0;1;21,0476;m%;96,72;1,733;0,164;0,043;1,183;0,004;0;0,006;0;0,003;0,02;0,0011;0;0;0;0;0,014;0,0001;0;0;0;0,002;0,008;0;0;0,021;0,076;-721,8748927
G17-0054;380572;P58966;P15-00222L;0;1;21,1509;m%;96,7;1,738;0,165;0,043;1,198;0,004;0;0,006;0;0,004;0,021;0,0012;0;0;0;0;0,013;0;0;0;0;0,002;0,01;0;0;0,02;0,079;-721,9258789
G17-0054;380572;P58966;P15-00222L;0;1;21,2541;m%;96,69;1,739;0,166;0,043;1,211;0,003;0;0,006;0;0,007;0,018;0,0013;0;0;0;0;0,014;0,0001;0;0;0;0,002;0,009;0,001;0;0,018;0,074;-721,9765875
G17-0054;380572;P58966;P15-00222L;0;1;21,3745;m%;96,68;1,735;0,166;0,045;1,225;0,004;0;0,007;0;0,006;0,019;0,001;0;0;0;0;0,013;0,0001;0;0;0;0,002;0,006;0;0;0,019;0,077;-722,0354335
G17-0054;380572;P58966;P15-00222L;0;1;21,4777;m%;96,65;1,733;0,168;0,044;1,243;0,005;0;0,006;0;0,007;0,019;0,001;0;0;0;0;0,013;0;0;0;0;0,002;0,015;0;0;0,019;0,08;-722,0855817
G17-0054;380572;P58966;P15-00222L;0;1;21,5809;m%;96,62;1,733;0,173;0,043;1,259;0,004;0;0,007;0;0,006;0,019;0,001;0;0;0;0;0,012;0,0005;0;0;0;0,002;0,018;0,001;0;0,018;0,086;-722,135441
G17-0054;380572;P58966;P15-00222L;0;1;21,7014;m%;96,59;1,74;0,174;0,045;1,277;0,005;0;0,007;0;0,006;0,019;0,0009;0;0;0;0;0,011;0,0009;0;0;0;0,002;0,025;0;0;0,018;0,085;-722,1932676
G17-0054;380572;P58966;P15-00222L;0;1;21,8048;m%;96,55;1,757;0,181;0,045;1,298;0,005;0;0,007;0;0,008;0,018;0,0011;0;0;0;0;0,011;0,0002;0;0;0;0,002;0,018;0;0;0,017;0,085;-722,2425305
G17-0054;380572;P58966;P15-00222L;0;1;21,9082;m%;96,55;1,741;0,178;0,044;1,307;0,004;0;0,008;0;0,007;0,021;0,0011;0,0001;0;0;0;0,012;0,0002;0;0;0;0,002;0,013;0,004;0;0,022;0,088;-722,2914432
G17-0054;380572;P58966;P15-00222L;0;1;22,0289;m%;96,53;1,744;0,178;0,044;1,324;0,004;0;0,007;0;0,006;0,021;0,0014;0;0;0;0;0,013;0,0002;0;0;0;0,002;0,011;0,009;0;0,019;0,086;-722,3480715
G17-0054;380572;P58966;P15-00222L;0;1;22,1325;m%;96,51;1,759;0,181;0,045;1,327;0,005;0;0,006;0;0,007;0,018;0,0011;0;0;0;0;0,013;0;0;0;0;0,002;0,014;0,005;0;0,019;0,088;-722,3962533
G17-0054;380572;P58966;P15-00222L;0;1;22,2361;m%;96,5;1,758;0,18;0,045;1,34;0,005;0;0,006;0;0,007;0,018;0,0012;0;0;0;0;0,013;0;0;0;0;0,002;0,016;0;0;0,02;0,09;-722,4440241
G17-0054;380572;P58966;P15-00222L;0;1;22,357;m%;96,51;1,741;0,185;0,045;1,349;0,007;0;0,006;0;0,005;0,018;0,001;0;0;0;0;0,013;0;0;0;0;0,002;0,014;0;0;0,019;0,088;-722,4992275
G17-0054;380572;P58966;P15-00222L;0;1;22,4606;m%;96,49;1,738;0,183;0,046;1,37;0,007;0;0,006;0;0,007;0,02;0,0014;0;0;0;0;0,012;0;0;0;0;0,002;0,012;0;0;0,021;0,089;-722,5460438
G17-0054;380572;P58966;P15-00222L;0;1;22,5643;m%;96,45;1,756;0,186;0,046;1,383;0,004;0;0,007;0;0,005;0,021;0,0013;0;0,002;0;0;0,012;0,0007;0;0;0;0,002;0,018;0;0;0,02;0,088;-722,5924349
G17-0054;380572;P58966;P15-00222L;0;1;22,668;m%;96,42;1,761;0,186;0,047;1,397;0,004;0;0,007;0;0,004;0,02;0,0013;0;0;0;0;0,013;0,0014;0;0;0;0,002;0,026;0;0;0,021;0,087;-722,6383372
G17-0054;380572;P58966;P15-00222L;0;1;22,789;m%;96,41;1,769;0,182;0,046;1,406;0,007;0;0,006;0;0,006;0,022;0,0015;0;0;0;0;0,011;0,0002;0;0;0;0,002;0,016;0;0;0,021;0,087;-722,691255
G17-0054;380572;P58966;P15-00222L;0;1;22,8927;m%;96,4;1,753;0,186;0,047;1,425;0,008;0;0,006;0;0,007;0,02;0,0011;0;0;0;0;0,012;0,0001;0;0;0;0,002;0,019;0,002;0;0,021;0,092;-722,7360358
G17-0054;380572;P58966;P15-00222L;0;1;22,9964;m%;96,37;1,751;0,193;0,048;1,435;0,006;0;0,007;0;0,005;0,021;0,0011;0;0;0;0;0,01;0,0004;0;0;0;0,002;0,026;0,006;0;0,021;0,098;-722,7802705
G17-0054;380572;P58966;P15-00222L;0;1;23,1173;m%;96,36;1,761;0,189;0,048;1,443;0,005;0;0,007;0;0,005;0,02;0,0009;0;0;0;0;0,013;0,0002;0;0;0;0,002;0,02;0,006;0;0,022;0,096;-722,8311291
G17-0054;380572;P58966;P15-00222L;0;1;23,2211;m%;96,34;1,757;0,191;0,049;1,46;0,004;0;0,007;0;0,007;0,02;0,001;0;0;0;0;0,013;0,0016;0;0;0;0,002;0,024;0,006;0;0,021;0,096;-722,8741615
G17-0054;380572;P58966;P15-00222L;0;1;23,3247;m%;96,34;1,75;0,194;0,05;1,472;0,003;0;0,007;0;0,005;0,02;0,0012;0;0;0;0;0,013;0,0008;0;0;0;0,002;0,024;0,007;0;0,018;0,093;-722,9165096
G17-0054;380572;P58966;P15-00222L;0;1;23,4458;m%;96,33;1,75;0,193;0,05;1,483;0,004;0;0,007;0;0,006;0,021;0,0013;0;0;0;0;0,011;0,0003;0;0;0;0,002;0,019;0,002;0;0,019;0,096;-722,9652262
G17-0054;380572;P58966;P15-00222L;0;1;23,5495;m%;96,31;1,762;0,195;0,05;1,489;0,004;0;0,006;0;0,01;0,021;0,0012;0;0;0;0;0,011;0;0;0;0;0,002;0,019;0,006;0;0,022;0,093;-723,006251
