Repository: MajPaji/G17-0024

File: ecorr_raw_data.csv (part 7 of 29)
Proj no.;TO no.;Coil no.;Sample no.;WS;Brazed;Depth [μm];Unit;Al;Si;Fe;Cu;Mn;Mg;Cr;Ni-L;Ni-H;Zn;Ti;B;Be;Bi;Ca;Cd;Ga;Hg;In;Li;Na;P;Pb;Sn;Sr;V;Zr;
G17-0054;380572;P58966;P15-00222L;0;1;23,6533;m%;96,29;1,778;0,192;0,05;1,492;0,005;0;0,006;0;0,007;0,022;0,0014;0;0;0;0;0,012;0,0003;0;0;0;0,002;0,019;0,001;0;0,022;0,096;-723,0466578
G17-0054;380572;P58966;P15-00222L;0;1;23,7743;m%;96,31;1,748;0,195;0,049;1,505;0,004;0;0,006;0;0,005;0,022;0,0015;0;0;0;0;0,011;0;0;0;0;0,002;0,018;0,004;0;0,02;0,095;-723,0929071
G17-0054;380572;P58966;P15-00222L;0;1;23,8781;m%;96,29;1,745;0,198;0,048;1,513;0,006;0;0,007;0;0,004;0,025;0,001;0;0;0;0;0,012;0,0003;0;0;0;0,002;0,02;0,008;0;0,023;0,102;-723,131831
G17-0054;380572;P58966;P15-00222L;0;1;23,9819;m%;96,27;1,752;0,201;0,051;1,525;0,006;0;0,007;0;0,005;0,021;0,0011;0;0;0;0;0,014;0;0;0;0;0,002;0,013;0,004;0;0,021;0,106;-723,1700437
G17-0054;380572;P58966;P15-00222L;0;1;24,0857;m%;96,26;1,753;0,201;0,05;1,535;0,006;0;0,007;0;0,006;0,021;0,0013;0,0001;0;0;0;0,012;0;0;0;0;0,002;0,014;0,003;0;0,022;0,105;-723,2075286
G17-0054;380572;P58966;P15-00222L;0;1;24,2068;m%;96,24;1,771;0,202;0,051;1,545;0,006;0;0,006;0;0,004;0,022;0,0015;0;0;0;0;0,011;0,0005;0;0;0;0,002;0,012;0;0;0,02;0,101;-723,2503192
G17-0054;380572;P58966;P15-00222L;0;1;24,3106;m%;96,25;1,758;0,199;0,051;1,553;0,004;0;0,006;0;0,005;0,022;0,0012;0;0;0;0;0,012;0;0;0;0;0,002;0,017;0,008;0;0,018;0,098;-723,286171
G17-0054;380572;P58966;P15-00222L;0;1;24,4144;m%;96,22;1,763;0,201;0,05;1,554;0,006;0;0,006;0;0,006;0,023;0,0017;0;0;0;0;0,012;0,002;0;0;0;0,002;0,024;0,009;0;0,019;0,099;-723,3212436
G17-0054;380572;P58966;P15-00222L;0;1;24,5356;m%;96,23;1,741;0,206;0,05;1,571;0,005;0;0,007;0;0,006;0,024;0,0018;0;0;0;0;0,012;0,0005;0;0;0;0,0021;0,022;0,007;0;0,019;0,098;-723,361188
G17-0054;380572;P58966;P15-00222L;0;1;24,6394;m%;96,21;1,743;0,205;0,052;1,577;0,006;0;0,007;0;0,004;0,024;0,0017;0;0;0;0;0,013;0;0;0;0;0,002;0,026;0,003;0;0,02;0,109;-723,3945169
G17-0054;380572;P58966;P15-00222L;0;1;24,7433;m%;96,16;1,772;0,209;0,052;1,583;0,006;0;0,006;0;0,005;0,024;0,0018;0;0;0;0;0,015;0,0001;0;0;0;0,002;0,026;0,003;0;0,019;0,113;-723,4270476
G17-0054;380572;P58966;P15-00222L;0;1;24,8644;m%;96,18;1,746;0,21;0,053;1,598;0,004;0;0,006;0;0,006;0,023;0,0015;0;0;0;0;0,013;0;0;0;0;0,002;0,023;0,003;0;0,02;0,107;-723,4638943
G17-0054;380572;P58966;P15-00222L;0;1;24,9683;m%;96,17;1,756;0,21;0,052;1,606;0,005;0;0,007;0;0,007;0,026;0,0017;0;0;0;0;0,014;0;0;0;0;0,002;0,018;0;0;0,021;0,102;-723,494573
G17-0054;380572;P58966;P15-00222L;0;1;25,0721;m%;96,17;1,753;0,209;0,052;1,605;0,005;0;0,007;0;0,008;0,025;0,0017;0;0;0;0;0,012;0;0;0;0;0,0019;0,024;0,002;0;0,019;0,109;-723,5243441
G17-0054;380572;P58966;P15-00222L;0;1;25,1761;m%;96,14;1,763;0,211;0,052;1,617;0,007;0;0,007;0;0,007;0,026;0,0019;0;0;0;0;0,01;0,0004;0;0;0;0,002;0,031;0;0;0,019;0,108;-723,5532774
G17-0054;380572;P58966;P15-00222L;0;1;25,2974;m%;96,16;1,75;0,209;0,052;1,613;0,007;0;0,007;0;0,007;0,025;0,0017;0;0;0;0;0,012;0,0021;0;0;0;0,002;0,018;0,003;0;0,022;0,11;-723,5858721
G17-0054;380572;P58966;P15-00222L;0;1;25,4014;m%;96,17;1,745;0,206;0,053;1,615;0,005;0;0,007;0;0,004;0,024;0,0018;0;0;0;0;0,012;0,0008;0;0;0;0,002;0,022;0,003;0;0,02;0,11;-723,6128139
G17-0054;380572;P58966;P15-00222L;0;1;25,5054;m%;96,16;1,753;0,208;0,054;1,614;0,004;0;0,006;0;0,006;0,027;0,0018;0;0,001;0;0;0,011;0,0002;0;0;0;0,002;0,023;0,005;0;0,019;0,107;-723,6388133
G17-0054;380572;P58966;P15-00222L;0;1;25,6266;m%;96,14;1,753;0,211;0,054;1,63;0,005;0;0,007;0;0,006;0,025;0,0018;0;0;0;0;0,01;0;0;0;0;0,002;0,029;0,003;0;0,019;0,108;-723,6679045
G17-0054;380572;P58966;P15-00222L;0;1;25,7306;m%;96,14;1,732;0,214;0,054;1,645;0,007;0;0,007;0;0,006;0,024;0,0019;0;0;0;0;0,011;0,0006;0;0;0;0,002;0,025;0,005;0;0,021;0,108;-723,6918145
G17-0054;380572;P58966;P15-00222L;0;1;25,8346;m%;96,15;1,722;0,216;0,055;1,643;0,006;0;0,006;0;0,006;0,024;0,0019;0;0;0;0;0,011;0,002;0;0;0;0,002;0,022;0,007;0;0,019;0,104;-723,7147374
G17-0054;380572;P58966;P15-00222L;0;1;25,9385;m%;96,14;1,737;0,213;0,055;1,647;0,004;0;0,006;0;0,006;0,025;0,002;0;0;0;0;0,012;0,002;0;0;0;0,002;0,02;0,002;0;0,018;0,11;-723,736639
G17-0054;380572;P58966;P15-00222L;0;1;26,0597;m%;96,14;1,737;0,214;0,054;1,643;0,005;0;0,007;0;0,005;0,025;0,0023;0;0;0;0;0,013;0,0007;0;0;0;0,002;0,014;0,003;0;0,019;0,11;-723,760907
G17-0054;380572;P58966;P15-00222L;0;1;26,1636;m%;96,12;1,743;0,213;0,057;1,652;0,007;0;0,007;0;0,004;0,021;0,002;0;0;0;0;0,012;0;0;0;0;0,002;0,024;0,008;0;0,019;0,111;-723,7805983
G17-0054;380572;P58966;P15-00222L;0;1;26,2675;m%;96,09;1,742;0,21;0,056;1,664;0,007;0;0,006;0;0,005;0,024;0,0018;0;0;0;0;0,013;0,0001;0;0;0;0,002;0,027;0,016;0;0,022;0,111;-723,7992484
G17-0054;380572;P58966;P15-00222L;0;1;26,3889;m%;96,11;1,726;0,215;0,055;1,65;0,006;0;0,007;0;0,007;0,025;0,0015;0;0;0;0;0,012;0,0007;0;0;0;0,002;0,026;0,027;0;0,023;0,111;-723,8197034
G17-0054;380572;P58966;P15-00222L;0;1;26,4928;m%;96,13;1,731;0,212;0,056;1,658;0,006;0;0,006;0;0,004;0,025;0,002;0;0;0;0;0,012;0,0006;0;0;0;0,002;0,018;0,008;0;0,022;0,106;-723,8360516
G17-0054;380572;P58966;P15-00222L;0;1;26,5967;m%;96,13;1,728;0,216;0,056;1,652;0,007;0;0,006;0;0,006;0,023;0,0019;0;0,001;0;0;0,012;0,0007;0;0;0;0,002;0,023;0,004;0;0,021;0,113;-723,8513181
G17-0054;380572;P58966;P15-00222L;0;1;26,7007;m%;96,15;1,71;0,21;0,056;1,659;0,005;0;0,006;0;0,005;0,023;0,0015;0;0;0;0;0,012;0;0;0;0;0,002;0,019;0,001;0;0,022;0,114;-723,8655038
G17-0054;380572;P58966;P15-00222L;0;1;26,8219;m%;96,13;1,718;0,215;0,057;1,661;0,007;0;0,007;0;0,007;0,025;0,0019;0;0;0;0;0,011;0,0007;0;0;0;0,002;0,025;0;0;0,02;0,109;-723,8806363
G17-0054;380572;P58966;P15-00222L;0;1;26,9257;m%;96,14;1,707;0,21;0,058;1,661;0,005;0;0,007;0;0,006;0,023;0,0022;0;0;0;0;0,011;0,0001;0;0;0;0,002;0,028;0,001;0;0,022;0,113;-723,8923852
G17-0054;380572;P58966;P15-00222L;0;1;27,0296;m%;96,12;1,72;0,21;0,057;1,676;0,006;0;0,006;0;0,007;0,022;0,0022;0;0;0;0;0,012;0,0003;0;0;0;0,0019;0,024;0,003;0;0,022;0,108;-723,903014
G17-0054;380572;P58966;P15-00222L;0;1;27,151;m%;96,13;1,705;0,21;0,057;1,674;0,007;0;0,006;0;0,005;0,023;0,0017;0;0;0;0;0,013;0,0021;0;0;0;0,002;0,03;0,004;0;0,022;0,108;-723,9139835
G17-0054;380572;P58966;P15-00222L;0;1;27,2548;m%;96,13;1,696;0,217;0,058;1,68;0,006;0;0,006;0;0,004;0,023;0,0018;0;0;0;0;0,012;0,0006;0;0;0;0,002;0,023;0,007;0;0,02;0,112;-723,9221108
G17-0054;380572;P58966;P15-00222L;0;1;27,3587;m%;96,15;1,69;0,21;0,058;1,676;0,007;0;0,008;0;0,009;0,02;0,0018;0;0;0;0;0,012;0,0013;0;0;0;0,002;0,02;0,002;0;0,021;0,11;-723,9290784
G17-0054;380572;P58966;P15-00222L;0;1;27,48;m%;96,15;1,69;0,211;0,058;1,671;0,006;0;0,007;0;0,007;0,024;0,0017;0;0;0;0;0,011;0,0005;0;0;0;0,002;0,036;0,001;0;0,022;0,105;-723,9357202
G17-0054;380572;P58966;P15-00222L;0;1;27,5839;m%;96,12;1,71;0,216;0,06;1,675;0,006;0;0,007;0;0,005;0,026;0,0021;0;0;0;0;0,011;0,0001;0;0;0;0,002;0,026;0,005;0;0,02;0,111;-723,9401184
G17-0054;380572;P58966;P15-00222L;0;1;27,6878;m%;96,13;1,697;0,214;0,061;1,677;0,004;0;0,007;0;0,006;0,026;0,0019;0;0;0;0;0,012;0,0009;0;0;0;0,002;0,023;0,008;0;0,021;0,113;-723,9433144
G17-0054;380572;P58966;P15-00222L;0;1;27,7917;m%;96,13;1,697;0,219;0,06;1,682;0,007;0;0,006;0;0,006;0,022;0,0017;0;0;0;0;0,012;0,0005;0;0;0;0,002;0,015;0;0;0,022;0,116;-723,9452977
G17-0054;380572;P58966;P15-00222L;0;1;27,9129;m%;96,15;1,68;0,215;0,06;1,683;0,007;0,001;0,006;0;0,006;0,023;0,0018;0;0;0;0;0,012;0,0005;0;0;0;0,002;0,015;0,003;0;0,021;0,114;-723,9460653
G17-0054;380572;P58966;P15-00222L;0;1;28,0168;m%;96,14;1,675;0,219;0,06;1,685;0,005;0;0,007;0;0,006;0,023;0,002;0;0;0;0;0,012;0,0006;0;0;0;0,002;0,028;0,002;0;0,02;0,111;-723,9453867
G17-0054;380572;P58966;P15-00222L;0;1;28,1207;m%;96,13;1,679;0,215;0,061;1,691;0,004;0;0,006;0;0,006;0,025;0,0018;0;0;0;0;0,012;0,0004;0;0;0;0,002;0,031;0,009;0;0,019;0,111;-723,9434638
G17-0054;380572;P58966;P15-00222L;0;1;28,2419;m%;96,15;1,663;0,211;0,062;1,694;0,008;0;0,007;0;0,005;0,024;0,0017;0;0;0;0;0,012;0,0021;0;0;0;0,002;0,026;0,001;0;0,021;0,111;-723,9396357
G17-0054;380572;P58966;P15-00222L;0;1;28,3458;m%;96,15;1,661;0,215;0,063;1,689;0,008;0;0,007;0;0,005;0,024;0,0015;0;0;0;0;0,012;0,0012;0;0;0;0,002;0,025;0,008;0;0,02;0,107;-723,9349845
G17-0054;380572;P58966;P15-00222L;0;1;28,4497;m%;96,09;1,68;0,217;0,063;1,699;0,008;0;0,007;0;0,006;0,025;0,0017;0;0;0;0;0,012;0,0007;0;0;0;0,002;0,035;0,013;0;0,021;0,123;-723,9290595
G17-0054;380572;P58966;P15-00222L;0;1;28,5709;m%;96,13;1,671;0,212;0,062;1,696;0,006;0;0,007;0;0,006;0,025;0,0017;0;0;0;0;0,011;0,0013;0;0;0;0,002;0,033;0;0;0,02;0,115;-723,9205263
G17-0054;380572;P58966;P15-00222L;0;1;28,6748;m%;96,13;1,658;0,216;0,063;1,693;0,007;0,001;0,007;0;0,004;0,026;0,0021;0,0001;0;0;0;0,01;0,0026;0;0;0;0,002;0,032;0,008;0;0,021;0,114;-723,9118111
G17-0054;380572;P58966;P15-00222L;0;1;28,7788;m%;96,13;1,664;0,213;0,064;1,697;0,006;0;0,006;0;0,005;0,024;0,0021;0,0001;0;0;0;0,013;0,0021;0;0;0;0,002;0,023;0,011;0;0,02;0,112;-723,9017841
G17-0054;380572;P58966;P15-00222L;0;1;28,8828;m%;96,15;1,651;0,212;0,062;1,696;0,009;0;0,007;0;0,005;0,024;0,002;0;0;0;0;0,012;0,0016;0;0;0;0,002;0,021;0,004;0;0,02;0,118;-723,8904448
G17-0054;380572;P58966;P15-00222L;0;1;29,004;m%;96,13;1,663;0,213;0,065;1,698;0,008;0;0,008;0;0,009;0,025;0,0017;0;0;0;0;0,013;0,0009;0;0;0;0,002;0,024;0,003;0;0,019;0,114;-723,8755635
G17-0054;380572;P58966;P15-00222L;0;1;29,1078;m%;96,14;1,658;0,213;0,065;1,705;0,008;0,001;0,007;0;0,007;0,024;0,0016;0;0;0;0;0,011;0,001;0;0;0;0,002;0,02;0;0;0,023;0,114;-723,8613837
G17-0054;380572;P58966;P15-00222L;0;1;29,2118;m%;96,15;1,651;0,209;0,064;1,702;0,007;0;0,008;0;0,007;0,025;0,0016;0;0;0;0;0,012;0,0009;0;0;0;0,002;0,026;0;0;0,024;0,114;-723,8458405
G17-0054;380572;P58966;P15-00222L;0;1;29,333;m%;96,16;1,634;0,209;0,066;1,693;0,007;0;0,006;0;0,009;0,026;0,0017;0;0;0;0;0,013;0,0008;0;0;0;0,002;0,03;0,001;0;0,023;0,116;-723,8260294
G17-0054;380572;P58966;P15-00222L;0;1;29,4369;m%;96,17;1,629;0,214;0,067;1,7;0,006;0;0,006;0;0,008;0,025;0,002;0;0;0;0;0,012;0,0012;0;0;0;0,002;0,023;0,003;0;0,02;0,113;-723,8075836
G17-0054;380572;P58966;P15-00222L;0;1;29,5407;m%;96,15;1,642;0,214;0,065;1,702;0,007;0;0,006;0;0,007;0,023;0,0021;0;0;0;0;0,012;0,0008;0;0;0;0,002;0,024;0,011;0;0,022;0,113;-723,7877998
G17-0054;380572;P58966;P15-00222L;0;1;29,6445;m%;96,15;1,643;0,214;0,065;1,706;0,006;0;0,007;0;0,005;0,024;0,002;0;0;0;0;0,013;0,0006;0;0;0;0,002;0,024;0,006;0;0,022;0,107;-723,7666543
G17-0054;380572;P58966;P15-00222L;0;1;29,7658;m%;96,15;1,629;0,214;0,067;1,7;0,006;0;0,006;0;0,006;0,027;0,0021;0;0;0;0;0,011;0,0006;0;0;0;0,002;0,026;0,011;0;0,023;0,115;-723,7402094
G17-0054;380572;P58966;P15-00222L;0;1;29,8697;m%;96,14;1,639;0,212;0,066;1,707;0,007;0,001;0,006;0;0,007;0,027;0,002;0;0;0;0;0,011;0,0001;0;0;0;0,002;0,027;0,014;0;0,021;0,116;-723,7160645
G17-0054;380572;P58966;P15-00222L;0;1;29,9737;m%;96,15;1,635;0,21;0,065;1,707;0,008;0;0,007;0;0,008;0,024;0,0022;0,0001;0;0;0;0,011;0,0013;0;0;0;0,002;0,023;0,011;0;0,022;0,111;-723,6905098
G17-0054;380572;P58966;P15-00222L;0;1;30,095;m%;96,15;1,627;0,21;0,068;1,709;0,01;0;0,007;0;0,007;0,025;0,0021;0;0;0;0;0,012;0,0026;0;0;0;0,002;0,029;0,001;0;0,021;0,113;-723,6589435
G17-0054;380572;P58966;P15-00222L;0;1;30,199;m%;96,14;1,636;0,214;0,068;1,705;0,006;0;0,006;0;0,008;0,026;0,0025;0;0;0;0;0,012;0,0034;0;0;0;0,002;0,033;0,007;0;0,022;0,11;-723,6303633
G17-0054;380572;P58966;P15-00222L;0;1;30,303;m%;96,14;1,628;0,213;0,07;1,708;0,009;0;0,005;0;0,006;0,024;0,0027;0;0;0;0;0,012;0,0021;0;0;0;0,002;0,03;0,005;0;0,023;0,118;-723,6003777
G17-0054;380572;P58966;P15-00222L;0;1;30,4244;m%;96,16;1,609;0,217;0,07;1,711;0,008;0;0,006;0;0,003;0,024;0,0018;0,0001;0,001;0;0;0,012;0,0005;0;0;0;0,002;0,032;0,005;0;0,025;0,118;-723,5635903
G17-0054;380572;P58966;P15-00222L;0;1;30,5284;m%;96,13;1,623;0,216;0,068;1,712;0,007;0;0,006;0;0,007;0,028;0,002;0;0,001;0;0;0,012;0,0008;0;0;0;0,002;0,03;0,01;0;0,024;0,119;-723,5305408
G17-0054;380572;P58966;P15-00222L;0;1;30,6324;m%;96,13;1,626;0,214;0,069;1,715;0,006;0;0,007;0;0,005;0,025;0,0026;0;0;0;0;0,013;0,0012;0;0;0;0,002;0,03;0,016;0;0,02;0,116;-723,4960696
G17-0054;380572;P58966;P15-00222L;0;1;30,7364;m%;96,14;1,613;0,215;0,071;1,719;0,008;0;0,007;0;0,006;0,026;0,0025;0;0;0;0;0,012;0,001;0;0;0;0,002;0,025;0,007;0;0,023;0,121;-723,4601724
G17-0054;380572;P58966;P15-00222L;0;1;30,8578;m%;96,13;1,605;0,216;0,071;1,726;0,009;0;0,007;0;0,005;0,028;0,0019;0;0;0;0;0,011;0,0003;0;0;0;0,002;0,034;0,011;0;0,023;0,12;-723,4164592
G17-0054;380572;P58966;P15-00222L;0;1;30,9619;m%;96,14;1,594;0,216;0,071;1,725;0,006;0;0,007;0;0,007;0,025;0,0021;0;0;0;0;0,011;0,0001;0;0;0;0,002;0,034;0,013;0;0,023;0,12;-723,3774178
G17-0054;380572;P58966;P15-00222L;0;1;31,0658;m%;96,15;1,597;0,221;0,071;1,724;0,007;0;0,007;0;0,007;0,025;0,0018;0;0;0;0;0,012;0;0;0;0;0,002;0,028;0,003;0;0,019;0,119;-723,3370132
G17-0054;380572;P58966;P15-00222L;0;1;31,1871;m%;96,14;1,611;0,224;0,071;1,723;0,007;0;0,006;0;0,007;0,025;0,002;0;0,001;0;0;0,011;0,0015;0;0;0;0,002;0,028;0,001;0;0,018;0,125;-723,2880193
G17-0054;380572;P58966;P15-00222L;0;1;31,2911;m%;96,17;1,605;0,217;0,072;1,713;0,006;0;0,007;0;0,008;0,024;0,0018;0;0;0;0;0,011;0,0007;0;0;0;0,002;0,027;0,001;0;0,022;0,114;-723,2444452
G17-0054;380572;P58966;P15-00222L;0;1;31,3951;m%;96,17;1,592;0,212;0,072;1,728;0,007;0;0,007;0;0,005;0,024;0,0022;0;0;0;0;0,011;0,0005;0;0;0;0,002;0,023;0,009;0;0,019;0,116;-723,1994204
G17-0054;380572;P58966;P15-00222L;0;1;31,4991;m%;96,15;1,602;0,211;0,073;1,731;0,007;0;0,006;0;0,006;0,026;0,0017;0;0;0;0;0,012;0,0003;0;0;0;0,002;0,024;0,004;0;0,02;0,12;-723,1529417
G17-0054;380572;P58966;P15-00222L;0;1;31,6205;m%;96,17;1,573;0,218;0,073;1,731;0,005;0;0,007;0;0,007;0,026;0,0015;0;0;0;0;0,012;0;0;0;0;0,002;0,03;0,004;0;0,021;0,121;-723,0968436
G17-0054;380572;P58966;P15-00222L;0;1;31,7246;m%;96,18;1,574;0,222;0,075;1,713;0,007;0;0,006;0;0,005;0,024;0,0017;0,0001;0;0;0;0,011;0,0013;0;0;0;0,002;0,029;0,01;0;0,023;0,116;-723,0471555
G17-0054;380572;P58966;P15-00222L;0;1;31,8287;m%;96,18;1,587;0,215;0,077;1,713;0,008;0;0,007;0;0,007;0,024;0,0018;0;0;0;0;0,01;0,0005;0;0;0;0,002;0,025;0,007;0;0,022;0,113;-722,9960022
G17-0054;380572;P58966;P15-00222L;0;1;31,9501;m%;96,16;1,586;0,218;0,077;1,725;0,006;0;0,006;0;0,008;0,024;0,0017;0;0,001;0;0;0,012;0,0003;0;0;0;0,002;0,015;0,013;0;0,022;0,126;-722,934494
G17-0054;380572;P58966;P15-00222L;0;1;32,0542;m%;96,15;1,589;0,217;0,076;1,729;0,007;0;0,007;0;0,007;0,026;0,0017;0;0;0;0;0,012;0,001;0;0;0;0,002;0,019;0,015;0;0,02;0,119;-722,880159
G17-0054;380572;P58966;P15-00222L;0;1;32,1583;m%;96,15;1,584;0,219;0,076;1,733;0,008;0;0,006;0;0,008;0,026;0,002;0;0;0;0;0,012;0,0027;0;0;0;0,002;0,02;0,011;0;0,019;0,115;-722,8243522
G17-0054;380572;P58966;P15-00222L;0;1;32,2624;m%;96,15;1,568;0,22;0,076;1,74;0,007;0;0,006;0;0,008;0,025;0,0018;0;0;0;0;0,012;0,0015;0;0;0;0,002;0,035;0,01;0;0,022;0,115;-722,767072
G17-0054;380572;P58966;P15-00222L;0;1;32,3837;m%;96,15;1,578;0,219;0,077;1,743;0,006;0;0,006;0;0,005;0,025;0,002;0;0;0;0;0,011;0,0001;0;0;0;0,002;0,026;0,015;0;0,02;0,118;-722,6984671
G17-0054;380572;P58966;P15-00222L;0;1;32,4878;m%;96,15;1,55;0,223;0,076;1,743;0,007;0;0,007;0;0,005;0,026;0,0018;0;0;0;0;0,011;0,0002;0;0;0;0,002;0,036;0,019;0;0,025;0,118;-722,6379921
G17-0054;380572;P58966;P15-00222L;0;1;32,5919;m%;96,16;1,567;0,221;0,077;1,741;0,008;0;0,007;0;0,007;0,025;0,0017;0;0;0;0;0,012;0,0003;0;0;0;0,002;0,032;0,01;0;0,022;0,111;-722,5760399
G17-0054;380572;P58966;P15-00222L;0;1;32,7134;m%;96,16;1,572;0,219;0,079;1,741;0,009;0,001;0,006;0;0,005;0,023;0,0018;0,0001;0;0;0;0,011;0,0001;0;0;0;0,002;0,029;0,001;0;0,02;0,12;-722,5018634
G17-0054;380572;P58966;P15-00222L;0;1;32,8175;m%;96,15;1,553;0,223;0,08;1,747;0,009;0;0,007;0;0,006;0,025;0,0019;0,0001;0;0;0;0,012;0,0009;0;0;0;0,002;0,032;0,007;0;0,024;0,121;-722,4367076
G17-0054;380572;P58966;P15-00222L;0;1;32,9217;m%;96,15;1,558;0,225;0,081;1,75;0,005;0;0,007;0;0,007;0,024;0,0021;0;0;0;0;0,011;0,0019;0;0;0;0,002;0,025;0,011;0;0,024;0,118;-722,3700081
G17-0054;380572;P58966;P15-00222L;0;1;33,0259;m%;96,17;1,543;0,221;0,08;1,749;0,007;0;0,006;0;0,005;0,025;0,0019;0;0;0;0;0,012;0,0014;0;0;0;0,002;0,026;0,008;0;0,02;0,118;-722,3018269
G17-0054;380572;P58966;P15-00222L;0;1;33,1474;m%;96,17;1,552;0,216;0,082;1,746;0,006;0,001;0,006;0;0,005;0,025;0,002;0;0;0;0;0,013;0,001;0;0;0;0,002;0,032;0,004;0;0,02;0,115;-722,2204545
G17-0054;380572;P58966;P15-00222L;0;1;33,2514;m%;96,16;1,542;0,218;0,08;1,752;0,008;0;0,006;0;0,006;0,026;0,0018;0,0001;0;0;0;0,011;0,002;0;0;0;0,002;0,032;0,014;0;0,02;0,116;-722,1492025
G17-0054;380572;P58966;P15-00222L;0;1;33,3555;m%;96,16;1,54;0,223;0,08;1,756;0,009;0;0,005;0;0,009;0,025;0,0016;0;0;0;0;0,011;0,0023;0;0;0;0,002;0,029;0,01;0;0,022;0,114;-722,0764047
G17-0054;380572;P58966;P15-00222L;0;1;33,4769;m%;96,18;1,54;0,221;0,08;1,746;0,009;0;0,007;0;0,007;0,022;0,0017;0;0;0;0;0,011;0,0001;0;0;0;0,002;0,024;0,004;0;0,023;0,119;-721,9896429
G17-0054;380572;P58966;P15-00222L;0;1;33,5811;m%;96,15;1,551;0,222;0,082;1,749;0,009;0;0,007;0;0,005;0,025;0,0015;0;0;0;0;0,01;0,0005;0;0;0;0,002;0,035;0,005;0;0,021;0,122;-721,9135724
G17-0054;380572;P58966;P15-00222L;0;1;33,6853;m%;96,14;1,547;0,225;0,083;1,752;0,008;0;0,007;0;0,008;0,025;0,0018;0,0001;0;0;0;0,011;0,0008;0;0;0;0,002;0,035;0,013;0;0,023;0,12;-721,836024
G17-0054;380572;P58966;P15-00222L;0;1;33,7895;m%;96,15;1,549;0,224;0,082;1,752;0,008;0;0,006;0;0,01;0,023;0,0017;0;0;0;0;0,012;0,0015;0;0;0;0,002;0,028;0,011;0;0,022;0,118;-721,756999
G17-0054;380572;P58966;P15-00222L;0;1;33,911;m%;96,14;1,55;0,223;0,083;1,761;0,007;0;0,007;0;0,008;0,025;0,0016;0;0;0;0;0,011;0,0023;0;0;0;0,002;0,021;0,013;0;0,026;0,117;-721,6629913
G17-0054;380572;P58966;P15-00222L;0;1;34,0151;m%;96,16;1,537;0,226;0,083;1,758;0,006;0;0,007;0;0,006;0,023;0,0016;0;0;0;0;0,012;0,0008;0;0;0;0,002;0,032;0,007;0;0,021;0,117;-721,5808533
G17-0054;380572;P58966;P15-00222L;0;1;34,1193;m%;96,16;1,525;0,225;0,084;1,764;0,007;0;0,006;0;0,007;0,024;0,0014;0;0,001;0;0;0,013;0,0011;0;0;0;0,002;0,04;0,001;0;0,022;0,121;-721,4971663
G17-0054;380572;P58966;P15-00222L;0;1;34,2235;m%;96,16;1,517;0,226;0,086;1,767;0,007;0;0,007;0;0,007;0,024;0,0014;0;0;0;0;0,013;0,0021;0;0;0;0,002;0,031;0;0;0,022;0,124;-721,4120105
G17-0054;380572;P58966;P15-00222L;0;1;34,345;m%;96,16;1,522;0,23;0,085;1,768;0,007;0;0,007;0;0,005;0,027;0,002;0;0;0;0;0,012;0,001;0;0;0;0,002;0,027;0,003;0;0,02;0,126;-721,310865
G17-0054;380572;P58966;P15-00222L;0;1;34,4492;m%;96,12;1,542;0,235;0,085;1,775;0,008;0,001;0,007;0;0,005;0,026;0,0018;0,0001;0;0;0;0,012;0,0024;0;0;0;0,002;0,029;0,005;0;0,022;0,123;-721,2225363
G17-0054;380572;P58966;P15-00222L;0;1;34,5535;m%;96,12;1,54;0,233;0,087;1,775;0,01;0;0,007;0;0,009;0,027;0,002;0;0;0;0;0,012;0,0021;0;0;0;0,002;0,032;0,004;0;0,02;0,121;-721,1326603
G17-0054;380572;P58966;P15-00222L;0;1;34,6751;m%;96,16;1,511;0,227;0,088;1,772;0,008;0;0,007;0;0,008;0,025;0,0016;0;0;0;0;0,012;0,002;0;0;0;0,002;0,027;0,012;0;0,021;0,116;-721,0260332
G17-0054;380572;P58966;P15-00222L;0;1;34,7793;m%;96,15;1,506;0,23;0,088;1,77;0,009;0;0,006;0;0,008;0,024;0,0016;0;0;0;0;0,012;0,0021;0;0;0,0001;0,002;0,021;0,019;0;0,024;0,122;-720,9330883
G17-0054;380572;P58966;P15-00222L;0;1;34,8836;m%;96,18;1,502;0,235;0,088;1,766;0,009;0;0,007;0;0,006;0,024;0,0015;0;0;0;0;0,013;0,0001;0;0;0;0,002;0,023;0,007;0;0,023;0,117;-720,8386018
G17-0054;380572;P58966;P15-00222L;0;1;34,9878;m%;96,15;1,502;0,234;0,088;1,787;0,008;0,001;0,007;0;0,008;0,023;0,0016;0;0;0;0;0,011;0,0012;0;0;0;0,002;0,027;0,007;0;0,023;0,116;-720,7427584
G17-0054;380572;P58966;P15-00222L;0;1;35,1093;m%;96,16;1,512;0,23;0,089;1,774;0,008;0;0,007;0;0,006;0,022;0,0014;0;0;0;0;0,011;0,0006;0;0;0;0,002;0,03;0,008;0;0,023;0,116;-720,6291806
G17-0054;380572;P58966;P15-00222L;0;1;35,2136;m%;96,15;1,503;0,231;0,089;1,772;0,009;0;0,007;0;0,007;0,025;0,0018;0;0;0;0;0,012;0;0;0;0;0,002;0,033;0,015;0;0,023;0,117;-720,5301212
G17-0054;380572;P58966;P15-00222L;0;1;35,3179;m%;96,16;1,498;0,23;0,089;1,778;0,01;0;0,007;0;0,007;0,025;0,0016;0,0001;0;0;0;0,01;0,002;0;0;0;0,002;0,032;0,005;0;0,021;0,122;-720,4296251
G17-0054;380572;P58966;P15-00222L;0;1;35,4223;m%;96,16;1,496;0,23;0,09;1,772;0,009;0;0,007;0;0,007;0,026;0,0016;0;0,001;0;0;0,011;0,0009;0;0;0,0001;0,002;0,032;0,009;0;0,021;0,126;-720,3275981
G17-0054;380572;P58966;P15-00222L;0;1;35,5439;m%;96,15;1,5;0,233;0,09;1,786;0,009;0;0,007;0;0,007;0,027;0,0017;0;0;0;0;0,012;0,0006;0;0;0;0,002;0,03;0,007;0;0,022;0,119;-720,206959
G17-0054;380572;P58966;P15-00222L;0;1;35,6482;m%;96,16;1,487;0,232;0,09;1,787;0,01;0;0,007;0;0,006;0,027;0,0018;0,0001;0;0;0;0,013;0,0008;0;0;0;0,002;0,035;0,006;0;0,02;0,116;-720,1019428
G17-0054;380572;P58966;P15-00222L;0;1;35,7524;m%;96,14;1,504;0,23;0,092;1,787;0,009;0;0,007;0;0,006;0,027;0,0018;0,0001;0;0;0;0,013;0,0006;0;0;0;0,002;0,041;0,005;0;0,02;0,118;-719,9956121
G17-0054;380572;P58966;P15-00222L;0;1;35,874;m%;96,16;1,49;0,233;0,093;1,789;0,007;0;0,007;0;0,007;0,025;0,0015;0;0;0;0;0,012;0,0001;0;0;0,0001;0,002;0,039;0,003;0;0,022;0,112;-719,869744
G17-0054;380572;P58966;P15-00222L;0;1;35,9783;m%;96,16;1,494;0,231;0,094;1,785;0,007;0;0,007;0;0,008;0,024;0,0015;0;0,001;0;0;0,012;0,0001;0;0;0;0,002;0,033;0,005;0;0,02;0,116;-719,7602606
G17-0054;380572;P58966;P15-00222L;0;1;36,0826;m%;96,16;1,482;0,229;0,094;1,791;0,005;0;0,007;0;0,009;0,024;0,0019;0;0;0;0;0,012;0,0015;0;0;0;0,0021;0,034;0,007;0;0,023;0,118;-719,649377
G17-0054;380572;P58966;P15-00222L;0;1;36,1869;m%;96,14;1,476;0,232;0,094;1,799;0,007;0;0,007;0;0,008;0,026;0,0017;0;0;0;0;0,012;0,0009;0;0;0;0,002;0,032;0,019;0;0,024;0,119;-719,537099
G17-0054;380572;P58966;P15-00222L;0;1;36,3087;m%;96,16;1,46;0,232;0,094;1,79;0,01;0,001;0,008;0;0,006;0,025;0,0019;0;0;0;0;0,013;0,001;0;0;0;0,002;0,039;0,009;0;0,025;0,123;-719,4042254
G17-0054;380572;P58966;P15-00222L;0;1;36,4131;m%;96,16;1,478;0,232;0,095;1,786;0,008;0,001;0,007;0;0,009;0,024;0,0019;0,0001;0;0;0;0,012;0,0005;0;0;0,0001;0,002;0,035;0,005;0;0,021;0,123;-719,2888342
G17-0054;380572;P58966;P15-00222L;0;1;36,5174;m%;96,17;1,471;0,233;0,097;1,793;0,008;0,001;0,007;0;0,008;0,024;0,0018;0;0;0;0;0,013;0,0012;0;0;0;0,002;0,032;0,006;0;0,021;0,116;-719,1721779
G17-0054;380572;P58966;P15-00222L;0;1;36,6217;m%;96,16;1,459;0,237;0,094;1,787;0,008;0;0,007;0;0,006;0,027;0,0015;0;0;0;0;0,013;0;0;0;0;0,002;0,05;0,013;0;0,026;0,114;-719,0541531
G17-0054;380572;P58966;P15-00222L;0;1;36,7435;m%;96,15;1,469;0,231;0,095;1,787;0,008;0;0,007;0;0,01;0,026;0,0018;0;0;0;0;0,012;0;0;0;0;0,002;0,041;0,016;0;0,025;0,12;-718,9146024
G17-0054;380572;P58966;P15-00222L;0;1;36,8478;m%;96,16;1,47;0,232;0,097;1,781;0,009;0;0,008;0;0,008;0,025;0,0018;0;0;0;0;0,013;0,001;0;0;0;0,002;0,037;0,009;0;0,023;0,124;-718,7936344
G17-0054;380572;P58966;P15-00222L;0;1;36,9522;m%;96,19;1,459;0,235;0,096;1,785;0,008;0;0,008;0;0,009;0,026;0,0021;0;0;0;0;0,012;0,0028;0;0;0,0001;0,002;0,025;0,007;0;0,024;0,113;-718,6712017
G17-0054;380572;P58966;P15-00222L;0;1;37,0738;m%;96,17;1,45;0,232;0,098;1,794;0,008;0;0,007;0;0,006;0,025;0,0023;0;0;0;0;0,012;0,0012;0;0;0;0,002;0,03;0,018;0;0,024;0,115;-718,5269068
G17-0054;380572;P58966;P15-00222L;0;1;37,1782;m%;96,19;1,444;0,228;0,1;1,788;0,004;0;0,006;0;0,005;0,027;0,0021;0;0;0;0;0,012;0,0028;0;0;0;0,002;0,029;0,015;0;0,021;0,119;-718,4015784
G17-0054;380572;P58966;P15-00222L;0;1;37,2825;m%;96,21;1,419;0,23;0,1;1,795;0,006;0;0,007;0;0,007;0,025;0,0022;0;0;0;0;0,011;0,0014;0;0;0;0,002;0,035;0,01;0;0,022;0,121;-718,2750462
G17-0054;380572;P58966;P15-00222L;0;1;37,3869;m%;96,19;1,451;0,233;0,097;1,784;0,007;0;0,008;0;0,006;0,025;0,0022;0;0;0;0;0,012;0,0005;0;0;0;0,002;0,033;0,012;0;0,02;0,118;-718,1470753
G17-0054;380572;P58966;P15-00222L;0;1;37,5086;m%;96,19;1,441;0,23;0,1;1,791;0,009;0;0,007;0;0,006;0,026;0,0021;0;0,001;0;0;0,012;0;0;0;0;0,002;0,03;0,012;0;0,019;0,119;-717,9962455
G17-0054;380572;P58966;P15-00222L;0;1;37,613;m%;96,2;1,437;0,228;0,1;1,795;0,007;0,001;0,008;0;0,005;0,026;0,0018;0,0001;0;0;0;0,012;0;0;0;0;0,002;0,026;0,005;0;0,021;0,122;-717,8654477
G17-0054;380572;P58966;P15-00222L;0;1;37,7174;m%;96,19;1,432;0,235;0,1;1,794;0,01;0;0,007;0;0,008;0,022;0,0017;0;0;0;0;0,012;0,0001;0;0;0;0,002;0,045;0,006;0;0,023;0,117;-717,7333578
G17-0054;380572;P58966;P15-00222L;0;1;37,8219;m%;96,19;1,426;0,235;0,1;1,794;0,008;0;0,007;0;0,008;0,026;0,0017;0,0001;0;0;0;0,012;0,0017;0;0;0,0001;0,0021;0,039;0,009;0;0,02;0,118;-717,5998556
G17-0054;380572;P58966;P15-00222L;0;1;37,9438;m%;96,19;1,426;0,235;0,102;1,803;0,009;0;0,007;0;0,006;0,024;0,0017;0,0001;0;0;0;0,013;0,0022;0;0;0;0,002;0,031;0,009;0;0,023;0,122;-717,4425107
G17-0054;380572;P58966;P15-00222L;0;1;38,0482;m%;96,19;1,426;0,238;0,101;1,807;0,009;0;0,007;0;0,006;0,023;0,0017;0,0001;0,002;0;0;0,014;0,0009;0;0;0;0,002;0,021;0,009;0;0,021;0,126;-717,3063828
G17-0054;380572;P58966;P15-00222L;0;1;38,1526;m%;96,19;1,422;0,235;0,103;1,811;0,008;0,001;0,007;0;0,008;0,023;0,0018;0;0;0;0;0,012;0,0009;0;0;0,0001;0,002;0,028;0,004;0;0,02;0,125;-717,1689991
G17-0054;380572;P58966;P15-00222L;0;1;38,2571;m%;96,19;1,423;0,233;0,105;1,805;0,007;0,001;0,008;0;0,008;0,023;0,0016;0;0;0;0;0,011;0,0015;0;0;0,0001;0,002;0,03;0,007;0;0,023;0,124;-717,0302352
G17-0054;380572;P58966;P15-00222L;0;1;38,3789;m%;96,19;1,418;0,237;0,105;1,805;0,005;0,001;0,006;0;0,008;0,024;0,0016;0;0,001;0;0;0,012;0,0018;0;0;0;0,002;0,031;0,012;0;0,025;0,117;-716,8669348
G17-0054;380572;P58966;P15-00222L;0;1;38,4834;m%;96,19;1,413;0,232;0,104;1,8;0,008;0;0,007;0;0,007;0,026;0,0021;0,0001;0,002;0;0;0,013;0,0025;0;0;0,0001;0,0021;0,037;0,008;0;0,027;0,122;-716,725498
G17-0054;380572;P58966;P15-00222L;0;1;38,5879;m%;96,23;1,396;0,235;0,106;1,789;0,01;0;0,007;0;0,006;0,028;0,0017;0;0;0;0;0,012;0,0022;0;0;0,0001;0,002;0,031;0,001;0;0,023;0,12;-716,5828421
G17-0054;380572;P58966;P15-00222L;0;1;38,7098;m%;96,23;1,388;0,234;0,106;1,797;0,009;0;0,007;0;0,006;0,027;0,0016;0;0;0;0;0,012;0,0006;0;0;0;0,002;0,031;0,001;0;0,02;0,125;-716,4149054
G17-0054;380572;P58966;P15-00222L;0;1;38,8143;m%;96,24;1,38;0,231;0,106;1,802;0,007;0;0,008;0;0,007;0,026;0,0017;0;0,001;0;0;0,013;0;0;0;0;0,002;0,034;0,002;0;0,02;0,123;-716,269642
G17-0054;380572;P58966;P15-00222L;0;1;38,9188;m%;96,22;1,385;0,235;0,105;1,807;0,009;0;0,008;0;0,008;0,024;0,0015;0,0001;0,001;0;0;0,013;0,0001;0;0;0,0001;0,002;0,036;0,003;0;0,021;0,12;-716,123191
G17-0054;380572;P58966;P15-00222L;0;1;39,0232;m%;96,2;1,403;0,235;0,107;1,809;0,011;0;0,007;0;0,008;0,022;0,0019;0;0;0;0;0,012;0,0003;0;0;0;0,002;0,041;0,006;0;0,022;0,115;-715,9757045
G17-0054;380572;P58966;P15-00222L;0;1;39,1451;m%;96,19;1,398;0,238;0,109;1,807;0,009;0;0,007;0;0,007;0,024;0,0016;0,0001;0;0;0;0,012;0,0007;0;0;0,0001;0,002;0,049;0,007;0;0,02;0,115;-715,8020225
G17-0054;380572;P58966;P15-00222L;0;1;39,2496;m%;96,2;1,386;0,24;0,109;1,817;0,009;0;0,007;0;0,007;0,024;0,0014;0;0;0;0;0,013;0,0013;0;0;0,0001;0,002;0,038;0,006;0;0,021;0,121;-715,6518806
G17-0054;380572;P58966;P15-00222L;0;1;39,3541;m%;96,19;1,391;0,237;0,109;1,808;0,007;0;0,008;0;0,008;0,024;0,0014;0;0;0;0;0,014;0,0028;0;0;0,0001;0,002;0,032;0,019;0;0,022;0,125;-715,5005947
G17-0054;380572;P58966;P15-00222L;0;1;39,4587;m%;96,17;1,402;0,236;0,111;1,811;0,011;0,001;0,007;0;0,007;0,025;0,0014;0;0;0;0;0,014;0,0016;0;0;0,0001;0,0021;0,035;0,018;0;0,024;0,121;-715,3480295
G17-0054;380572;P58966;P15-00222L;0;1;39,5809;m%;96,18;1,4;0,238;0,108;1,815;0,012;0;0,008;0;0,007;0,024;0,0014;0;0;0;0;0,013;0,0013;0;0;0,0001;0,002;0,03;0,014;0;0,022;0,121;-715,1683707
G17-0054;380572;P58966;P15-00222L;0;1;39,6855;m%;96,21;1,377;0,238;0,11;1,819;0,008;0,001;0,007;0;0,006;0,022;0,0013;0;0;0;0;0,013;0,0005;0;0;0,0001;0,002;0,035;0,007;0;0,021;0,118;-715,0133822
G17-0054;380572;P58966;P15-00222L;0;1;39,79;m%;96,21;1,378;0,24;0,112;1,819;0,007;0;0,008;0;0,009;0,021;0,0016;0;0;0;0;0,014;0;0;0;0,0002;0,002;0,033;0,009;0;0,021;0,114;-714,8574437
G17-0054;380572;P58966;P15-00222L;0;1;39,8948;m%;96,19;1,395;0,237;0,114;1,817;0,011;0;0,007;0;0,009;0,025;0,0014;0;0,001;0;0;0,012;0,0007;0;0;0,0002;0,002;0,032;0,008;0;0,023;0,115;-714,6999667
G17-0054;380572;P58966;P15-00222L;0;1;40,0168;m%;96,21;1,365;0,238;0,111;1,82;0,01;0,001;0,007;0;0,009;0,027;0,0014;0;0;0;0;0,013;0,0024;0;0;0,0001;0,002;0,032;0,015;0;0,022;0,119;-714,5152836
G17-0054;380572;P58966;P15-00222L;0;1;40,1214;m%;96,23;1,366;0,234;0,113;1,807;0,009;0,001;0,007;0;0,008;0,024;0,0015;0;0;0;0;0,013;0;0;0;0,0002;0,002;0,033;0,015;0;0,022;0,118;-714,3557885
G17-0054;380572;P58966;P15-00222L;0;1;40,2261;m%;96,23;1,375;0,236;0,111;1,808;0,007;0;0,007;0;0,008;0,023;0,0015;0;0;0;0;0,013;0,0004;0;0;0;0,002;0,032;0,008;0;0,021;0,119;-714,1950883
G17-0054;380572;P58966;P15-00222L;0;1;40,3307;m%;96,24;1,362;0,239;0,112;1,803;0,009;0;0,007;0;0,008;0,023;0,0019;0;0;0;0;0,012;0,0019;0;0;0;0,002;0,031;0,004;0;0,023;0,12;-714,033502
G17-0054;380572;P58966;P15-00222L;0;1;40,4527;m%;96,24;1,35;0,237;0,114;1,809;0,011;0;0,007;0;0,009;0,024;0,0018;0,0001;0;0;0;0,013;0,0008;0;0;0;0,002;0,036;0,007;0;0,023;0,116;-713,8437397
G17-0054;380572;P58966;P15-00222L;0;1;40,5573;m%;96,27;1,32;0,239;0,114;1,804;0,01;0;0,007;0;0,006;0,025;0,0016;0;0,001;0;0;0,013;0,0013;0;0;0,0001;0,002;0,034;0,005;0;0,021;0,123;-713,6799443
G17-0054;380572;P58966;P15-00222L;0;1;40,6619;m%;96,26;1,337;0,237;0,117;1,798;0,008;0;0,008;0;0,006;0,023;0,0014;0,0001;0,001;0;0;0,013;0,0028;0;0;0,0001;0,002;0,031;0,015;0;0,022;0,117;-713,5151486
G17-0054;380572;P58966;P15-00222L;0;1;40,7666;m%;96,26;1,332;0,232;0,116;1,802;0,008;0,001;0,007;0;0,008;0,022;0,0016;0;0;0;0;0,013;0,0016;0;0;0,0001;0,002;0,035;0,013;0;0,023;0,12;-713,3492063
G17-0054;380572;P58966;P15-00222L;0;1;40,8885;m%;96,26;1,347;0,236;0,115;1,798;0,009;0;0,006;0;0,009;0,025;0,0015;0;0;0;0;0,013;0,0006;0;0;0,0001;0,002;0,034;0,006;0;0,021;0,121;-713,1547732
G17-0054;380572;P58966;P15-00222L;0;1;40,9931;m%;96,27;1,324;0,236;0,116;1,798;0,008;0;0,008;0;0,005;0,026;0,0016;0;0;0;0;0,014;0,0001;0;0;0,0001;0,002;0,036;0,007;0;0,021;0,127;-712,9868936
G17-0054;380572;P58966;P15-00222L;0;1;41,0977;m%;96,26;1,33;0,235;0,117;1,8;0,01;0;0,007;0;0,005;0,025;0,0017;0;0,003;0;0;0,014;0,0001;0;0;0,0001;0,002;0,03;0,005;0;0,021;0,129;-712,8180669
G17-0054;380572;P58966;P15-00222L;0;1;41,2023;m%;96,27;1,324;0,232;0,118;1,8;0,011;0;0,007;0;0,008;0,024;0,0017;0;0,001;0;0;0,013;0,0004;0;0;0,0002;0,002;0,031;0,012;0;0,024;0,12;-712,6483058
G17-0054;380572;P58966;P15-00222L;0;1;41,3244;m%;96,27;1,331;0,233;0,117;1,799;0,01;0,001;0,007;0;0,009;0,023;0,0021;0;0,001;0;0;0,013;0,0009;0;0;0,0002;0,002;0,031;0,003;0;0,022;0,122;-712,4489788
G17-0054;380572;P58966;P15-00222L;0;1;41,4291;m%;96,31;1,31;0,236;0,116;1,789;0,008;0,001;0,007;0;0,008;0,025;0,0021;0;0;0;0;0,013;0,0021;0;0;0,0002;0,002;0,033;0,003;0;0,022;0,118;-712,2770735
G17-0054;380572;P58966;P15-00222L;0;1;41,5339;m%;96,31;1,31;0,236;0,118;1,785;0,008;0,001;0,008;0;0,009;0,024;0,0019;0,0001;0;0;0;0,012;0,0008;0;0;0;0,002;0,038;0;0;0,02;0,114;-712,1041087
G17-0054;380572;P58966;P15-00222L;0;1;41,6386;m%;96,28;1,313;0,235;0,12;1,795;0,012;0,001;0,007;0;0,011;0,027;0,0016;0;0,001;0;0;0,013;0,0019;0;0;0,0001;0,002;0,036;0,005;0;0,019;0,118;-711,930428
G17-0054;380572;P58966;P15-00222L;0;1;41,7606;m%;96,32;1,298;0,232;0,122;1,79;0,011;0;0,007;0;0,009;0,023;0,0017;0;0;0;0;0,013;0,0007;0;0;0,0003;0,002;0,027;0,013;0;0,02;0,114;-711,7269566
G17-0054;380572;P58966;P15-00222L;0;1;41,8653;m%;96,3;1,297;0,232;0,124;1,788;0,011;0,001;0,007;0;0,009;0,025;0,0017;0;0;0;0;0,013;0,0017;0;0;0,0002;0,002;0,029;0,02;0;0,018;0,12;-711,5514162
G17-0054;380572;P58966;P15-00222L;0;1;41,9701;m%;96,31;1,305;0,226;0,123;1,79;0,01;0,001;0,007;0;0,008;0,025;0,0013;0;0,001;0;0;0,014;0,0003;0;0;0,0002;0,002;0,041;0,004;0;0,02;0,113;-711,3748698
G17-0054;380572;P58966;P15-00222L;0;1;42,0749;m%;96,29;1,291;0,226;0,125;1,792;0,011;0;0,007;0;0,009;0,025;0,0017;0;0;0;0;0,013;0,0008;0;0;0,0002;0,002;0,045;0,014;0;0,022;0,126;-711,1974987
G17-0054;380572;P58966;P15-00222L;0;1;42,1971;m%;96,34;1,276;0,227;0,123;1,78;0,009;0;0,007;0;0,008;0,026;0,0019;0;0,003;0;0;0,013;0,0005;0;0;0,0001;0,002;0,041;0,001;0;0,024;0,117;-710,9896558
G17-0054;380572;P58966;P15-00222L;0;1;42,3018;m%;96,33;1,287;0,227;0,124;1,779;0,009;0,001;0,007;0;0,008;0,025;0,0022;0,0001;0,002;0;0;0,014;0,0011;0;0;0,0001;0,002;0,03;0,011;0;0,022;0,123;-710,8107178
G17-0054;380572;P58966;P15-00222L;0;1;42,4066;m%;96,32;1,269;0,227;0,125;1,789;0,009;0,001;0,007;0;0,008;0,026;0,0022;0;0;0;0;0,013;0,0039;0;0;0,0001;0,002;0,035;0,016;0;0,022;0,125;-710,6308295
G17-0054;380572;P58966;P15-00222L;0;1;42,5114;m%;96,31;1,283;0,231;0,126;1,792;0,011;0;0,007;0;0,008;0,026;0,0021;0;0;0;0;0,012;0,0012;0;0;0,0001;0,002;0,042;0,007;0;0,023;0,122;-710,4501757
G17-0054;380572;P58966;P15-00222L;0;1;42,6336;m%;96,29;1,287;0,234;0,127;1,798;0,01;0;0,007;0;0,01;0,025;0,0022;0;0,001;0;0;0,013;0,0008;0;0;0,0001;0,002;0,041;0,013;0;0,021;0,123;-710,2385802
G17-0054;380572;P58966;P15-00222L;0;1;42,7384;m%;96,3;1,283;0,241;0,127;1,799;0,009;0;0,007;0;0,007;0,027;0,0022;0;0;0;0;0,014;0,0004;0;0;0,0001;0,002;0,044;0;0;0,022;0,118;-710,0563179
G17-0054;380572;P58966;P15-00222L;0;1;42,8432;m%;96,31;1,283;0,236;0,127;1,791;0,009;0;0,008;0;0,007;0,026;0,0022;0;0;0;0;0,014;0,0018;0;0;0,0001;0,002;0,04;0,004;0;0,02;0,116;-709,873336
G17-0054;380572;P58966;P15-00222L;0;1;42,948;m%;96,31;1,278;0,237;0,128;1,787;0,009;0;0,008;0;0,007;0,025;0,0016;0;0,001;0;0;0,013;0,003;0;0;0,0001;0,002;0,038;0,008;0;0,021;0,119;-709,6896493
G17-0054;380572;P58966;P15-00222L;0;1;43,0704;m%;96,32;1,274;0,231;0,127;1,793;0,011;0,001;0,008;0;0,007;0,026;0,0019;0;0;0,0001;0;0,014;0,0006;0;0;0;0,002;0,036;0,003;0;0,021;0,124;-709,4742421
G17-0054;380572;P58966;P15-00222L;0;1;43,1752;m%;96,33;1,255;0,236;0,131;1,792;0,009;0,001;0,007;0;0,012;0,024;0,002;0;0;0;0;0,013;0,0005;0;0;0,0001;0,002;0,036;0,006;0;0,022;0,117;-709,2890785
G17-0054;380572;P58966;P15-00222L;0;1;43,28;m%;96,33;1,259;0,234;0,129;1,787;0,009;0,001;0,007;0;0,011;0,026;0,0017;0;0;0;0;0,014;0,0022;0;0;0,0002;0,002;0,035;0,013;0;0,023;0,12;-709,1032573
G17-0054;380572;P58966;P15-00222L;0;1;43,385;m%;96,35;1,257;0,227;0,13;1,787;0,011;0,001;0,007;0;0,008;0,027;0,0015;0,0001;0;0;0;0,013;0,0016;0;0;0,0002;0,002;0,027;0,007;0;0,02;0,123;-708,9164371
G17-0054;380572;P58966;P15-00222L;0;1;43,4899;m%;96,35;1,252;0,231;0,131;1,788;0,012;0,001;0,008;0;0,007;0,027;0,002;0;0;0;0;0,013;0,0012;0;0;0,0002;0,002;0,026;0,005;0;0,022;0,122;-708,7291659
G17-0054;380572;P58966;P15-00222L;0;1;43,6122;m%;96,36;1,238;0,235;0,132;1,783;0,01;0;0,007;0;0,006;0,028;0,0014;0;0;0;0;0,014;0,0008;0;0;0,0002;0,0021;0,034;0,013;0;0,021;0,115;-708,5100583
G17-0054;380572;P58966;P15-00222L;0;1;43,7171;m%;96,35;1,242;0,233;0,133;1,786;0,01;0;0,006;0;0,008;0,026;0,0018;0;0;0;0;0,015;0,001;0;0;0,0001;0,0021;0,048;0,004;0;0,019;0,119;-708,3214781
G17-0054;380572;P58966;P15-00222L;0;1;43,822;m%;96,33;1,228;0,232;0,132;1,791;0,008;0;0,007;0;0,009;0,028;0,0019;0;0;0;0;0,014;0,0011;0;0;0,0001;0,002;0,057;0,01;0;0,023;0,126;-708,1323177
G17-0054;380572;P58966;P15-00222L;0;1;43,9268;m%;96,36;1,227;0,233;0,132;1,791;0,009;0,001;0,007;0;0,008;0,029;0,0014;0,0002;0;0;0;0,014;0,0005;0;0;0,0003;0,002;0,038;0,006;0;0,02;0,117;-707,9427738
G17-0054;380572;P58966;P15-00222L;0;1;44,0493;m%;96,36;1,227;0,235;0,133;1,794;0,009;0,001;0,007;0;0,006;0,028;0,0017;0;0;0;0;0,014;0,0008;0;0;0,0002;0,0021;0,031;0,009;0;0,019;0,118;-707,7205236
G17-0054;380572;P58966;P15-00222L;0;1;44,1542;m%;96,36;1,222;0,232;0,133;1,791;0,01;0,001;0,007;0;0,006;0,028;0,0014;0;0;0,0001;0;0,014;0,0007;0;0;0,0002;0,002;0,041;0,017;0;0,022;0,116;-707,5296284
G17-0054;380572;P58966;P15-00222L;0;1;44,259;m%;96,38;1,223;0,233;0,132;1,783;0,01;0,001;0,007;0;0,007;0,027;0,0021;0;0;0;0;0,014;0,0018;0;0;0,0003;0,002;0,031;0,009;0;0,018;0,12;-707,3384007
G17-0054;380572;P58966;P15-00222L;0;1;44,3639;m%;96,36;1,218;0,234;0,137;1,787;0,009;0,001;0,008;0;0,007;0,029;0,0016;0;0;0;0;0,014;0,001;0;0;0,0003;0,002;0,042;0,004;0;0,022;0,119;-707,1464911
G17-0054;380572;P58966;P15-00222L;0;1;44,4864;m%;96,36;1,205;0,231;0,137;1,796;0,01;0;0,008;0;0,008;0,028;0,0014;0;0;0,0001;0;0,014;0,001;0;0;0,0002;0,002;0,049;0,012;0;0,022;0,113;-706,9217719
G17-0054;380572;P58966;P15-00222L;0;1;44,5913;m%;96,35;1,227;0,238;0,133;1,796;0,009;0;0,008;0;0,009;0,029;0,0014;0,0001;0,002;0,0001;0;0,013;0;0;0;0,0002;0,002;0,04;0,005;0;0,021;0,119;-706,7288336
G17-0054;380572;P58966;P15-00222L;0;1;44,6962;m%;96,36;1,222;0,235;0,136;1,787;0,008;0;0,008;0;0,01;0,03;0,0018;0;0;0;0;0,013;0,0012;0;0;0,0003;0,0021;0,042;0,014;0;0,02;0,11;-706,5354459
G17-0054;380572;P58966;P15-00222L;0;1;44,8012;m%;96,37;1,218;0,235;0,136;1,777;0,008;0;0,007;0;0,011;0,031;0,0021;0;0;0,0001;0;0,013;0,0023;0;0;0,0002;0,002;0,043;0,011;0;0,021;0,111;-706,3414396
G17-0054;380572;P58966;P15-00222L;0;1;44,9236;m%;96,38;1,211;0,238;0,138;1,779;0,009;0,001;0,008;0;0,009;0,029;0,0014;0;0;0,0001;0;0,013;0,0028;0;0;0,0003;0,002;0,045;0,001;0;0,023;0,114;-706,1147569
G17-0054;380572;P58966;P15-00222L;0;1;45,0284;m%;96,4;1,204;0,232;0,139;1,778;0,009;0;0,008;0;0,008;0,03;0,0018;0;0;0;0;0,013;0,0008;0;0;0,0002;0,002;0,038;0,001;0;0,022;0,115;-705,9202366
G17-0054;380572;P58966;P15-00222L;0;1;45,1333;m%;96,38;1,186;0,236;0,14;1,782;0,009;0,001;0,007;0;0,011;0,034;0,002;0,0002;0;0,0001;0;0,013;0,0001;0;0;0,0003;0,002;0,047;0,005;0;0,022;0,119;-705,7251481
G17-0054;380572;P58966;P15-00222L;0;1;45,2382;m%;96,36;1,195;0,239;0,139;1,783;0,01;0;0,007;0;0,01;0,034;0,0019;0;0;0,0001;0;0,013;0,0013;0;0;0,0003;0,002;0,047;0,016;0;0,025;0,116;-705,529693
G17-0054;380572;P58966;P15-00222L;0;1;45,3432;m%;96,37;1,188;0,235;0,138;1,789;0,01;0,001;0,008;0;0,008;0,035;0,0021;0;0;0;0;0,014;0,0002;0;0;0,0002;0,002;0,049;0,011;0;0,022;0,115;-705,3337006
G17-0054;380572;P58966;P15-00222L;0;1;45,4656;m%;96,4;1,178;0,24;0,141;1,779;0,011;0;0,008;0;0,007;0,036;0,0014;0;0;0;0;0,014;0,0007;0;0;0,0002;0,0021;0,038;0,009;0;0,022;0,115;-705,1048079
G17-0054;380572;P58966;P15-00222L;0;1;45,5706;m%;96,39;1,175;0,236;0,142;1,78;0,013;0;0,007;0;0,008;0,038;0,0014;0,0001;0;0;0;0,015;0,0004;0;0;0,0002;0,0021;0,047;0,015;0;0,02;0,109;-704,9081108
G17-0054;380572;P58966;P15-00222L;0;1;45,6755;m%;96,39;1,184;0,234;0,144;1,776;0,012;0,001;0,007;0;0,008;0,038;0,0014;0,0001;0;0;0;0,014;0,0016;0;0;0,0002;0,002;0,043;0,013;0;0,022;0,113;-704,7113018
G17-0054;380572;P58966;P15-00222L;0;1;45,7804;m%;96,39;1,173;0,237;0,144;1,784;0,011;0;0,007;0;0,009;0,038;0,0016;0;0;0;0;0,013;0,0012;0;0;0,0003;0,002;0,042;0,014;0;0,021;0,113;-704,5142102
G17-0054;380572;P58966;P15-00222L;0;1;45,9029;m%;96,39;1,177;0,241;0,144;1,776;0,009;0;0,007;0;0,007;0,042;0,0015;0;0;0;0;0,014;0,0011;0;0;0,0003;0,002;0,048;0,006;0;0,023;0,11;-704,2837146
G17-0054;380572;P58966;P15-00222L;0;1;46,0079;m%;96,41;1,172;0,238;0,144;1,77;0,009;0,001;0,007;0;0,008;0,043;0,0019;0;0,001;0;0;0,016;0,0028;0;0;0,0002;0,002;0,038;0,007;0;0,022;0,109;-704,0858777
G17-0054;380572;P58966;P15-00222L;0;1;46,1129;m%;96,42;1,165;0,24;0,145;1,766;0,01;0;0,007;0;0,008;0,043;0,0014;0;0;0;0;0,014;0,0034;0;0;0,0002;0,002;0,037;0,014;0;0,021;0,106;-703,8878094
G17-0054;380572;P58966;P15-00222L;0;1;46,2179;m%;96,44;1,154;0,238;0,146;1,761;0,011;0;0,007;0;0,009;0,043;0,0013;0;0;0;0;0,015;0,0015;0;0;0,0002;0,002;0,038;0,007;0;0,021;0,106;-703,6895262
G17-0054;380572;P58966;P15-00222L;0;1;46,3403;m%;96,44;1,143;0,231;0,146;1,769;0,009;0;0,007;0;0,011;0,044;0,002;0;0;0;0;0,015;0,0011;0;0;0,0003;0,0021;0,041;0,01;0;0,021;0,105;-703,4581354
G17-0054;380572;P58966;P15-00222L;0;1;46,4451;m%;96,46;1,127;0,232;0,145;1,763;0,01;0,001;0,007;0;0,01;0,042;0,0017;0;0;0;0;0,014;0;0;0;0,0003;0,002;0,041;0,016;0;0,021;0,104;-703,2598221
G17-0054;380572;P58966;P15-00222L;0;1;46,5501;m%;96,46;1,139;0,237;0,147;1,758;0,013;0,001;0,007;0;0,009;0,047;0,0019;0;0;0,0001;0;0,014;0,0005;0;0;0,0003;0,002;0,042;0,009;0;0,018;0,098;-703,0609677
G17-0054;380572;P58966;P15-00222L;0;1;46,6549;m%;96,46;1,146;0,232;0,148;1,756;0,011;0;0,007;0;0,01;0,046;0,0017;0;0;0;0;0,014;0,0017;0;0;0,0003;0,0021;0,031;0,011;0;0,019;0,099;-702,8623465
