Repository: MajPaji/G17-0024

File: ecorr_raw_data.csv (part 8 of 29)
Proj no.;TO no.;Coil no.;Sample no.;WS;Brazed;Depth [μm];Unit;Al;Si;Fe;Cu;Mn;Mg;Cr;Ni-L;Ni-H;Zn;Ti;B;Be;Bi;Ca;Cd;Ga;Hg;In;Li;Na;P;Pb;Sn;Sr;V;Zr;
G17-0054;380572;P58966;P15-00222L;0;1;46,7598;m%;96,48;1,121;0,234;0,147;1,757;0,01;0,001;0,007;0;0,011;0,047;0,0018;0,0002;0;0;0;0,015;0,0018;0;0;0,0002;0,002;0,03;0,007;0;0,02;0,104;-702,6634063
G17-0054;380572;P58966;P15-00222L;0;1;46,8822;m%;96,46;1,124;0,237;0,148;1,76;0,012;0,001;0,007;0;0,007;0,045;0,0013;0,0001;0,001;0,0001;0;0,016;0,0006;0;0;0,0002;0,002;0,04;0,011;0;0,021;0,103;-702,4311364
G17-0054;380572;P58966;P15-00222L;0;1;46,9872;m%;96,46;1,127;0,233;0,152;1,749;0,01;0;0,008;0;0,006;0,05;0,0016;0,0001;0,002;0;0;0,016;0;0;0;0,0003;0,002;0,044;0,015;0;0,02;0,101;-702,2317826
G17-0054;380572;P58966;P15-00222L;0;1;47,092;m%;96,49;1,115;0,234;0,149;1,751;0,01;0,001;0,007;0;0,008;0,051;0,0016;0;0;0,0001;0;0,015;0,001;0;0;0,0004;0,002;0,035;0,009;0;0,02;0,095;-702,0327316
G17-0054;380572;P58966;P15-00222L;0;1;47,1969;m%;96,49;1,108;0,234;0,15;1,751;0,009;0,001;0,007;0;0,008;0,049;0,0017;0,0002;0;0;0;0,015;0,0015;0;0;0,0003;0,002;0,041;0,009;0;0,019;0,1;-701,8334302
G17-0054;380572;P58966;P15-00222L;0;1;47,3193;m%;96,49;1,105;0,239;0,152;1,746;0,01;0,001;0,008;0;0,01;0,05;0,0018;0;0;0;0;0,015;0,0015;0;0;0,0004;0,002;0,039;0,01;0;0,021;0,1;-701,6008256
G17-0054;380572;P58966;P15-00222L;0;1;47,4242;m%;96,49;1,106;0,232;0,154;1,746;0,011;0,001;0,007;0;0,011;0,051;0,0018;0;0;0;0;0,015;0,0003;0;0;0,0004;0,002;0,042;0,015;0;0,019;0,098;-701,4014496
G17-0054;380572;P58966;P15-00222L;0;1;47,5291;m%;96,51;1,095;0,23;0,152;1,744;0,013;0,001;0,007;0;0,01;0,051;0,0019;0;0;0;0;0,014;0;0;0;0,0003;0,0021;0,036;0,015;0;0,02;0,099;-701,2020654
G17-0054;380572;P58966;P15-00222L;0;1;47,634;m%;96,52;1,085;0,235;0,153;1,745;0,011;0,001;0,008;0;0,01;0,051;0,002;0;0;0;0;0,014;0,0009;0;0;0,0003;0,0021;0,037;0,01;0;0,021;0,098;-701,0026894
G17-0054;380572;P58966;P15-00222L;0;1;47,7564;m%;96,52;1,089;0,234;0,154;1,741;0,009;0,001;0,008;0;0,009;0,053;0,002;0;0;0,0001;0;0,015;0,0021;0;0;0,0002;0,002;0,034;0,007;0;0,019;0,098;-700,770085
G17-0054;380572;P58966;P15-00222L;0;1;47,8613;m%;96,52;1,079;0,233;0,153;1,735;0,01;0,001;0,007;0;0,01;0,058;0,0019;0;0;0;0;0,014;0;0;0;0,0002;0,002;0,038;0,016;0;0,02;0,097;-700,5707837
G17-0054;380572;P58966;P15-00222L;0;1;47,9663;m%;96,53;1,075;0,233;0,155;1,728;0,01;0;0,008;0;0,012;0,056;0,002;0;0;0;0;0,015;0,0007;0;0;0,0002;0,002;0,042;0,016;0;0,021;0,094;-700,371353
G17-0054;380572;P58966;P15-00222L;0;1;48,0712;m%;96,54;1,069;0,233;0,156;1,737;0,01;0,001;0,007;0;0,012;0,058;0,0019;0,0001;0;0;0;0,015;0,0005;0;0;0,0003;0,0021;0,042;0,005;0;0,021;0,093;-700,1721893
G17-0054;380572;P58966;P15-00222L;0;1;48,1937;m%;96,56;1,072;0,234;0,154;1,722;0,008;0,001;0,007;0;0,011;0,056;0,0016;0,0001;0;0;0;0,015;0,0008;0;0;0,0003;0,0021;0,038;0,002;0;0,022;0,092;-699,9397297
G17-0054;380572;P58966;P15-00222L;0;1;48,2987;m%;96,55;1,067;0,234;0,158;1,721;0,008;0,001;0,007;0;0,01;0,059;0,0015;0,0001;0;0,0001;0;0,015;0,0009;0;0;0,0003;0,0021;0,034;0,011;0;0,023;0,098;-699,7405999
G17-0054;380572;P58966;P15-00222L;0;1;48,4036;m%;96,56;1,05;0,235;0,159;1,733;0,01;0,001;0,007;0;0,009;0,06;0,0015;0;0;0,0002;0;0,014;0,0027;0;0;0,0003;0,0021;0,042;0,004;0;0,019;0,089;-699,541789
G17-0054;380572;P58966;P15-00222L;0;1;48,5086;m%;96,55;1,063;0,239;0,16;1,724;0,01;0;0,007;0;0,01;0,06;0,0016;0;0;0,0001;0;0,014;0,0029;0;0;0,0003;0,0021;0,043;0,001;0;0,018;0,087;-699,3429343
G17-0054;380572;P58966;P15-00222L;0;1;48,6138;m%;96,58;1,057;0,231;0,161;1,72;0,01;0;0,008;0;0,009;0,059;0,0018;0;0;0,0001;0;0,015;0,0003;0;0;0,0004;0,0021;0,034;0,007;0;0,018;0,087;-699,1438635
G17-0054;380572;P58966;P15-00222L;0;1;48,7363;m%;96,61;1,038;0,232;0,158;1,707;0,013;0;0,008;0;0,01;0,062;0,0014;0;0;0;0;0,016;0;0;0;0,0004;0,0021;0,023;0,016;0;0,016;0,086;-698,912283
G17-0054;380572;P58966;P15-00222L;0;1;48,8412;m%;96,57;1,027;0,236;0,161;1,712;0,01;0;0,007;0;0,01;0,06;0,0017;0;0,001;0,0001;0;0,014;0,0018;0;0;0,0003;0,0021;0,044;0,03;0;0,021;0,089;-698,7141874
G17-0054;380572;P58966;P15-00222L;0;1;48,9462;m%;96,6;1,023;0,231;0,161;1,708;0,01;0,001;0,007;0;0,01;0,062;0,0014;0;0;0;0;0,014;0,0021;0;0;0,0004;0,0021;0,047;0,009;0;0,022;0,088;-698,516117
G17-0054;380572;P58966;P15-00222L;0;1;49,0511;m%;96,61;1,026;0,232;0,162;1,698;0,009;0,001;0,007;0;0,012;0,067;0,0018;0;0;0,0001;0;0,015;0,0007;0;0;0,0003;0,0021;0,037;0,007;0;0,02;0,089;-698,3184653
G17-0054;380572;P58966;P15-00222L;0;1;49,1735;m%;96,61;1,017;0,235;0,162;1,691;0,009;0,001;0,007;0;0,007;0,07;0,0015;0;0;0,0002;0;0,016;0;0;0;0,0003;0,0021;0,045;0,017;0;0,021;0,086;-698,0881525
G17-0054;380572;P58966;P15-00222L;0;1;49,2785;m%;96,63;1,014;0,238;0,164;1,693;0,012;0;0,007;0;0,01;0,067;0,0015;0;0;0,0001;0;0,016;0;0;0;0,0004;0,0021;0,039;0,009;0;0,02;0,077;-697,8908669
G17-0054;380572;P58966;P15-00222L;0;1;49,3834;m%;96,63;1;0,238;0,165;1,693;0,011;0;0,008;0;0,008;0,068;0,0021;0;0;0,0001;0;0,016;0,0005;0;0;0,0005;0,002;0,041;0,013;0;0,021;0,082;-697,6940506
G17-0054;380572;P58966;P15-00222L;0;1;49,4882;m%;96,64;0,992;0,237;0,163;1,695;0,013;0;0,007;0;0,009;0,071;0,0021;0;0;0,0001;0;0,014;0,0018;0;0;0,0004;0,0021;0,032;0,019;0;0,02;0,078;-697,4977187
G17-0054;380572;P58966;P15-00222L;0;1;49,6106;m%;96,64;0,996;0,234;0,165;1,688;0,013;0,001;0,008;0;0,01;0,069;0,0017;0;0;0,0001;0;0,015;0,0003;0;0;0,0003;0,0021;0,037;0,023;0;0,02;0,079;-697,2688122
G17-0054;380572;P58966;P15-00222L;0;1;49,7155;m%;96,68;0,983;0,233;0,164;1,681;0,011;0,001;0,008;0;0,01;0,072;0,0017;0;0;0,0002;0;0,015;0,0017;0;0;0,0003;0,0021;0,034;0,007;0;0,019;0,079;-697,0729921
G17-0054;380572;P58966;P15-00222L;0;1;49,8203;m%;96,7;0,971;0,237;0,164;1,673;0,01;0,001;0,007;0;0,01;0,071;0,0017;0;0;0;0;0,015;0,0004;0;0;0,0004;0,0021;0,032;0,008;0;0,019;0,079;-696,8777062
G17-0054;380572;P58966;P15-00222L;0;1;49,9252;m%;96,66;0,993;0,234;0,168;1,676;0,012;0,001;0,007;0;0,01;0,072;0,0019;0,0001;0;0;0,001;0,015;0,0005;0;0;0,0004;0,0021;0,041;0,004;0;0,019;0,081;-696,6825977
G17-0054;380572;P58966;P15-00222L;0;1;50,0475;m%;96,67;0,979;0,236;0,167;1,675;0,011;0,001;0,007;0;0,011;0,075;0,002;0;0;0,0001;0;0,015;0,0001;0;0;0,0005;0,0021;0,049;0,002;0;0,019;0,077;-696,4556067
G17-0054;380572;P58966;P15-00222L;0;1;50,1524;m%;96,7;0,973;0,229;0,167;1,663;0,011;0,001;0,007;0;0,012;0,08;0,0022;0;0;0,0001;0;0,014;0,0001;0;0;0,0004;0,0021;0,03;0,007;0;0,02;0,077;-696,2613407
G17-0054;380572;P58966;P15-00222L;0;1;50,2572;m%;96,72;0,968;0,229;0,167;1,659;0,012;0,001;0,008;0;0,012;0,078;0,0023;0;0;0;0;0,015;0;0;0;0,0004;0,0021;0,028;0,01;0;0,019;0,071;-696,0676732
G17-0054;380572;P58966;P15-00222L;0;1;50,362;m%;96,72;0,956;0,232;0,169;1,654;0,008;0;0,008;0;0,011;0,086;0,0023;0,0001;0;0;0;0,016;0,0005;0;0;0,0005;0,0021;0,034;0,012;0;0,02;0,069;-695,8744346
G17-0054;380572;P58966;P15-00222L;0;1;50,4669;m%;96,72;0,953;0,231;0,172;1,658;0,01;0;0,008;0;0,009;0,083;0,0021;0;0;0;0;0,015;0,0013;0;0;0,0004;0,002;0,035;0,01;0;0,019;0,076;-695,6814565
G17-0054;380572;P58966;P15-00222L;0;1;50,5892;m%;96,73;0,95;0,23;0,171;1,652;0,01;0,001;0,008;0;0,009;0,084;0,0023;0;0;0,0001;0,001;0,014;0,0001;0;0;0,0004;0,002;0,033;0,013;0;0,018;0,072;-695,4570517
G17-0054;380572;P58966;P15-00222L;0;1;50,6941;m%;96,72;0,946;0,23;0,169;1,65;0,01;0,001;0,007;0;0,008;0,088;0,0024;0,0001;0;0,0001;0;0,015;0,0011;0;0;0,0004;0,0021;0,038;0,02;0;0,018;0,069;-695,2650914
G17-0054;380572;P58966;P15-00222L;0;1;50,7991;m%;96,72;0,937;0,235;0,17;1,643;0,012;0,001;0,008;0;0,011;0,089;0,0021;0,0001;0;0;0;0,015;0,0018;0;0;0,0004;0,0021;0,042;0,019;0;0,019;0,071;-695,073443
G17-0054;380572;P58966;P15-00222L;0;1;50,904;m%;96,74;0,937;0,231;0,175;1,641;0,008;0;0,008;0;0,013;0,086;0,0022;0,0002;0;0;0;0,016;0,0016;0;0;0,0003;0,0021;0,037;0,017;0;0,019;0,065;-694,8824872
G17-0054;380572;P58966;P15-00222L;0;1;51,0264;m%;96,77;0,922;0,234;0,174;1,64;0,011;0,001;0,008;0;0,01;0,087;0,0022;0,0001;0;0,0001;0;0,017;0,0014;0;0;0,0004;0,0021;0,026;0,008;0;0,016;0,066;-694,6603397
G17-0054;380572;P58966;P15-00222L;0;1;51,1313;m%;96,76;0,928;0,233;0,172;1,639;0,009;0;0,008;0;0,009;0,086;0,0023;0;0;0,0002;0;0,015;0,0002;0;0;0,0004;0,0021;0,034;0,008;0;0,017;0,072;-694,4705407
G17-0054;380572;P58966;P15-00222L;0;1;51,2362;m%;96,76;0,923;0,23;0,173;1,636;0,01;0;0,008;0;0,011;0,09;0,0023;0;0;0,0002;0;0,016;0,0007;0;0;0,0005;0,0021;0,042;0,015;0;0,016;0,068;-694,2812996
G17-0054;380572;P58966;P15-00222L;0;1;51,341;m%;96,78;0,904;0,232;0,174;1,63;0,009;0;0,008;0;0,012;0,095;0,0022;0;0;0,0002;0;0,015;0,0003;0;0;0,0006;0,0021;0,036;0,014;0;0,018;0,068;-694,092811
G17-0054;380572;P58966;P15-00222L;0;1;51,4632;m%;96,76;0,91;0,235;0,178;1,637;0,01;0,001;0,008;0;0,009;0,096;0,0027;0;0;0,0002;0;0,016;0,0007;0;0;0,0005;0,002;0,035;0,012;0;0,02;0,066;-693,8737697
G17-0054;380572;P58966;P15-00222L;0;1;51,5681;m%;96,79;0,893;0,233;0,177;1,624;0,012;0,001;0,007;0;0,01;0,099;0,0029;0;0;0,0003;0;0,016;0,0024;0;0;0,0004;0,0021;0,032;0,011;0;0,019;0,063;-693,6863927
G17-0054;380572;P58966;P15-00222L;0;1;51,6729;m%;96,79;0,891;0,235;0,177;1,632;0,013;0;0,009;0;0,01;0,096;0,0027;0;0;0,0003;0;0,016;0,0026;0;0;0,0004;0,002;0,036;0,014;0;0,017;0,06;-693,4998136
G17-0054;380572;P58966;P15-00222L;0;1;51,7777;m%;96,8;0,881;0,229;0,18;1,633;0,012;0,001;0,008;0;0,01;0,097;0,0028;0;0;0,0002;0;0,016;0,0022;0;0;0,0004;0,0021;0,033;0,01;0;0,018;0,064;-693,3138682
G17-0054;380572;P58966;P15-00222L;0;1;51,9;m%;96,8;0,868;0,234;0,181;1,63;0,01;0;0,007;0;0,009;0,099;0,0025;0;0;0;0;0,017;0,0016;0;0;0,0004;0,0021;0,03;0,024;0;0,019;0,061;-693,0976934
G17-0054;380572;P58966;P15-00222L;0;1;52,0049;m%;96,8;0,863;0,232;0,184;1,624;0,013;0,001;0,008;0;0,01;0,104;0,0025;0,0001;0;0,0001;0;0,017;0,0012;0;0;0,0004;0,002;0,027;0,029;0;0,018;0,061;-692,9129953
G17-0054;380572;P58966;P15-00222L;0;1;52,1096;m%;96,84;0,848;0,229;0,182;1,628;0,013;0,001;0,008;0;0,01;0,101;0,0024;0;0;0,0001;0;0,016;0,001;0;0;0,0005;0,0021;0,027;0,016;0;0,017;0,055;-692,7293285
G17-0054;380572;P58966;P15-00222L;0;1;52,2143;m%;96,84;0,85;0,233;0,181;1,617;0,011;0,001;0,008;0;0,011;0,104;0,0028;0;0;0,0001;0;0,016;0;0;0;0,0005;0,0021;0,031;0,013;0;0,019;0,061;-692,5463542
G17-0054;380572;P58966;P15-00222L;0;1;52,3365;m%;96,85;0,852;0,234;0,181;1,606;0,012;0,001;0,008;0;0,01;0,1;0,0029;0;0;0,0001;0;0,015;0,0001;0;0;0,0006;0,0021;0,036;0,017;0;0,016;0,058;-692,3336919
G17-0054;380572;P58966;P15-00222L;0;1;52,4413;m%;96,86;0,854;0,227;0,184;1,601;0,013;0;0,008;0;0,009;0,1;0,0021;0;0;0,0001;0;0,016;0,0004;0;0;0,0006;0,0021;0,03;0,023;0;0,017;0,056;-692,1520944
G17-0054;380572;P58966;P15-00222L;0;1;52,5461;m%;96,87;0,841;0,229;0,186;1,598;0,012;0,001;0,008;0;0,011;0,101;0,0021;0,0002;0;0,0002;0;0,016;0,0012;0;0;0,0004;0,0021;0,037;0,012;0;0,018;0,057;-691,9712357
G17-0054;380572;P58966;P15-00222L;0;1;52,6509;m%;96,88;0,83;0,231;0,185;1,606;0,009;0,001;0,007;0;0,012;0,105;0,0022;0,0001;0;0,0002;0;0,015;0,0003;0;0;0,0005;0,0021;0,034;0,01;0;0,017;0,056;-691,7911297
G17-0054;380572;P58966;P15-00222L;0;1;52,7557;m%;96,9;0,817;0,229;0,186;1,599;0,011;0;0,008;0;0,008;0,108;0,0022;0;0,001;0,0002;0;0,014;0,001;0;0;0,0006;0,0021;0,034;0,005;0;0,016;0,056;-691,6117902
G17-0054;380572;P58966;P15-00222L;0;1;52,878;m%;96,91;0,811;0,226;0,186;1,584;0,013;0,001;0,008;0;0,012;0,107;0,0021;0;0;0,0001;0;0,017;0;0;0;0,0005;0,0021;0,04;0,011;0;0,016;0,056;-691,4034913
G17-0054;380572;P58966;P15-00222L;0;1;52,9828;m%;96,92;0,807;0,23;0,184;1,576;0,012;0,001;0,007;0;0,011;0,109;0,0018;0;0;0,0001;0;0,017;0;0;0;0,0004;0,0021;0,037;0,011;0;0,017;0,057;-691,2258599
G17-0054;380572;P58966;P15-00222L;0;1;53,0877;m%;96,9;0,82;0,225;0,188;1,581;0,013;0,001;0,008;0;0,009;0,106;0,0022;0;0;0,0001;0;0,017;0;0;0;0,0005;0,0021;0,041;0,012;0;0,021;0,054;-691,0488699
G17-0054;380572;P58966;P15-00222L;0;1;53,1925;m%;96,91;0,805;0,225;0,188;1,584;0,013;0,001;0,007;0;0,011;0,11;0,0025;0,0001;0;0,0002;0;0,018;0;0;0;0,0005;0,0021;0,035;0,006;0;0,021;0,056;-690,8728721
G17-0054;380572;P58966;P15-00222L;0;1;53,3147;m%;96,94;0,79;0,221;0,189;1,576;0,012;0,001;0,008;0;0,009;0,11;0,0026;0;0;0,0002;0;0,017;0,0003;0;0;0,0006;0,0021;0,032;0,013;0;0,02;0,052;-690,6687105
G17-0054;380572;P58966;P15-00222L;0;1;53,4195;m%;96,93;0,799;0,223;0,189;1,574;0,012;0,001;0,008;0;0,011;0,113;0,0023;0;0;0,0001;0;0,016;0,0015;0;0;0,0006;0,0021;0,043;0,015;0;0,018;0,046;-690,4945411
G17-0054;380572;P58966;P15-00222L;0;1;53,5242;m%;96,96;0,776;0,219;0,193;1,567;0,013;0;0,008;0;0,013;0,114;0,0021;0;0;0,0002;0;0,015;0,0016;0;0;0,0006;0,0021;0,037;0,011;0;0,018;0,05;-690,3214016
G17-0054;380572;P58966;P15-00222L;0;1;53,6289;m%;96,95;0,782;0,221;0,194;1,563;0,012;0;0,008;0;0,013;0,116;0,0023;0;0;0,0002;0;0,015;0,0005;0;0;0,0005;0,0021;0,029;0,025;0;0,018;0,049;-690,1491382
G17-0054;380572;P58966;P15-00222L;0;1;53,751;m%;96,98;0,767;0,221;0,193;1,558;0,011;0;0,008;0;0,013;0,117;0,0026;0,0001;0;0,0001;0;0,016;0,0009;0;0;0,0004;0,0021;0,033;0,017;0;0,015;0,043;-689,9493702
G17-0054;380572;P58966;P15-00222L;0;1;53,8558;m%;96,96;0,761;0,226;0,195;1,56;0,012;0;0,007;0;0,013;0,122;0,0023;0;0;0,0002;0;0,017;0,0016;0;0;0,0006;0,002;0,035;0,023;0;0,017;0,049;-689,7788862
G17-0054;380572;P58966;P15-00222L;0;1;53,9606;m%;96,97;0,76;0,231;0,194;1,565;0,013;0;0,008;0;0,01;0,115;0,0023;0;0;0,0002;0;0,016;0,0001;0;0;0,0006;0,0021;0,034;0,014;0;0,017;0,048;-689,6093202
G17-0054;380572;P58966;P15-00222L;0;1;54,0654;m%;97;0,758;0,226;0,192;1,551;0,013;0;0,008;0;0,011;0,115;0,0028;0;0;0,0001;0;0,015;0,0003;0;0;0,0004;0,0021;0,032;0,009;0;0,015;0,047;-689,4406847
G17-0054;380572;P58966;P15-00222L;0;1;54,1877;m%;97,01;0,742;0,23;0,194;1,55;0,012;0,001;0,008;0;0,012;0,118;0,0023;0,0001;0;0,0001;0;0,016;0,0006;0;0;0,0005;0,0021;0,039;0,005;0;0,017;0,043;-689,2450827
G17-0054;380572;P58966;P15-00222L;0;1;54,2925;m%;97,02;0,74;0,225;0,195;1,546;0,011;0;0,008;0;0,011;0,118;0,0024;0;0;0;0;0,017;0,0003;0;0;0,0005;0,0021;0,037;0,009;0,0001;0,014;0,045;-689,0785058
G17-0054;380572;P58966;P15-00222L;0;1;54,3972;m%;97,02;0,75;0,222;0,195;1,544;0,012;0;0,008;0;0,01;0,118;0,0021;0;0;0,0002;0;0,016;0,001;0;0;0,0007;0,0021;0,036;0,009;0;0,018;0,042;-688,9130555
G17-0054;380572;P58966;P15-00222L;0;1;54,502;m%;97,01;0,746;0,227;0,195;1,539;0,012;0;0,007;0;0,012;0,12;0,0022;0;0;0,0001;0;0,017;0,0005;0;0;0,0007;0,0021;0,033;0,013;0;0,02;0,043;-688,7484279
G17-0054;380572;P58966;P15-00222L;0;1;54,6241;m%;97,01;0,74;0,225;0,196;1,55;0,012;0,001;0,008;0;0,01;0,124;0,0023;0;0;0,0001;0;0,017;0;0;0;0,0005;0,0021;0,034;0,017;0;0,016;0,037;-688,5578773
G17-0054;380572;P58966;P15-00222L;0;1;54,7288;m%;97,02;0,725;0,227;0,196;1,543;0,012;0;0,008;0;0,013;0,122;0,0027;0,0001;0;0,0002;0;0,017;0,0002;0;0;0,0005;0,0021;0,043;0,009;0;0,018;0,037;-688,3955687
G17-0054;380572;P58966;P15-00222L;0;1;54,8337;m%;97,02;0,727;0,23;0,2;1,548;0,012;0,001;0,007;0;0,013;0,126;0,0026;0;0;0,0002;0;0,016;0,0008;0;0;0,0006;0,0021;0,035;0,006;0;0,019;0,034;-688,233969
G17-0054;380572;P58966;P15-00222L;0;1;54,9385;m%;97,03;0,712;0,229;0,198;1,548;0,015;0,001;0,006;0;0,013;0,126;0,0024;0;0;0,0002;0;0,017;0;0;0;0,0005;0,0021;0,03;0,016;0;0,016;0,036;-688,0735533
G17-0054;380572;P58966;P15-00222L;0;1;55,0608;m%;97,05;0,703;0,228;0,201;1,537;0,011;0,001;0,008;0;0,011;0,125;0,0029;0;0;0,0003;0;0,016;0,0001;0;0;0,0005;0,0021;0,032;0,016;0;0,015;0,041;-687,8876674
G17-0054;380572;P58966;P15-00222L;0;1;55,1656;m%;97,06;0,702;0,227;0,198;1,532;0,01;0;0,007;0;0,011;0,126;0,0026;0;0;0,0003;0;0,018;0;0;0;0,0004;0,0021;0,032;0,022;0;0,014;0,033;-687,7295209
G17-0054;380572;P58966;P15-00222L;0;1;55,2704;m%;97,07;0,7;0,228;0,199;1,523;0,011;0,001;0,007;0;0,01;0,127;0,0021;0;0;0,0003;0;0,018;0,0003;0;0;0,0005;0,0021;0,036;0,016;0;0,018;0,027;-687,5724391
G17-0054;380572;P58966;P15-00222L;0;1;55,3752;m%;97,07;0,684;0,23;0,201;1,526;0,014;0,001;0,008;0;0,01;0,132;0,0023;0;0;0,0002;0;0,017;0,0006;0;0;0,0006;0,0021;0,034;0,019;0;0,02;0,034;-687,4164328
G17-0054;380572;P58966;P15-00222L;0;1;55,4975;m%;97,08;0,678;0,227;0,202;1,532;0,014;0,001;0,008;0;0,011;0,125;0,0027;0,0001;0;0,0002;0;0,017;0,0004;0;0;0,0005;0,0021;0,025;0,015;0;0,019;0,037;-687,2357499
G17-0054;380572;P58966;P15-00222L;0;1;55,6023;m%;97,1;0,686;0,227;0,203;1,519;0,014;0,001;0,008;0;0,012;0,126;0,0025;0;0;0,0002;0;0,017;0;0;0;0,0005;0,0021;0,029;0,007;0;0,017;0,032;-687,0821106
G17-0054;380572;P58966;P15-00222L;0;1;55,707;m%;97,09;0,68;0,226;0,204;1,529;0,012;0;0,008;0;0,011;0,128;0,0027;0;0;0,0003;0;0,018;0,0009;0;0;0,0006;0,0021;0,03;0,007;0;0,017;0,034;-686,9297251
G17-0054;380572;P58966;P15-00222L;0;1;55,8118;m%;97,1;0,669;0,226;0,204;1,531;0,012;0,001;0,008;0;0,01;0,13;0,0028;0;0,001;0,0003;0;0,017;0,0002;0;0;0,0006;0,0021;0,036;0,002;0;0,016;0,031;-686,7783126
G17-0054;380572;P58966;P15-00222L;0;1;55,9339;m%;97,07;0,67;0,231;0,203;1,535;0,013;0,001;0,008;0;0,012;0,131;0,0026;0;0;0,0002;0;0,017;0,0011;0;0;0,0007;0,0021;0,036;0,016;0;0,016;0,034;-686,6033302
G17-0054;380572;P58966;P15-00222L;0;1;56,0387;m%;97,1;0,662;0,227;0,205;1,521;0,013;0;0,007;0;0,012;0,13;0,0025;0,0001;0;0,0002;0;0,017;0,0017;0;0;0,0006;0,0021;0,034;0,022;0;0,018;0,026;-686,4543748
G17-0054;380572;P58966;P15-00222L;0;1;56,1434;m%;97,11;0,651;0,223;0,207;1,514;0,012;0;0,007;0;0,011;0,132;0,0027;0;0;0,0002;0;0,019;0,0005;0;0;0,0005;0,0021;0,041;0,018;0;0,018;0,028;-686,3067103
G17-0054;380572;P58966;P15-00222L;0;1;56,2481;m%;97,12;0,65;0,225;0,208;1,515;0,013;0,001;0,008;0;0,01;0,133;0,0024;0;0;0,0002;0;0,018;0,0003;0;0;0,0005;0,0021;0,034;0,016;0;0,016;0,027;-686,1602036
G17-0054;380572;P58966;P15-00222L;0;1;56,3704;m%;97,13;0,642;0,231;0,207;1,51;0,014;0,001;0,009;0;0,011;0,135;0,0024;0;0;0,0002;0;0,019;0,0016;0;0;0,0006;0,0021;0,034;0,01;0;0,016;0,028;-685,990548
G17-0054;380572;P58966;P15-00222L;0;1;56,4752;m%;97,12;0,637;0,23;0,211;1,503;0,016;0,001;0,008;0;0,011;0,136;0,0026;0;0;0,0002;0;0,02;0;0;0;0,0005;0,0021;0,044;0,013;0;0,016;0,028;-685,8464468
G17-0054;380572;P58966;P15-00222L;0;1;56,58;m%;97,13;0,627;0,23;0,209;1,505;0,013;0;0,008;0;0,014;0,135;0,003;0;0;0,0003;0;0,019;0,0014;0,001;0;0,0005;0,0021;0,043;0,019;0;0,016;0,022;-685,7035351
G17-0054;380572;P58966;P15-00222L;0;1;56,6849;m%;97,17;0,623;0,222;0,208;1,505;0,011;0;0,008;0;0,012;0,139;0,0026;0;0;0,0003;0;0,018;0,0003;0,001;0;0,0006;0,0021;0,031;0,009;0;0,016;0,023;-685,5616871
G17-0054;380572;P58966;P15-00222L;0;1;56,7897;m%;97,15;0,618;0,224;0,21;1,502;0,012;0,001;0,008;0;0,01;0,137;0,0023;0;0;0,0003;0;0,018;0,0004;0,001;0;0,0007;0,0021;0,039;0,023;0;0,015;0,026;-685,4211821
G17-0054;380572;P58966;P15-00222L;0;1;56,912;m%;97,19;0,607;0,225;0,21;1,496;0,013;0,001;0,008;0;0,01;0,136;0,0028;0;0;0,0004;0;0,018;0,0007;0;0;0,0008;0,0021;0,035;0,011;0;0,016;0,022;-685,2587528
G17-0054;380572;P58966;P15-00222L;0;1;57,0169;m%;97,2;0,605;0,223;0,207;1,492;0,014;0,001;0,008;0;0,012;0,139;0,0031;0;0;0,0003;0;0,017;0,0006;0;0;0,0006;0,0021;0,028;0,011;0;0,015;0,026;-685,1207622
G17-0054;380572;P58966;P15-00222L;0;1;57,1216;m%;97,21;0,599;0,224;0,211;1,49;0,013;0,001;0,007;0;0,014;0,138;0,0028;0;0;0,0002;0;0,018;0;0;0;0,0006;0,0021;0,023;0,009;0;0,016;0,022;-684,9842676
G17-0054;380572;P58966;P15-00222L;0;1;57,2265;m%;97,22;0,59;0,225;0,21;1,482;0,014;0,001;0,008;0;0,012;0,135;0,0025;0,0001;0;0,0003;0;0,017;0,0001;0;0;0,0008;0,0021;0,032;0,018;0;0,018;0,018;-684,8487555
G17-0054;380572;P58966;P15-00222L;0;1;57,3489;m%;97,21;0,589;0,228;0,213;1,481;0,013;0,001;0,008;0;0,011;0,137;0,0032;0,0001;0;0,0002;0;0,017;0;0;0;0,0006;0,0021;0,036;0,01;0;0,015;0,018;-684,6922205
G17-0054;380572;P58966;P15-00222L;0;1;57,4538;m%;97,21;0,59;0,226;0,213;1,485;0,014;0;0,008;0;0,011;0,141;0,0027;0;0;0,0002;0;0,016;0,0007;0;0;0,0006;0,0021;0,036;0,016;0;0,016;0,016;-684,5594322
G17-0054;380572;P58966;P15-00222L;0;1;57,5587;m%;97,21;0,586;0,224;0,214;1,493;0,015;0,001;0,008;0;0,011;0,137;0,0025;0;0;0,0004;0;0,018;0,0012;0;0;0,0006;0,0021;0,031;0,012;0;0,014;0,021;-684,4279132
G17-0054;380572;P58966;P15-00222L;0;1;57,6635;m%;97,21;0,575;0,226;0,217;1,488;0,015;0,001;0,008;0;0,012;0,139;0,0023;0,0001;0;0,0004;0;0,018;0,0004;0;0;0,0006;0,0021;0,038;0,014;0;0,013;0,019;-684,2977944
G17-0054;380572;P58966;P15-00222L;0;1;57,7859;m%;97,24;0,56;0,226;0,215;1,484;0,011;0,001;0,007;0;0,01;0,141;0,0028;0,0001;0;0,0005;0;0,017;0;0;0;0,0006;0,0021;0,029;0,018;0;0,016;0,017;-684,1474464
G17-0054;380572;P58966;P15-00222L;0;1;57,8907;m%;97,24;0,56;0,226;0,214;1,488;0,012;0,001;0,008;0;0,012;0,143;0,0028;0;0;0,0004;0;0,018;0;0;0;0,0006;0,0021;0,034;0,004;0;0,014;0,019;-684,0201148
G17-0054;380572;P58966;P15-00222L;0;1;57,9955;m%;97,25;0,551;0,229;0,217;1,487;0,014;0;0,008;0;0,012;0,144;0,0029;0;0;0,0003;0;0,019;0;0;0;0,0007;0,0021;0,03;0,005;0;0,014;0,018;-683,8940798
G17-0054;380572;P58966;P15-00222L;0;1;58,1004;m%;97,24;0,549;0,225;0,218;1,483;0,011;0;0,007;0;0,009;0,147;0,0034;0,0001;0;0,0004;0;0,018;0,0008;0;0;0,0007;0,0021;0,035;0,015;0;0,017;0,02;-683,7692298
G17-0054;380572;P58966;P15-00222L;0;1;58,2228;m%;97,24;0,554;0,226;0,218;1,477;0,012;0;0,008;0;0,01;0,148;0,0031;0,0001;0;0,0003;0,001;0,018;0,0004;0;0;0,0007;0,0021;0,031;0,014;0;0,015;0,018;-683,6252112
G17-0054;380572;P58966;P15-00222L;0;1;58,3278;m%;97,23;0,539;0,238;0,22;1,483;0,013;0,001;0,008;0;0,013;0,148;0,0032;0;0;0,0003;0;0,018;0;0;0;0,0006;0,0021;0,039;0,011;0;0,016;0,016;-683,5030973
G17-0054;380572;P58966;P15-00222L;0;1;58,4327;m%;97,26;0,527;0,229;0,218;1,472;0,01;0,001;0,008;0;0,013;0,145;0,0031;0;0;0,0004;0;0,018;0,0005;0;0;0,0007;0,0021;0,036;0,019;0;0,016;0,017;-683,3824265
G17-0054;380572;P58966;P15-00222L;0;1;58,5377;m%;97,29;0,516;0,223;0,217;1,469;0,013;0;0,008;0;0,012;0,146;0,003;0,0001;0;0,0003;0;0,018;0,0008;0;0;0,0007;0,0021;0,044;0,006;0;0,017;0,015;-683,2629745
G17-0054;380572;P58966;P15-00222L;0;1;58,6426;m%;97,28;0,52;0,223;0,222;1,475;0,012;0,001;0,007;0;0,011;0,143;0,0026;0;0;0,0003;0;0,018;0,0004;0;0;0,0006;0,0021;0,038;0,01;0;0,015;0,013;-683,1449748
G17-0054;380572;P58966;P15-00222L;0;1;58,7649;m%;97,29;0,512;0,226;0,22;1,464;0,012;0,001;0,008;0;0,013;0,147;0,0025;0;0;0,0003;0;0,018;0,0002;0;0;0,0007;0,0021;0,04;0,014;0;0,014;0,013;-683,0090988
G17-0054;380572;P58966;P15-00222L;0;1;58,8697;m%;97,31;0,504;0,224;0,218;1,467;0,013;0,001;0,009;0;0,012;0,147;0,003;0;0;0,0003;0;0,019;0,0003;0;0;0,0006;0,0021;0,031;0,014;0;0,016;0,012;-682,8941249
G17-0054;380572;P58966;P15-00222L;0;1;58,9746;m%;97,28;0,514;0,226;0,222;1,473;0,012;0,001;0,008;0;0,01;0,146;0,003;0,0001;0;0,0003;0;0,019;0,0008;0;0;0,0006;0,0021;0,035;0,011;0;0,017;0,015;-682,7803957
G17-0054;380572;P58966;P15-00222L;0;1;59,0796;m%;97,29;0,509;0,231;0,224;1,463;0,012;0,001;0,009;0;0,011;0,144;0,003;0;0;0,0003;0;0,018;0;0;0;0,0006;0,0021;0,031;0,026;0;0,013;0,014;-682,6679202
G17-0054;380572;P58966;P15-00222L;0;1;59,202;m%;97,28;0,505;0,231;0,224;1,467;0,012;0,001;0,008;0;0,009;0,149;0,0033;0;0;0,0003;0;0,018;0,0002;0;0;0,0007;0,0021;0,039;0,022;0;0,013;0,01;-682,5385325
G17-0054;380572;P58966;P15-00222L;0;1;59,3069;m%;97,29;0,494;0,229;0,225;1,474;0,014;0,001;0,007;0;0,012;0,15;0,0033;0;0;0,0004;0;0,019;0,0001;0,001;0;0,0007;0,0021;0,041;0,005;0;0,014;0,013;-682,4291285
G17-0054;380572;P58966;P15-00222L;0;1;59,4119;m%;97,31;0,484;0,229;0,225;1,467;0,012;0,001;0,007;0;0,014;0,153;0,0031;0,0001;0;0,0004;0;0,019;0,0004;0,001;0;0,0007;0,0021;0,039;0,004;0;0,013;0,01;-682,3209971
G17-0054;380572;P58966;P15-00222L;0;1;59,5169;m%;97,3;0,49;0,234;0,226;1,461;0,015;0,001;0,008;0;0,013;0,155;0,0031;0;0;0,0004;0;0,018;0;0;0;0,0008;0,0022;0,042;0,012;0;0,013;0,011;-682,2142475
G17-0054;380572;P58966;P15-00222L;0;1;59,6395;m%;97,32;0,484;0,231;0,226;1,461;0,013;0,001;0,009;0;0,013;0,155;0,0024;0;0;0,0004;0;0,019;0;0;0;0,0007;0,0021;0,037;0,006;0;0,015;0,007;-682,0913589
G17-0054;380572;P58966;P15-00222L;0;1;59,7446;m%;97,32;0,475;0,231;0,229;1,456;0,011;0,001;0,008;0;0,011;0,155;0,0028;0,0001;0;0,0004;0;0,02;0,0002;0;0;0,0007;0,0021;0,038;0,014;0;0,014;0,008;-681,9875205
G17-0054;380572;P58966;P15-00222L;0;1;59,8497;m%;97,32;0,462;0,232;0,226;1,454;0,012;0,001;0,008;0;0,011;0,156;0,0029;0;0;0,0003;0;0,018;0;0;0;0,0006;0,0021;0,049;0,018;0;0,015;0,014;-681,885079
G17-0054;380572;P58966;P15-00222L;0;1;59,9548;m%;97,35;0,458;0,232;0,226;1,453;0,013;0,001;0,008;0;0,01;0,152;0,003;0,0002;0;0,0003;0;0,019;0;0,001;0;0,0007;0,0021;0,04;0,01;0;0,017;0,006;-681,784038
G17-0054;380572;P58966;P15-00222L;0;1;60,0601;m%;97,35;0,455;0,227;0,228;1,453;0,014;0,001;0,008;0;0,012;0,154;0,0029;0;0;0,0004;0;0,019;0;0;0;0,0007;0,0021;0,031;0,022;0;0,015;0,007;-681,6842124
G17-0054;380572;P58966;P15-00222L;0;1;60,1828;m%;97,35;0,449;0,227;0,231;1,449;0,013;0,001;0,008;0;0,011;0,157;0,0031;0;0;0,0005;0;0,02;0;0,001;0;0,0007;0,0022;0,043;0,013;0;0,015;0,007;-681,5696733
G17-0054;380572;P58966;P15-00222L;0;1;60,288;m%;97,34;0,46;0,234;0,23;1,448;0,016;0,001;0,008;0;0,012;0,157;0,0029;0;0;0,0004;0;0,019;0;0,001;0;0,0006;0,0021;0,04;0,01;0;0,015;0,005;-681,4730006
G17-0054;380572;P58966;P15-00222L;0;1;60,3933;m%;97,35;0,447;0,234;0,228;1,444;0,015;0;0,008;0;0,012;0,163;0,0034;0;0;0,0004;0;0,017;0;0;0;0,0006;0,0021;0,042;0,015;0;0,014;0,008;-681,3776538
G17-0054;380572;P58966;P15-00222L;0;1;60,4985;m%;97,38;0,43;0,227;0,229;1,441;0,014;0,001;0,008;0;0,01;0,161;0,0032;0;0;0,0003;0;0,018;0;0;0;0,0008;0,0021;0,038;0,014;0,0001;0,015;0,006;-681,2838164
G17-0054;380572;P58966;P15-00222L;0;1;60,6212;m%;97,37;0,445;0,229;0,233;1,444;0,014;0;0,009;0;0,009;0,159;0,0028;0;0;0,0003;0;0,017;0,0008;0;0;0,0007;0,0021;0,038;0,006;0;0,013;0,003;-681,1761641
G17-0054;380572;P58966;P15-00222L;0;1;60,7264;m%;97,37;0,436;0,23;0,236;1,439;0,014;0;0,007;0;0,012;0,158;0,0028;0;0;0,0003;0;0,018;0,0005;0;0;0,0008;0,0021;0,035;0,015;0;0,015;0,004;-681,085407
G17-0054;380572;P58966;P15-00222L;0;1;60,8316;m%;97,41;0,413;0,234;0,232;1,435;0,014;0,001;0,008;0;0,013;0,155;0,0025;0,0001;0;0,0003;0;0,019;0;0,001;0;0,0007;0,0021;0,033;0,014;0;0,013;0,003;-680,9960747
G17-0054;380572;P58966;P15-00222L;0;1;60,9368;m%;97,41;0,414;0,233;0,232;1,441;0,013;0,001;0,007;0;0,011;0,153;0,0025;0;0;0,0004;0;0,019;0;0,001;0;0,0009;0,0021;0,035;0,003;0;0,013;0,004;-680,9081692
G17-0054;380572;P58966;P15-00222L;0;1;61,042;m%;97,4;0,415;0,233;0,234;1,445;0,015;0,001;0,008;0;0,012;0,157;0,003;0,0001;0;0,0003;0;0,019;0;0,001;0;0,0008;0,0021;0,034;0,01;0;0,013;0,001;-680,8216918
G17-0054;380572;P58966;P15-00222L;0;1;61,1647;m%;97,39;0,41;0,235;0,235;1,442;0,015;0;0,008;0;0,014;0,161;0,0025;0,0001;0;0,0003;0;0,019;0,0008;0;0;0,0008;0,0021;0,041;0,008;0;0,014;0,003;-680,7226349
G17-0054;380572;P58966;P15-00222L;0;1;61,27;m%;97,36;0,42;0,233;0,233;1,437;0,016;0,001;0,009;0;0,013;0,161;0,0026;0;0;0,0005;0;0,019;0,0013;0,001;0;0,0008;0,0021;0,045;0,026;0;0,014;0,003;-680,6391771
G17-0054;380572;P58966;P15-00222L;0;1;61,3753;m%;97,39;0,411;0,23;0,236;1,435;0,015;0,001;0,009;0;0,013;0,157;0,003;0;0;0,0004;0;0,02;0,0009;0,001;0;0,0007;0,0021;0,039;0,017;0;0,012;0,004;-680,5571536
G17-0054;380572;P58966;P15-00222L;0;1;61,4806;m%;97,4;0,406;0,228;0,238;1,436;0,014;0,001;0,008;0;0,012;0,158;0,0025;0,0001;0;0,0005;0;0,019;0,0002;0;0;0,0008;0,0021;0,03;0,025;0;0,014;0,001;-680,476565
G17-0054;380572;P58966;P15-00222L;0;1;61,6035;m%;97,4;0,402;0,235;0,237;1,443;0,014;0,001;0,008;0;0,01;0,156;0,0027;0;0;0,0004;0;0,018;0,0001;0;0;0,0007;0,0021;0,032;0,02;0;0,015;0,001;-680,3843223
G17-0054;380572;P58966;P15-00222L;0;1;61,7089;m%;97,39;0,394;0,235;0,239;1,45;0,015;0,001;0,008;0;0,012;0,157;0,0031;0;0;0,0002;0;0,019;0;0;0;0,0008;0,0021;0,043;0,016;0;0,014;0;-680,3067721
G17-0054;380572;P58966;P15-00222L;0;1;61,8142;m%;97,37;0,402;0,238;0,241;1,445;0,013;0,001;0,008;0;0,013;0,159;0,0033;0;0;0,0003;0;0,018;0;0;0;0,0008;0,0021;0,037;0,026;0;0,016;0,003;-680,230732
G17-0054;380572;P58966;P15-00222L;0;1;61,9195;m%;97,4;0,393;0,234;0,239;1,448;0,015;0,001;0,009;0;0,013;0,16;0,0031;0;0;0,0004;0;0,018;0;0;0;0,0007;0,0021;0,031;0,02;0;0,014;0;-680,1561275
G17-0054;380572;P58966;P15-00222L;0;1;62,0249;m%;97,4;0,397;0,236;0,241;1,448;0,014;0,001;0,008;0;0,013;0,157;0,003;0,0001;0;0,0002;0;0,019;0,0001;0;0;0,0008;0,0021;0,042;0,01;0,0001;0,013;0,001;-680,0828894
G17-0054;380572;P58966;P15-00222L;0;1;62,148;m%;97,4;0,385;0,237;0,244;1,442;0,014;0,001;0,009;0;0,01;0,156;0,0031;0;0;0,0003;0;0,019;0;0;0;0,0008;0,0021;0,037;0,021;0;0,017;0,003;-679,9991721
G17-0054;380572;P58966;P15-00222L;0;1;62,2535;m%;97,43;0,375;0,229;0,242;1,435;0,013;0,001;0,008;0;0,011;0,154;0,0034;0,0001;0;0,0003;0;0,019;0;0;0;0,0008;0,0021;0,039;0,016;0;0,013;0,005;-679,9289834
G17-0054;380572;P58966;P15-00222L;0;1;62,3591;m%;97,43;0,383;0,232;0,241;1,439;0,013;0,001;0,009;0;0,011;0,154;0,0035;0,0001;0;0,0004;0;0,018;0;0;0;0,0008;0,0021;0,032;0,013;0;0,013;0,001;-679,8601683
G17-0054;380572;P58966;P15-00222L;0;1;62,4647;m%;97,43;0,368;0,235;0,242;1,442;0,012;0,001;0,009;0;0,011;0,158;0,0034;0,0001;0;0,0004;0;0,019;0;0;0;0,0008;0,0021;0,036;0,013;0;0,014;0;-679,792793
G17-0054;380572;P58966;P15-00222L;0;1;62,5703;m%;97,44;0,364;0,231;0,24;1,443;0,014;0,001;0,008;0;0,013;0,158;0,0032;0,0001;0;0,0003;0;0,019;0,0002;0;0;0,0007;0,0021;0,039;0,013;0;0,014;0;-679,7268558
G17-0054;380572;P58966;P15-00222L;0;1;62,6936;m%;97,44;0,361;0,23;0,241;1,437;0,016;0,001;0,008;0;0,012;0,164;0,0031;0,0001;0;0,0003;0;0,02;0,0005;0,001;0;0,0007;0,0021;0,035;0,009;0;0,014;0;-679,6516844
G17-0054;380572;P58966;P15-00222L;0;1;62,7993;m%;97,43;0,367;0,233;0,243;1,442;0,013;0,001;0,008;0;0,012;0,16;0,0036;0,0001;0;0,0003;0;0,019;0;0,001;0;0,0008;0,0021;0,037;0,015;0,0001;0,014;0,001;-679,5888
G17-0054;380572;P58966;P15-00222L;0;1;62,9051;m%;97,46;0,362;0,231;0,245;1,432;0,015;0,001;0,007;0;0,012;0,156;0,0028;0,0001;0;0,0003;0;0,018;0;0;0;0,0008;0,0021;0,03;0,008;0;0,017;0,003;-679,527293
G17-0054;380572;P58966;P15-00222L;0;1;63,0109;m%;97,43;0,36;0,233;0,246;1,426;0,015;0,001;0,008;0;0,013;0,154;0,003;0,0001;0;0,0004;0;0,02;0;0;0;0,0009;0,0021;0,038;0,028;0;0,017;0,002;-679,4672215
G17-0054;380572;P58966;P15-00222L;0;1;63,1166;m%;97,46;0,348;0,227;0,245;1,429;0,015;0,001;0,008;0;0,014;0,158;0,0032;0;0;0,0003;0;0,02;0;0;0;0,0008;0,0021;0,033;0,015;0;0,019;0,001;-679,4086375
G17-0054;380572;P58966;P15-00222L;0;1;63,2223;m%;97,47;0,343;0,227;0,243;1,431;0,013;0,001;0,007;0;0,012;0,158;0,0035;0;0;0,0003;0;0,02;0,0001;0;0;0,0008;0,0021;0,029;0,019;0;0,016;0,001;-679,3514809
G17-0054;380572;P58966;P15-00222L;0;1;63,3457;m%;97,49;0,335;0,224;0,244;1,421;0,013;0,001;0,008;0;0,011;0,159;0,0035;0,0001;0;0,0004;0;0,019;0;0;0;0,0008;0,0021;0,04;0,018;0;0,015;0;-679,2865552
G17-0054;380572;P58966;P15-00222L;0;1;63,4514;m%;97,46;0,341;0,225;0,246;1,421;0,013;0,001;0,008;0;0,011;0,161;0,0033;0;0;0,0004;0;0,021;0;0;0;0,0009;0,0021;0,047;0,025;0;0,012;0;-679,2324821
G17-0054;380572;P58966;P15-00222L;0;1;63,5572;m%;97,46;0,341;0,224;0,247;1,423;0,013;0,001;0,009;0;0,012;0,158;0,0029;0;0;0,0003;0;0,019;0,0003;0;0;0,0009;0,0021;0,046;0,024;0;0,013;0;-679,1797772
G17-0054;380572;P58966;P15-00222L;0;1;63,663;m%;97,48;0,337;0,226;0,246;1,418;0,017;0,001;0,007;0;0,012;0,156;0,0028;0;0;0,0004;0;0,018;0;0;0;0,0009;0,0021;0,04;0,022;0;0,016;0;-679,1284887
G17-0054;380572;P58966;P15-00222L;0;1;63,7688;m%;97,49;0,329;0,228;0,248;1,413;0,015;0,001;0,008;0;0,015;0,156;0,0029;0,0001;0;0,0003;0;0,019;0,0002;0;0;0,0009;0,0021;0,037;0,022;0,0001;0,017;0,001;-679,0786129
G17-0054;380572;P58966;P15-00222L;0;1;63,8922;m%;97,48;0,328;0,23;0,251;1,424;0,015;0,001;0,007;0;0,014;0,157;0,0033;0;0;0,0004;0;0,021;0,0001;0;0;0,0009;0,0021;0,034;0,016;0;0,014;0,001;-679,0222195
G17-0054;380572;P58966;P15-00222L;0;1;63,9981;m%;97,48;0,328;0,226;0,251;1,418;0,015;0,001;0,008;0;0,013;0,161;0,0032;0,0001;0;0,0004;0;0,019;0;0;0;0,0008;0,0021;0,038;0,015;0,0001;0,016;0;-678,9753462
G17-0054;380572;P58966;P15-00222L;0;1;64,1039;m%;97,49;0,327;0,225;0,251;1,416;0,014;0,001;0,007;0;0,013;0,158;0,0028;0;0;0,0003;0;0,02;0,0003;0;0;0,0008;0,0021;0,043;0,02;0,0001;0,012;0;-678,9299171
G17-0054;380572;P58966;P15-00222L;0;1;64,2098;m%;97,5;0,315;0,228;0,248;1,418;0,012;0,001;0,008;0;0,012;0,159;0,0029;0;0;0,0004;0;0,02;0,0009;0;0;0,0009;0,0021;0,037;0,022;0;0,014;0,003;-678,8858414
G17-0054;380572;P58966;P15-00222L;0;1;64,3156;m%;97,5;0,313;0,227;0,248;1,418;0,015;0,001;0,008;0;0,013;0,154;0,0028;0,0001;0;0,0003;0;0,019;0,0001;0;0;0,0009;0,0021;0,043;0,015;0;0,017;0;-678,8431976
G17-0054;380572;P58966;P15-00222L;0;1;64,4216;m%;97,48;0,314;0,225;0,251;1,418;0,013;0,001;0,008;0;0,015;0,158;0,0028;0;0;0,0004;0;0,02;0;0;0;0,0008;0,0022;0,047;0,026;0;0,013;0,001;-678,8018616
G17-0054;380572;P58966;P15-00222L;0;1;64,5453;m%;97,49;0,315;0,229;0,253;1,419;0,013;0,001;0,009;0;0,014;0,157;0,0027;0;0;0,0004;0;0,02;0;0;0;0,0009;0,0021;0,041;0,017;0,0001;0,015;0;-678,7553733
G17-0054;380572;P58966;P15-00222L;0;1;64,6514;m%;97,49;0,316;0,228;0,254;1,423;0,014;0,001;0,008;0;0,013;0,157;0,0025;0;0;0,0004;0;0,019;0;0;0;0,001;0,0021;0,053;0,005;0,0001;0,013;0;-678,7169947
G17-0054;380572;P58966;P15-00222L;0;1;64,7575;m%;97,5;0,311;0,224;0,249;1,425;0,014;0,002;0,008;0;0,014;0,159;0,0025;0;0;0,0004;0;0,019;0,0009;0;0;0,0008;0,0021;0,044;0,011;0;0,014;0;-678,6799907
G17-0054;380572;P58966;P15-00222L;0;1;64,8636;m%;97,5;0,314;0,229;0,257;1,422;0,016;0,001;0,009;0;0,011;0,156;0,0023;0;0;0,0004;0;0,019;0,0002;0;0;0,0007;0,0021;0,042;0,006;0,0001;0,012;0,001;-678,6443554
G17-0054;380572;P58966;P15-00222L;0;1;64,9698;m%;97,51;0,307;0,229;0,256;1,424;0,014;0,001;0,008;0;0,012;0,157;0,0027;0;0;0,0005;0;0,02;0,0007;0,001;0;0,0008;0,0021;0,032;0,011;0;0,013;0;-678,610051
G17-0054;380572;P58966;P15-00222L;0;1;65,076;m%;97,51;0,306;0,225;0,251;1,413;0,016;0,001;0,008;0;0,013;0,154;0,0031;0;0;0,0005;0;0,02;0,0021;0,001;0;0,0009;0,0021;0,039;0,017;0;0,015;0;-678,577105
G17-0054;380572;P58966;P15-00222L;0;1;65,2;m%;97,52;0,305;0,219;0,258;1,412;0,014;0,001;0,008;0;0,012;0,15;0,0027;0;0;0,0003;0;0,02;0,0009;0;0;0,0009;0,0021;0,045;0,015;0,0001;0,012;0,006;-678,5403475
G17-0054;380572;P58966;P15-00222L;0;1;65,3064;m%;97,53;0,299;0,215;0,259;1,411;0,015;0,001;0,009;0;0,012;0,152;0,003;0;0;0,0004;0;0,019;0,0006;0;0;0,0009;0,0022;0,039;0,019;0;0,015;0,002;-678,510268
G17-0054;380572;P58966;P15-00222L;0;1;65,4127;m%;97,53;0,297;0,216;0,258;1,412;0,015;0,001;0,009;0;0,013;0,155;0,0026;0;0;0,0004;0;0,02;0,0004;0;0;0,001;0,0022;0,032;0,018;0;0,015;0,002;-678,4815568
G17-0054;380572;P58966;P15-00222L;0;1;65,519;m%;97,57;0,282;0,218;0,253;1,41;0,015;0,001;0,009;0;0,015;0,15;0,0027;0;0;0,0003;0;0,019;0,0001;0;0;0,001;0,0021;0,03;0,011;0;0,014;0;-678,4541775
G17-0054;380572;P58966;P15-00222L;0;1;65,6253;m%;97,55;0,293;0,216;0,255;1,418;0,012;0,001;0,008;0;0,013;0,157;0,003;0;0;0,0004;0;0,019;0;0;0;0,0009;0,0021;0,03;0,01;0;0,014;0;-678,4281227
G17-0054;380572;P58966;P15-00222L;0;1;65,7317;m%;97,55;0,28;0,214;0,258;1,414;0,015;0,001;0,009;0;0,012;0,156;0,0029;0;0;0,0004;0;0,02;0,0001;0,001;0;0,0009;0,0021;0,035;0,012;0;0,014;0,002;-678,403362
G17-0054;380572;P58966;P15-00222L;0;1;65,8381;m%;97,56;0,27;0,218;0,258;1,408;0,014;0,001;0,009;0;0,013;0,157;0,0028;0,0001;0;0,0004;0;0,019;0,0011;0;0;0,0009;0,0021;0,036;0,015;0;0,014;0,003;-678,3799125
G17-0054;380572;P58966;P15-00222L;0;1;65,9624;m%;97,54;0,274;0,218;0,26;1,408;0,014;0,001;0,008;0;0,014;0,161;0,0031;0,0001;0;0,0003;0;0,02;0,0005;0;0;0,0009;0,0021;0,035;0,022;0;0,014;0,005;-678,3541677
G17-0054;380572;P58966;P15-00222L;0;1;66,0689;m%;97,56;0,277;0,219;0,259;1,398;0,013;0,001;0,008;0;0,012;0,155;0,0027;0,0001;0;0,0003;0;0,02;0,0016;0,001;0;0,0009;0,0021;0,038;0,017;0;0,013;0,003;-678,3335141
G17-0054;380572;P58966;P15-00222L;0;1;66,1754;m%;97,57;0,273;0,217;0,259;1,4;0,013;0,001;0,008;0;0,013;0,155;0,003;0;0;0,0004;0;0,019;0,001;0,001;0;0,0008;0,0021;0,03;0,014;0;0,014;0;-678,3141476
G17-0054;380572;P58966;P15-00222L;0;1;66,2821;m%;97,56;0,271;0,215;0,261;1,403;0,014;0,001;0,009;0;0,012;0,159;0,0031;0;0;0,0004;0;0,021;0,0007;0;0;0,0009;0,0021;0,034;0,02;0;0,013;0;-678,2960266
G17-0054;380572;P58966;P15-00222L;0;1;66,3886;m%;97,56;0,276;0,217;0,26;1,406;0,014;0,001;0,009;0;0,014;0,153;0,003;0,0001;0;0,0004;0;0,02;0,0003;0;0;0,0009;0,0021;0,039;0,012;0;0,014;0;-678,2792099
G17-0054;380572;P58966;P15-00222L;0;1;66,4952;m%;97,58;0,269;0,216;0,259;1,401;0,014;0,001;0,008;0;0,016;0,156;0,0026;0,0001;0;0,0003;0;0,02;0;0,001;0;0,0009;0,0022;0,03;0,01;0;0,014;0;-678,2636392
G17-0054;380572;P58966;P15-00222L;0;1;66,6019;m%;97,59;0,264;0,209;0,26;1,395;0,014;0,001;0,008;0;0,012;0,159;0,0027;0;0;0,0004;0;0,018;0,0004;0;0;0,0008;0,0021;0,032;0,013;0;0,013;0;-678,2493085
G17-0054;380572;P58966;P15-00222L;0;1;66,7263;m%;97,58;0,266;0,215;0,262;1,393;0,014;0,001;0,009;0;0,013;0,158;0,0029;0,0001;0;0,0004;0;0,019;0,0012;0;0;0,0009;0,0021;0,035;0,007;0;0,015;0,002;-678,2341725
G17-0054;380572;P58966;P15-00222L;0;1;66,833;m%;97,57;0,264;0,215;0,261;1,394;0,012;0,001;0,008;0;0,015;0,158;0,0027;0,0001;0;0,0004;0;0,019;0,0005;0,001;0;0,0009;0,0021;0,038;0,016;0;0,015;0;-678,222527
G17-0054;380572;P58966;P15-00222L;0;1;66,9397;m%;97,58;0,254;0,211;0,264;1,395;0,014;0,001;0,009;0;0,012;0,16;0,0027;0,0001;0;0,0004;0;0,02;0,0007;0;0;0,0008;0,0021;0,038;0,021;0;0,016;0;-678,2121054
G17-0054;380572;P58966;P15-00222L;0;1;67,0464;m%;97,58;0,258;0,212;0,258;1,4;0,014;0;0,008;0;0,013;0,163;0,0027;0;0;0,0005;0;0,019;0,0004;0;0;0,0009;0,0021;0,037;0,016;0;0,014;0;-678,2028974
G17-0054;380572;P58966;P15-00222L;0;1;67,1532;m%;97,57;0,262;0,217;0,265;1,394;0,016;0,001;0,008;0;0,013;0,16;0,0026;0;0;0,0005;0;0,02;0;0,001;0;0,0009;0,0022;0,042;0,009;0,0001;0,016;0;-678,1948855
G17-0054;380572;P58966;P15-00222L;0;1;67,2599;m%;97,58;0,252;0,214;0,268;1,397;0,015;0,001;0,008;0;0,012;0,157;0,0027;0,0001;0;0,0004;0;0,02;0;0,002;0;0,0008;0,0021;0,037;0,012;0;0,016;0;-678,188074
G17-0054;380572;P58966;P15-00222L;0;1;67,3666;m%;97,57;0,252;0,211;0,266;1,4;0,014;0,001;0,008;0;0,013;0,156;0,0027;0;0;0,0005;0;0,02;0;0,001;0;0,0008;0,0021;0,046;0,017;0;0,014;0;-678,1824441
G17-0054;380572;P58966;P15-00222L;0;1;67,4734;m%;97,6;0,252;0,215;0,267;1,39;0,015;0,001;0,008;0;0,016;0,154;0,0025;0;0;0,0004;0;0,019;0,0003;0,001;0;0,0009;0,0022;0,032;0,012;0;0,014;0;-678,1779809
G17-0054;380572;P58966;P15-00222L;0;1;67,5981;m%;97,59;0,251;0,216;0,268;1,395;0,016;0,001;0,009;0;0,015;0,154;0,0027;0,0001;0;0,0004;0;0,021;0,0001;0;0;0,0009;0,0021;0,036;0,012;0;0,012;0,002;-678,1742384
G17-0054;380572;P58966;P15-00222L;0;1;67,7051;m%;97,58;0,242;0,217;0,264;1,392;0,014;0;0,008;0;0,013;0,158;0,0029;0;0;0,0005;0;0,02;0;0;0;0,0009;0,0021;0,05;0,016;0,0001;0,013;0;-678,1722753
G17-0054;380572;P58966;P15-00222L;0;1;67,8121;m%;97,58;0,239;0,214;0,267;1,397;0,014;0,001;0,008;0;0,014;0,161;0,0029;0;0;0,0004;0;0,021;0,0003;0;0;0,001;0,0021;0,043;0,02;0,0001;0,016;0;-678,1714526
G17-0054;380572;P58966;P15-00222L;0;1;67,9191;m%;97,58;0,237;0,218;0,267;1,397;0,015;0,001;0,008;0;0,013;0,158;0,003;0;0;0,0004;0,001;0,022;0,0014;0;0;0,0008;0,0022;0,038;0,026;0;0,015;0;-678,1717583
G17-0054;380572;P58966;P15-00222L;0;1;68,0261;m%;97,6;0,234;0,214;0,268;1,4;0,015;0,001;0,009;0;0,013;0,153;0,0031;0,0001;0;0,0005;0;0,022;0;0;0;0,0009;0,0021;0,044;0,012;0;0,013;0;-678,1731803
G17-0054;380572;P58966;P15-00222L;0;1;68,1332;m%;97,61;0,235;0,211;0,265;1,398;0,013;0,001;0,008;0;0,014;0,155;0,0031;0,0002;0;0,0004;0;0,021;0;0;0;0,0009;0,0021;0,036;0,007;0;0,015;0,003;-678,1757091
G17-0054;380572;P58966;P15-00222L;0;1;68,2403;m%;97,61;0,233;0,21;0,269;1,392;0,013;0,001;0,008;0;0,014;0,156;0,0027;0,0001;0;0,0004;0;0,021;0,0002;0;0;0,0011;0,0021;0,032;0,019;0;0,014;0,004;-678,1793314
G17-0054;380572;P58966;P15-00222L;0;1;68,3474;m%;97,61;0,234;0,206;0,269;1,391;0,014;0,001;0,008;0;0,013;0,16;0,003;0;0;0,0005;0;0,021;0,0014;0;0;0,001;0,0021;0,037;0,008;0;0,016;0;-678,1840345
G17-0054;380572;P58966;P15-00222L;0;1;68,4546;m%;97,6;0,235;0,206;0,271;1,391;0,013;0,001;0,008;0;0,013;0,159;0,003;0;0;0,0005;0;0,021;0,0011;0;0;0,001;0,0021;0,036;0,023;0;0,015;0;-678,1898112
G17-0054;380572;P58966;P15-00222L;0;1;68,5796;m%;97,6;0,231;0,211;0,269;1,386;0,015;0,001;0,008;0;0,011;0,156;0,0032;0;0;0,0005;0;0,022;0,0014;0,001;0;0,001;0,0021;0,04;0,022;0,0001;0,013;0,003;-678,1978807
G17-0054;380572;P58966;P15-00222L;0;1;68,6868;m%;97,59;0,229;0,212;0,27;1,391;0,016;0,001;0,008;0;0,01;0,158;0,0031;0;0;0,0004;0;0,022;0,0009;0,001;0;0,001;0,0021;0,04;0,021;0,0001;0,014;0,005;-678,2059295
