Repository: MajPaji/G17-0024

File: ecorr_raw_data.csv (part 9 of 29)
Proj no.;TO no.;Coil no.;Sample no.;WS;Brazed;Depth [μm];Unit;Al;Si;Fe;Cu;Mn;Mg;Cr;Ni-L;Ni-H;Zn;Ti;B;Be;Bi;Ca;Cd;Ga;Hg;In;Li;Na;P;Pb;Sn;Sr;V;Zr;
G17-0054;380572;P58966;P15-00222L;0;1;68,794;m%;97,6;0,23;0,213;0,266;1,386;0,016;0,001;0,009;0;0,013;0,159;0,003;0;0;0,0004;0;0,019;0,0002;0;0;0,0011;0,0021;0,044;0,012;0;0,016;0,005;-678,215006
G17-0054;380572;P58966;P15-00222L;0;1;68,9012;m%;97,6;0,229;0,215;0,272;1,381;0,014;0,001;0,008;0;0,015;0,157;0,0027;0;0;0,0005;0;0,021;0;0;0;0,001;0,0021;0,037;0,024;0;0,016;0,002;-678,2250965
G17-0054;380572;P58966;P15-00222L;0;1;69,0085;m%;97,62;0,226;0,215;0,269;1,381;0,013;0,001;0,008;0;0,013;0,153;0,003;0;0;0,0004;0;0,022;0;0,001;0;0,001;0,0021;0,039;0,013;0;0,016;0,003;-678,2361978
G17-0054;380572;P58966;P15-00222L;0;1;69,1159;m%;97,61;0,227;0,213;0,271;1,392;0,015;0;0,008;0;0,014;0,152;0,003;0;0;0,0005;0;0,019;0,0004;0;0;0,001;0,0021;0,038;0,018;0,0001;0,013;0;-678,2482989
G17-0054;380572;P58966;P15-00222L;0;1;69,2232;m%;97,62;0,221;0,215;0,271;1,392;0,014;0,001;0,008;0;0,014;0,15;0,0025;0;0;0,0005;0;0,02;0,0005;0,001;0;0,0011;0,0021;0,04;0,02;0,0002;0,012;0,001;-678,2613629
G17-0054;380572;P58966;P15-00222L;0;1;69,3305;m%;97,62;0,215;0,218;0,272;1,39;0,015;0,001;0,009;0;0,013;0,149;0,0026;0;0;0,0005;0;0,02;0,0001;0;0;0,001;0,0021;0,036;0,02;0;0,015;0;-678,2753861
G17-0054;380572;P58966;P15-00222L;0;1;69,4378;m%;97,63;0,215;0,216;0,272;1,392;0,014;0,001;0,007;0;0,012;0,154;0,0036;0;0;0,0005;0;0,019;0;0;0;0,001;0,0021;0,028;0,018;0;0,015;0,001;-678,2903541
G17-0054;380572;P58966;P15-00222L;0;1;69,5452;m%;97,61;0,217;0,216;0,27;1,399;0,015;0,001;0,008;0;0,013;0,152;0,0031;0,0001;0;0,0005;0;0,021;0;0,001;0;0,0009;0,0021;0,035;0,023;0;0,014;0,002;-678,3062674
G17-0054;380572;P58966;P15-00222L;0;1;69,6706;m%;97,6;0,216;0,219;0,275;1,395;0,015;0,001;0,009;0;0,015;0,156;0,0028;0,0001;0;0,0004;0;0,02;0,0005;0,001;0;0,001;0,0021;0,044;0,011;0,0001;0,015;0;-678,3260068
G17-0054;380572;P58966;P15-00222L;0;1;69,7782;m%;97,61;0,219;0,219;0,274;1,396;0,016;0,001;0,008;0;0,015;0,15;0,0029;0,0001;0;0,0006;0;0,02;0,0001;0,001;0;0,0009;0,0021;0,031;0,018;0;0,012;0,002;-678,3439225
G17-0054;380572;P58966;P15-00222L;0;1;69,8859;m%;97,63;0,207;0,214;0,274;1,394;0,014;0,001;0,008;0;0,013;0,151;0,003;0;0;0,0005;0;0,02;0,0006;0;0;0,0009;0,0021;0,034;0,019;0,0002;0,014;0,001;-678,3627433
G17-0054;380572;P58966;P15-00222L;0;1;69,9935;m%;97,63;0,204;0,215;0,274;1,397;0,015;0,001;0,008;0;0,009;0,156;0,0027;0;0;0,0005;0;0,021;0,0005;0;0;0,0011;0,002;0,034;0,011;0,0001;0,015;0;-678,3824187
G17-0054;380572;P58966;P15-00222L;0;1;70,1013;m%;97,62;0,209;0,221;0,279;1,392;0,014;0,001;0,008;0;0,012;0,153;0,0025;0;0;0,0005;0;0,021;0,0007;0,001;0;0,0009;0,0021;0,034;0,007;0;0,017;0,003;-678,4029891
G17-0054;380572;P58966;P15-00222L;0;1;70,2091;m%;97,63;0,203;0,219;0,279;1,388;0,014;0,001;0,008;0;0,013;0,152;0,0023;0;0;0,0005;0;0,022;0,0006;0,001;0;0,001;0,0021;0,031;0,021;0,0001;0,013;0,001;-678,4244029
G17-0054;380572;P58966;P15-00222L;0;1;70,317;m%;97,61;0,207;0,224;0,277;1,395;0,014;0,001;0,008;0;0,013;0,156;0,0023;0;0;0,0005;0;0,021;0,0002;0;0;0,0011;0,0021;0,035;0,02;0,0001;0,016;0,001;-678,446665
G17-0054;380572;P58966;P15-00222L;0;1;70,4249;m%;97,61;0,199;0,23;0,278;1,394;0,015;0,001;0,008;0;0,016;0,154;0,0026;0;0;0,0005;0;0,021;0,0004;0;0;0,0009;0,0021;0,041;0,016;0,0001;0,015;0;-678,4697398
G17-0054;380572;P58966;P15-00222L;0;1;70,5327;m%;97,61;0,198;0,225;0,276;1,397;0,013;0,001;0,009;0;0,014;0,154;0,0029;0;0;0,0005;0;0,021;0,0004;0,001;0;0,0008;0,0021;0,037;0,021;0,0001;0,014;0,001;-678,4935883
G17-0054;380572;P58966;P15-00222L;0;1;70,6407;m%;97,59;0,201;0,224;0,279;1,404;0,016;0,001;0,008;0;0,014;0,152;0,0027;0,0001;0;0,0005;0;0,021;0;0,002;0;0,0011;0,002;0,034;0,03;0;0,013;0,003;-678,5182615
G17-0054;380572;P58966;P15-00222L;0;1;70,7487;m%;97,61;0,196;0,222;0,279;1,394;0,017;0,001;0,008;0;0,017;0,152;0,0029;0,0001;0;0,0005;0;0,02;0,0003;0,002;0;0,0011;0,0021;0,036;0,028;0,0001;0,014;0,001;-678,5436992
G17-0054;380572;P58966;P15-00222L;0;1;70,8567;m%;97,62;0,198;0,222;0,281;1,392;0,014;0,001;0,009;0;0,014;0,154;0,0033;0;0;0,0006;0;0,02;0,0009;0,002;0;0,0009;0,0021;0,037;0,014;0;0,014;0,005;-678,5698846
G17-0054;380572;P58966;P15-00222L;0;1;70,9646;m%;97,63;0,2;0,22;0,279;1,394;0,014;0,001;0,009;0;0,013;0,155;0,0033;0;0;0,0007;0;0,021;0;0;0;0,0009;0,0021;0,043;0,006;0;0,012;0,001;-678,5967755
G17-0054;380572;P58966;P15-00222L;0;1;71,0726;m%;97,6;0,2;0,223;0,278;1,4;0,016;0,001;0,008;0;0,012;0,158;0,0031;0;0;0,0006;0;0,021;0;0;0;0,0009;0,0021;0,043;0,02;0,0001;0,016;0;-678,6244046
G17-0054;380572;P58966;P15-00222L;0;1;71,1806;m%;97,6;0,195;0,222;0,279;1,403;0,017;0,001;0,008;0;0,015;0,158;0,003;0;0;0,0006;0;0,02;0;0,002;0;0,001;0,0021;0,038;0,025;0,0001;0,013;0,001;-678,65273
G17-0054;380572;P58966;P15-00222L;0;1;71,2886;m%;97,61;0,186;0,218;0,281;1,405;0,017;0,001;0,008;0;0,015;0,156;0,0031;0;0;0,0005;0;0,019;0;0,001;0;0,0011;0,0021;0,042;0,02;0,0001;0,012;0,003;-678,6817346
G17-0054;380572;P58966;P15-00222L;0;1;71,4146;m%;97,62;0,187;0,218;0,284;1,407;0,015;0,001;0,008;0;0,015;0,156;0,0032;0,0001;0;0,0005;0;0,019;0,0001;0;0;0,001;0,0021;0,04;0,011;0;0,015;0,001;-678,7164081
G17-0054;380572;P58966;P15-00222L;0;1;71,5227;m%;97,6;0,19;0,225;0,282;1,403;0,014;0,001;0,008;0;0,013;0,155;0,0031;0,0001;0;0,0005;0;0,021;0,0009;0;0;0,001;0,0021;0,036;0,027;0,0001;0,014;0;-678,7468522
G17-0054;380572;P58966;P15-00222L;0;1;71,6309;m%;97,63;0,184;0,219;0,281;1,402;0,014;0,001;0,008;0;0,013;0,151;0,0028;0;0;0,0005;0,001;0,021;0,0014;0;0;0,001;0,0021;0,034;0,016;0;0,013;0,001;-678,7779499
G17-0054;380572;P58966;P15-00222L;0;1;71,7391;m%;97,64;0,186;0,223;0,281;1,4;0,013;0,001;0,009;0;0,012;0,152;0,0029;0,0001;0;0,0005;0;0,019;0,0016;0;0;0,001;0,0021;0,039;0,009;0,0001;0,014;0;-678,8096552
G17-0054;380572;P58966;P15-00222L;0;1;71,8474;m%;97,6;0,195;0,225;0,282;1,409;0,014;0,001;0,008;0;0,017;0,155;0,003;0;0;0,0005;0;0,02;0,0006;0;0;0,001;0,0021;0,032;0,016;0;0,014;0;-678,8419803
G17-0054;380572;P58966;P15-00222L;0;1;71,9558;m%;97,6;0,192;0,225;0,283;1,401;0,017;0,001;0,008;0;0,015;0,151;0,0029;0,0001;0;0,0005;0;0,02;0,0019;0,001;0;0,001;0,0021;0,039;0,022;0;0,015;0;-678,8749085
G17-0054;380572;P58966;P15-00222L;0;1;72,0642;m%;97,63;0,185;0,223;0,282;1,394;0,015;0,001;0,008;0;0,014;0,15;0,0028;0,0001;0;0,0005;0;0,021;0,0009;0;0;0,001;0,0021;0,033;0,022;0;0,014;0,002;-678,9083919
G17-0054;380572;P58966;P15-00222L;0;1;72,1725;m%;97,63;0,178;0,224;0,285;1,395;0,015;0;0,009;0;0,014;0,154;0,0031;0,0001;0;0,0006;0;0,021;0;0;0;0,001;0,0021;0,039;0,013;0;0,014;0,001;-678,9423805
G17-0054;380572;P58966;P15-00222L;0;1;72,2809;m%;97,63;0,189;0,219;0,284;1,399;0,014;0,001;0,008;0;0,012;0,155;0,0029;0;0;0,0005;0;0,021;0,0009;0;0;0,001;0,0021;0,035;0,007;0;0,015;0,003;-678,9769185
G17-0054;380572;P58966;P15-00222L;0;1;72,3893;m%;97,64;0,188;0,216;0,284;1,388;0,015;0,001;0,009;0;0,013;0,152;0,0028;0;0;0,0005;0;0,021;0,0015;0;0;0,0011;0,0021;0,032;0,013;0,0001;0,015;0,002;-679,011956
G17-0054;380572;P58966;P15-00222L;0;1;72,4977;m%;97,66;0,179;0,215;0,282;1,39;0,014;0,001;0,009;0;0,012;0,151;0,0031;0,0001;0;0,0005;0;0,02;0,0009;0;0;0,0011;0,0021;0,036;0,011;0,0001;0,013;0,001;-679,0474744
G17-0054;380572;P58966;P15-00222L;0;1;72,6062;m%;97,65;0,18;0,216;0,284;1,394;0,014;0,001;0,008;0;0,014;0,149;0,0029;0,0001;0;0,0005;0;0,02;0,0007;0,001;0;0,0011;0,0021;0,035;0,011;0;0,013;0;-679,0834882
G17-0054;380572;P58966;P15-00222L;0;1;72,7148;m%;97,62;0,183;0,218;0,286;1,401;0,015;0,001;0,008;0;0,015;0,154;0,0028;0;0;0,0006;0;0,021;0,0016;0;0;0,001;0,0021;0,038;0,013;0;0,015;0,002;-679,1199797
G17-0054;380572;P58966;P15-00222L;0;1;72,8234;m%;97,63;0,176;0,225;0,284;1,392;0,014;0,001;0,008;0;0,012;0,161;0,0028;0;0;0,0006;0;0,021;0,0007;0,001;0;0,0009;0,0021;0,032;0,023;0,0001;0,015;0;-679,1568969
G17-0054;380572;P58966;P15-00222L;0;1;72,932;m%;97,61;0,178;0,223;0,285;1,395;0,015;0,001;0,008;0;0,014;0,158;0,0026;0,0001;0;0,0006;0;0,02;0;0,002;0;0,001;0,0021;0,042;0,028;0,0001;0,014;0;-679,1942205
G17-0054;380572;P58966;P15-00222L;0;1;73,0407;m%;97,64;0,178;0,222;0,287;1,39;0,015;0,001;0,008;0;0,016;0,153;0,0026;0,0001;0;0,0005;0;0,021;0;0;0;0,001;0,0021;0,026;0,016;0;0,016;0,002;-679,2319662
G17-0054;380572;P58966;P15-00222L;0;1;73,1495;m%;97,66;0,176;0,216;0,285;1,384;0,015;0,001;0,008;0;0,015;0,15;0,0024;0,0001;0;0,0005;0;0,021;0;0;0;0,001;0,0021;0,029;0,016;0;0,014;0,003;-679,2701158
G17-0054;380572;P58966;P15-00222L;0;1;73,2582;m%;97,65;0,173;0,22;0,286;1,386;0,016;0,001;0,008;0;0,013;0,152;0,0022;0;0;0,0006;0;0,021;0,0001;0,001;0;0,0011;0,0021;0,037;0,012;0;0,016;0,002;-679,3085795
G17-0054;380572;P58966;P15-00222L;0;1;73,367;m%;97,65;0,167;0,218;0,288;1,391;0,013;0,001;0,008;0;0,014;0,154;0,0022;0,0001;0;0,0005;0;0,021;0,0002;0;0;0,0011;0,002;0,038;0,012;0;0,015;0;-679,3474088
G17-0054;380572;P58966;P15-00222L;0;1;73,4757;m%;97,65;0,168;0,213;0,289;1,381;0,013;0,001;0,009;0;0,016;0,155;0,0028;0;0;0,0004;0;0,022;0,0002;0;0;0,001;0,0021;0,043;0,02;0,0001;0,013;0,002;-679,3865126
G17-0054;380572;P58966;P15-00222L;0;1;73,5845;m%;97,65;0,167;0,21;0,29;1,39;0,013;0,001;0,008;0;0,015;0,151;0,003;0;0;0,0006;0;0,023;0;0;0;0,0011;0,002;0,034;0,024;0;0,014;0,003;-679,4259432
G17-0054;380572;P58966;P15-00222L;0;1;73,6933;m%;97,65;0,166;0,206;0,289;1,394;0,016;0,001;0,008;0;0,012;0,151;0,0027;0;0;0,0004;0;0,022;0,001;0,001;0;0,0012;0,0021;0,04;0,021;0,0001;0,015;0,004;-679,4656452
G17-0054;380572;P58966;P15-00222L;0;1;73,8022;m%;97,65;0,17;0,208;0,29;1,386;0,017;0,001;0,009;0;0,013;0,156;0,0028;0;0;0,0004;0;0,021;0,0018;0;0;0,0012;0,0021;0,04;0,016;0,0002;0,013;0;-679,5056355
G17-0054;380572;P58966;P15-00222L;0;1;73,9112;m%;97,66;0,167;0,211;0,291;1,385;0,015;0,001;0,009;0;0,015;0,152;0,003;0,0001;0;0,0004;0;0,021;0,0003;0;0;0,0011;0,0021;0,039;0,017;0,0001;0,014;0,001;-679,5458951
G17-0054;380572;P58966;P15-00222L;0;1;74,0201;m%;97,66;0,165;0,21;0,293;1,379;0,016;0,001;0,009;0;0,013;0,152;0,0029;0;0;0,0005;0;0,021;0;0;0;0,0011;0,0021;0,033;0,024;0,0001;0,014;0;-679,5863301
G17-0054;380572;P58966;P15-00222L;0;1;74,1291;m%;97,67;0,162;0,211;0,293;1,381;0,018;0,001;0,009;0;0,015;0,152;0,003;0;0;0,0006;0;0,021;0;0;0;0,0011;0,002;0,029;0,019;0,0001;0,014;0;-679,6269949
G17-0054;380572;P58966;P15-00222L;0;1;74,2381;m%;97,65;0,163;0,216;0,289;1,392;0,018;0,001;0,009;0;0,015;0,155;0,003;0;0;0,0006;0;0,021;0,0016;0;0;0,001;0,0021;0,03;0,017;0,0001;0,014;0,003;-679,6678325
G17-0054;380572;P58966;P15-00222L;0;1;74,3472;m%;97,65;0,163;0,216;0,289;1,389;0,016;0,001;0,009;0;0,014;0,154;0,003;0;0;0,0005;0;0,022;0,0015;0,001;0;0,0012;0,0021;0,033;0,023;0;0,013;0;-679,7088604
G17-0054;380572;P58966;P15-00222L;0;1;74,4563;m%;97,65;0,159;0,217;0,29;1,387;0,017;0,001;0,008;0;0,015;0,151;0,0031;0;0;0,0005;0;0,02;0,0004;0,001;0;0,0011;0,0021;0,037;0,027;0,0001;0,015;0;-679,7500213
G17-0054;380572;P58966;P15-00222L;0;1;74,5654;m%;97,64;0,16;0,217;0,293;1,39;0,016;0;0,008;0;0,013;0,153;0,0029;0,0001;0;0,0006;0;0,021;0;0,002;0;0,001;0,002;0,04;0,027;0,0001;0,014;0;-679,791295
G17-0054;380572;P58966;P15-00222L;0;1;74,6747;m%;97,65;0,16;0,218;0,293;1,378;0,016;0,001;0,007;0;0,012;0,149;0,003;0,0001;0;0,0005;0;0,023;0,0003;0,002;0;0,001;0,002;0,045;0,027;0,0001;0,013;0;-679,8327373
G17-0054;380572;P58966;P15-00222L;0;1;74,7839;m%;97,66;0,154;0,215;0,296;1,386;0,015;0,001;0,008;0;0,013;0,148;0,0032;0;0;0,0006;0;0,023;0,0004;0;0;0,001;0,0021;0,047;0,01;0;0,015;0,001;-679,8742144
G17-0054;380572;P58966;P15-00222L;0;1;74,8932;m%;97,64;0,154;0,216;0,295;1,39;0,015;0,001;0,008;0;0,014;0,151;0,0034;0;0;0,0006;0;0,023;0,0002;0;0;0,0011;0,0021;0,051;0,017;0,0002;0,014;0,001;-679,9157822
G17-0054;380572;P58966;P15-00222L;0;1;75,0026;m%;97,64;0,152;0,218;0,296;1,392;0,016;0,001;0,008;0;0,013;0,154;0,0034;0;0;0,0006;0;0,022;0;0;0;0,001;0,002;0,044;0,026;0,0001;0,013;0,001;-679,9574203
G17-0054;380572;P58966;P15-00222L;0;1;75,1121;m%;97,66;0,147;0,219;0,296;1,383;0,015;0,001;0,008;0;0,011;0,148;0,0032;0;0;0,0005;0;0,022;0,0013;0;0;0,001;0,002;0,038;0,025;0,0001;0,016;0,001;-679,9991088
G17-0054;380572;P58966;P15-00222L;0;1;75,2215;m%;97,67;0,151;0,218;0,294;1,383;0,015;0,001;0,009;0;0,011;0,147;0,0034;0;0;0,0005;0;0,021;0,0009;0,001;0;0,001;0,002;0,041;0,015;0,0002;0,015;0;-680,0407511
G17-0054;380572;P58966;P15-00222L;0;1;75,331;m%;97,65;0,15;0,219;0,298;1,385;0,016;0,001;0,009;0;0,014;0,15;0,0034;0;0,001;0,0005;0;0,021;0,0001;0;0;0,0011;0,0021;0,038;0,02;0,0001;0,015;0;-680,0824032
G17-0054;380572;P58966;P15-00222L;0;1;75,4404;m%;97,68;0,15;0,219;0,295;1,375;0,016;0,001;0,009;0;0,014;0,149;0,0031;0,0001;0;0,0005;0;0,021;0,0004;0,001;0;0,0012;0,0021;0,033;0,015;0;0,015;0,001;-680,1239686
G17-0054;380572;P58966;P15-00222L;0;1;75,5501;m%;97,66;0,143;0,214;0,297;1,389;0,015;0,001;0,009;0;0,015;0,149;0,0029;0;0;0,0006;0;0,021;0;0,002;0;0,0011;0,002;0,031;0,025;0;0,016;0,004;-680,1655791
G17-0054;380572;P58966;P15-00222L;0;1;75,6597;m%;97,67;0,146;0,213;0,296;1,392;0,015;0,001;0,009;0;0,015;0,151;0,0032;0;0;0,0006;0;0,022;0,0009;0,002;0;0,0011;0,002;0,026;0,02;0,0001;0,014;0,004;-680,2070624
G17-0054;380572;P58966;P15-00222L;0;1;75,7693;m%;97,67;0,151;0,213;0,299;1,384;0,015;0,001;0,009;0;0,012;0,151;0,0029;0,0001;0;0,0006;0;0,022;0,0007;0,002;0;0,0011;0,002;0,032;0,017;0,0001;0,014;0;-680,2484363
G17-0054;380572;P58966;P15-00222L;0;1;75,879;m%;97,66;0,152;0,217;0,298;1,387;0,014;0,001;0,008;0;0,016;0,148;0,0034;0;0,001;0,0006;0;0,021;0,0002;0,001;0;0,0011;0,002;0,041;0,018;0,0001;0,012;0;-680,2897182
G17-0054;380572;P58966;P15-00222L;0;1;75,9888;m%;97,66;0,143;0,219;0,299;1,386;0,014;0,001;0,009;0;0,016;0,144;0,0031;0;0;0,0005;0;0,02;0,0003;0;0;0,0012;0,0021;0,04;0,024;0;0,014;0,001;-680,3308876
G17-0054;380572;P58966;P15-00222L;0;1;76,0986;m%;97,67;0,139;0,219;0,298;1,39;0,015;0,001;0,008;0;0,014;0,149;0,0028;0,0001;0;0,0005;0;0,021;0,0009;0;0;0,0011;0,002;0,04;0,018;0,0002;0,012;0;-680,3718867
G17-0054;380572;P58966;P15-00222L;0;1;76,2085;m%;97,65;0,144;0,218;0,296;1,388;0,016;0,001;0,008;0;0,013;0,15;0,0033;0;0;0,0005;0;0,022;0,0014;0,001;0;0,0011;0,002;0,039;0,024;0,0001;0,014;0,004;-680,4127323
G17-0054;380572;P58966;P15-00222L;0;1;76,3184;m%;97,67;0,145;0,217;0,297;1,381;0,015;0,001;0,008;0;0,012;0,148;0,0028;0;0;0,0006;0;0,022;0,0001;0,001;0;0,0011;0,002;0,042;0,017;0;0,016;0,004;-680,4533671
G17-0054;380572;P58966;P15-00222L;0;1;76,4283;m%;97,69;0,139;0,214;0,295;1,382;0,015;0,001;0,007;0;0,012;0,154;0,0033;0;0;0,0005;0;0,021;0,0002;0,001;0;0,0012;0,002;0,034;0,01;0;0,016;0,001;-680,493771
G17-0054;380572;P58966;P15-00222L;0;1;76,5382;m%;97,69;0,139;0,215;0,3;1,377;0,016;0,001;0,008;0;0,011;0,155;0,0033;0,0001;0;0,0004;0;0,022;0,0001;0,001;0;0,0013;0,0021;0,026;0,016;0,0001;0,017;0;-680,5339241
G17-0054;380572;P58966;P15-00222L;0;1;76,6482;m%;97,68;0,138;0,216;0,298;1,384;0,016;0,001;0,008;0;0,012;0,151;0,0028;0;0;0,0006;0;0,022;0,0001;0;0;0,0012;0,002;0,035;0,019;0,0001;0,015;0,002;-680,5738428
G17-0054;380572;P58966;P15-00222L;0;1;76,74;m%;97,68;0,137;0,21;0,297;1,379;0,015;0,001;0,007;0;0,017;0,148;0,0029;0,0001;0;0,0005;0;0,021;0;0,001;0;0,0011;0,002;0,038;0,026;0,0002;0,014;0,002;-680,606935
G17-0054;380572;P58966;P15-00222L;0;1;76,85;m%;97,66;0,136;0,216;0,301;1,376;0,016;0,001;0,008;0;0,017;0,146;0,0032;0,0001;0;0,0006;0;0,022;0,0001;0,001;0;0,001;0,0021;0,052;0,022;0,0002;0,014;0,003;-680,646305
G17-0054;380572;P58966;P15-00222L;0;1;76,9603;m%;97,67;0,134;0,216;0,304;1,373;0,015;0,001;0,008;0;0,016;0,148;0,0033;0,0001;0;0,0005;0;0,022;0;0;0;0,001;0,0021;0,043;0,026;0,0002;0,013;0;-680,6854541
G17-0054;380572;P58966;P15-00222L;0;1;77,0705;m%;97,68;0,142;0,212;0,302;1,382;0,013;0,001;0,008;0;0,014;0,149;0,0037;0,0001;0;0,0005;0;0,022;0,0007;0,001;0;0,0013;0,002;0,04;0,013;0,0002;0,014;0;-680,7242199
G17-0054;380572;P58966;P15-00222L;0;1;77,1808;m%;97,68;0,134;0,22;0,3;1,381;0,013;0,001;0,008;0;0,014;0,15;0,0031;0;0;0,0004;0;0,022;0,0003;0,001;0;0,0012;0,0021;0,046;0,011;0,0002;0,014;0;-680,7626533
G17-0054;380572;P58966;P15-00222L;0;1;77,2912;m%;97,66;0,131;0,224;0,301;1,378;0,016;0,001;0,008;0;0,016;0,149;0,0029;0;0;0,0005;0,001;0,022;0,0007;0,001;0;0,0012;0,0021;0,045;0,022;0;0,015;0;-680,8007338
G17-0054;380572;P58966;P15-00222L;0;1;77,4017;m%;97,67;0,141;0,219;0,304;1,379;0,017;0,001;0,007;0;0,014;0,146;0,0033;0;0;0,0005;0;0,022;0;0,002;0;0,0011;0,0021;0,032;0,023;0;0,014;0;-680,838441
G17-0054;380572;P58966;P15-00222L;0;1;77,5122;m%;97,64;0,135;0,218;0,301;1,38;0,017;0,001;0,008;0;0,015;0,152;0,0031;0;0;0,0005;0;0,022;0,0006;0,001;0;0,0012;0,0021;0,052;0,034;0;0,015;0,001;-680,875721
G17-0054;380572;P58966;P15-00222L;0;1;77,6227;m%;97,66;0,132;0,224;0,302;1,386;0,014;0,001;0,008;0;0,013;0,147;0,0032;0;0;0,0005;0;0,022;0,0007;0;0;0,0013;0,0021;0,041;0,022;0,0001;0,016;0;-680,9125548
G17-0054;380572;P58966;P15-00222L;0;1;77,7333;m%;97,66;0,131;0,22;0,301;1,387;0,015;0,001;0,008;0;0,014;0,152;0,003;0;0;0,0006;0;0,021;0,0013;0;0;0,0012;0,0021;0,048;0,014;0,0001;0,015;0,002;-680,9489562
G17-0054;380572;P58966;P15-00222L;0;1;77,844;m%;97,67;0,128;0,218;0,302;1,391;0,015;0,001;0,008;0;0,012;0,15;0,0033;0;0;0,0006;0;0,021;0,0005;0;0;0,0012;0,002;0,044;0,016;0,0001;0,014;0;-680,984905
G17-0054;380572;P58966;P15-00222L;0;1;77,9546;m%;97,67;0,13;0,219;0,302;1,385;0,016;0,001;0,008;0;0,012;0,152;0,0031;0;0;0,0005;0,001;0,021;0,0009;0,001;0;0,0012;0,0021;0,041;0,015;0;0,013;0,001;-681,0203177
G17-0054;380572;P58966;P15-00222L;0;1;78,0654;m%;97,67;0,129;0,216;0,301;1,387;0,015;0,001;0,008;0;0,012;0,147;0,003;0;0;0,0004;0;0,022;0,0013;0,001;0;0,0012;0,0021;0,05;0,021;0;0,015;0;-681,0552711
G17-0054;380572;P58966;P15-00222L;0;1;78,1578;m%;97,68;0,127;0,219;0,304;1,385;0,017;0,002;0,008;0;0,015;0,147;0,0029;0;0;0,0004;0;0,021;0,0009;0,002;0;0,0012;0,002;0,039;0,013;0,0001;0,015;0;-681,0840061
G17-0054;380572;P58966;P15-00222L;0;1;78,2687;m%;97,67;0,129;0,221;0,306;1,387;0,016;0,001;0,008;0;0,014;0,147;0,0027;0;0;0,0005;0;0,021;0,0014;0,002;0;0,001;0,002;0,038;0,022;0,0002;0,014;0;-681,1179817
G17-0054;380572;P58966;P15-00222L;0;1;78,3795;m%;97,67;0,131;0,217;0,31;1,39;0,018;0,001;0,008;0;0,014;0,146;0,0029;0,0001;0;0,0005;0;0,021;0,0013;0;0;0,0011;0,0021;0,033;0,016;0,0001;0,013;0,001;-681,151351
G17-0054;380572;P58966;P15-00222L;0;1;78,4904;m%;97,66;0,127;0,223;0,31;1,387;0,016;0,001;0,009;0;0,014;0,144;0,0033;0,0001;0;0,0005;0;0,022;0,0006;0,001;0;0,0012;0,002;0,038;0,02;0,0002;0,015;0,005;-681,1841564
G17-0054;380572;P58966;P15-00222L;0;1;78,6015;m%;97,65;0,124;0,224;0,307;1,391;0,017;0,001;0,008;0;0,013;0,147;0,003;0;0;0,0006;0;0,023;0,0006;0,001;0;0,0011;0,002;0,04;0,027;0,0001;0,014;0,001;-681,2164074
G17-0054;380572;P58966;P15-00222L;0;1;78,7126;m%;97,66;0,127;0,221;0,31;1,383;0,016;0,001;0,008;0;0,012;0,147;0,0028;0;0;0,0005;0;0,022;0,0001;0;0;0,001;0,002;0,044;0,024;0,0002;0,016;0;-681,2480268
G17-0054;380572;P58966;P15-00222L;0;1;78,8238;m%;97,67;0,123;0,219;0,306;1,384;0,015;0,001;0,009;0;0,015;0,147;0,0022;0,0001;0;0,0005;0;0,023;0;0;0;0,0011;0,002;0,041;0,02;0,0001;0,018;0;-681,2790249
G17-0054;380572;P58966;P15-00222L;0;1;78,9349;m%;97,67;0,126;0,221;0,31;1,382;0,015;0,001;0,009;0;0,012;0,144;0,0028;0,0002;0;0,0005;0;0,023;0,0001;0,002;0;0,0012;0,002;0,04;0,02;0,0001;0,013;0,004;-681,3093288
G17-0054;380572;P58966;P15-00222L;0;1;79,0462;m%;97,67;0,122;0,222;0,308;1,384;0,017;0,001;0,009;0;0,013;0,147;0,003;0;0;0,0006;0;0,023;0,0006;0,001;0;0,0012;0,002;0,038;0,023;0;0,013;0,002;-681,3390027
G17-0054;380572;P58966;P15-00222L;0;1;79,1389;m%;97,67;0,124;0,219;0,307;1,382;0,015;0,001;0,009;0;0,015;0,15;0,0026;0;0;0,0006;0;0,022;0,0005;0;0;0,0012;0,002;0,034;0,031;0,0001;0,012;0,001;-681,3631825
G17-0054;380572;P58966;P15-00222L;0;1;79,2503;m%;97,67;0,123;0,22;0,309;1,38;0,015;0,001;0,009;0;0,016;0,144;0,0025;0;0;0,0006;0;0,021;0;0,001;0;0,0012;0,0021;0,042;0,026;0,0001;0,014;0,001;-681,3915826
G17-0054;380572;P58966;P15-00222L;0;1;79,3616;m%;97,67;0,119;0,227;0,311;1,39;0,015;0,001;0,008;0;0,015;0,144;0,0024;0;0;0,0005;0;0,022;0;0;0;0,0012;0,002;0,036;0,024;0,0001;0,013;0;-681,4192251
G17-0054;380572;P58966;P15-00222L;0;1;79,4729;m%;97,67;0,123;0,219;0,313;1,388;0,016;0,001;0,008;0;0,015;0,147;0,003;0;0;0,0006;0;0,023;0,0003;0,001;0;0,0012;0,002;0,033;0,028;0,0002;0,012;0;-681,4461201
G17-0054;380572;P58966;P15-00222L;0;1;79,5843;m%;97,66;0,126;0,218;0,308;1,392;0,015;0,001;0,009;0;0,016;0,148;0,0034;0;0;0,0006;0;0,023;0,0002;0,001;0;0,0012;0,002;0,036;0,017;0,0001;0,015;0,002;-681,4722751
G17-0054;380572;P58966;P15-00222L;0;1;79,6958;m%;97,66;0,122;0,222;0,308;1,392;0,015;0,001;0,009;0;0,012;0,146;0,0035;0;0;0,0004;0;0,023;0;0,001;0;0,0012;0,002;0,042;0,025;0,0001;0,015;0,003;-681,4976727
G17-0054;380572;P58966;P15-00222L;0;1;79,8072;m%;97,67;0,122;0,222;0,312;1,395;0,014;0,001;0,009;0;0,012;0,149;0,0032;0;0;0,0005;0;0,022;0;0,001;0;0,001;0,002;0,035;0,017;0,0002;0,015;0;-681,5222523
G17-0054;380572;P58966;P15-00222L;0;1;79,9187;m%;97,67;0,116;0,221;0,311;1,388;0,015;0,001;0,009;0;0,015;0,149;0,0031;0,0001;0;0,0005;0;0,023;0,0001;0,001;0;0,001;0,002;0,035;0,022;0,0002;0,016;0;-681,5460433
G17-0054;380572;P58966;P15-00222L;0;1;80,0118;m%;97,68;0,117;0,22;0,31;1,389;0,014;0,001;0,008;0;0,017;0,144;0,0022;0,0001;0;0,0005;0;0,021;0,002;0;0;0,0011;0,002;0,029;0,025;0,0002;0,014;0,002;-681,5652765
G17-0054;380572;P58966;P15-00222L;0;1;80,1235;m%;97,69;0,117;0,215;0,309;1,386;0,015;0,001;0,009;0;0,015;0,148;0,0024;0;0;0,0005;0;0,023;0,0013;0;0;0,0011;0,002;0,036;0,016;0,0001;0,014;0,003;-681,5875812
G17-0054;380572;P58966;P15-00222L;0;1;80,2352;m%;97,67;0,122;0,217;0,31;1,385;0,017;0,001;0,01;0;0,012;0,148;0,0025;0;0;0,0005;0;0,023;0,0006;0,001;0;0,0011;0,002;0,04;0,025;0,0001;0,015;0,001;-681,6090318
G17-0054;380572;P58966;P15-00222L;0;1;80,3469;m%;97,68;0,114;0,221;0,31;1,376;0,017;0,001;0,009;0;0,013;0,145;0,0029;0;0;0,0004;0;0,022;0,0005;0,001;0;0,0013;0,002;0,045;0,024;0,0002;0,014;0;-681,6296147
G17-0054;380572;P58966;P15-00222L;0;1;80,4587;m%;97,66;0,109;0,225;0,315;1,388;0,016;0,001;0,009;0;0,013;0,146;0,0033;0,0001;0;0,0006;0;0,022;0;0,001;0;0,0013;0,0019;0,051;0,023;0,0002;0,014;0,001;-681,6493342
G17-0054;380572;P58966;P15-00222L;0;1;80,5704;m%;97,68;0,113;0,22;0,311;1,385;0,015;0,001;0,009;0;0,016;0,149;0,003;0;0;0,0007;0;0,023;0;0;0;0,0012;0,0019;0,035;0,017;0;0,016;0;-681,6681419
G17-0054;380572;P58966;P15-00222L;0;1;80,6636;m%;97,7;0,113;0,22;0,309;1,382;0,015;0,001;0,008;0;0,015;0,144;0,0029;0;0;0,0007;0;0,023;0;0,001;0;0,0012;0,002;0,036;0,012;0;0,015;0,002;-681,6831419
G17-0054;380572;P58966;P15-00222L;0;1;80,7755;m%;97,67;0,113;0,219;0,313;1,383;0,017;0,001;0,009;0;0,013;0,142;0,0034;0,0001;0;0,0006;0;0,022;0,0004;0,001;0;0,0013;0,0021;0,056;0,021;0,0001;0,013;0,001;-681,7003083
G17-0054;380572;P58966;P15-00222L;0;1;80,8874;m%;97,68;0,11;0,211;0,316;1,385;0,015;0;0,008;0;0,015;0,143;0,0035;0;0;0,0005;0;0,023;0,0003;0,001;0;0,0013;0,002;0,052;0,016;0,0002;0,013;0,001;-681,7165436
G17-0054;380572;P58966;P15-00222L;0;1;80,9994;m%;97,67;0,111;0,218;0,313;1,386;0,015;0,001;0,008;0;0,016;0,146;0,0033;0;0;0,0006;0;0,024;0,0001;0,001;0;0,0012;0,002;0,048;0,028;0,0001;0,012;0;-681,7318496
G17-0054;380572;P58966;P15-00222L;0;1;81,1115;m%;97,68;0,111;0,22;0,314;1,381;0,015;0,001;0,008;0;0,012;0,146;0,0031;0;0;0,0006;0;0,023;0,0009;0,002;0;0,0012;0,002;0,038;0,025;0,0001;0,014;0,004;-681,7462129
G17-0054;380572;P58966;P15-00222L;0;1;81,2235;m%;97,69;0,108;0,22;0,314;1,385;0,016;0,001;0,008;0;0,015;0,141;0,0033;0;0;0,0006;0;0,022;0,0002;0,002;0;0,0011;0,002;0,035;0,017;0,0002;0,015;0,001;-681,7595973
G17-0054;380572;P58966;P15-00222L;0;1;81,3357;m%;97,69;0,11;0,215;0,311;1,392;0,017;0,001;0,008;0;0,015;0,142;0,0033;0;0;0,0006;0;0,022;0,0006;0,002;0;0,0012;0,002;0,039;0,016;0,0001;0,014;0;-681,7720272
G17-0054;380572;P58966;P15-00222L;0;1;81,4291;m%;97,67;0,111;0,225;0,314;1,381;0,017;0,002;0,008;0;0,014;0,149;0,0034;0,0002;0;0,0006;0;0,023;0,0016;0,002;0;0,0012;0,002;0,046;0,016;0,0001;0,014;0;-681,7816206
G17-0054;380572;P58966;P15-00222L;0;1;81,5413;m%;97,67;0,112;0,225;0,318;1,373;0,016;0,001;0,009;0;0,013;0,147;0,0031;0,0001;0;0,0006;0;0,024;0,0011;0,003;0;0,0012;0,002;0,044;0,023;0,0002;0,013;0,002;-681,7922312
G17-0054;380572;P58966;P15-00222L;0;1;81,6535;m%;97,66;0,106;0,225;0,316;1,389;0,015;0,001;0,01;0;0,012;0,146;0,0035;0;0;0,0005;0;0,025;0,0015;0,002;0;0,0012;0,0019;0,049;0,02;0,0002;0,012;0,001;-681,8018363
G17-0054;380572;P58966;P15-00222L;0;1;81,7658;m%;97,65;0,105;0,224;0,32;1,391;0,015;0,001;0,008;0;0,017;0,147;0,0032;0,0001;0;0,0006;0;0,023;0,0017;0,002;0;0,0012;0,002;0,045;0,025;0,0002;0,012;0,001;-681,8104348
G17-0054;380572;P58966;P15-00222L;0;1;81,8782;m%;97,67;0,104;0,222;0,316;1,387;0,015;0,001;0,009;0;0,015;0,146;0,0028;0;0;0,0006;0;0,024;0;0,001;0;0,0011;0,002;0,043;0,023;0,0001;0,015;0;-681,818016
G17-0054;380572;P58966;P15-00222L;0;1;81,9719;m%;97,67;0,104;0,222;0,32;1,389;0,015;0,001;0,009;0;0,014;0,146;0,0031;0,0001;0;0,0005;0;0,024;0,0015;0,002;0;0,0012;0,0019;0,043;0,018;0,0002;0,015;0;-681,8235468
G17-0054;380572;P58966;P15-00222L;0;1;82,0844;m%;97,68;0,106;0,219;0,321;1,378;0,015;0,001;0,01;0;0,017;0,142;0,0034;0;0;0,0005;0;0,022;0,0011;0,002;0;0,0012;0,002;0,045;0,017;0,0001;0,016;0;-681,8292335
G17-0054;380572;P58966;P15-00222L;0;1;82,1969;m%;97,69;0,101;0,216;0,32;1,376;0,015;0,001;0,009;0;0,016;0,146;0,0029;0,0001;0;0,0005;0;0,022;0,0016;0,002;0;0,0011;0,002;0,047;0,013;0,0001;0,016;0;-681,8338733
G17-0054;380572;P58966;P15-00222L;0;1;82,3095;m%;97,69;0,107;0,215;0,319;1,379;0,015;0,001;0,009;0;0,014;0,143;0,0027;0;0;0,0006;0;0,022;0,0007;0,003;0;0,001;0,002;0,039;0,023;0,0001;0,013;0,002;-681,8374629
G17-0054;380572;P58966;P15-00222L;0;1;82,4222;m%;97,69;0,11;0,216;0,315;1,375;0,016;0,001;0,009;0;0,014;0,144;0,003;0;0;0,0005;0;0,023;0,0011;0,002;0;0,0011;0,002;0,041;0,021;0,0002;0,015;0,001;-681,8399942
G17-0054;380572;P58966;P15-00222L;0;1;82,5348;m%;97,69;0,104;0,217;0,317;1,377;0,015;0,001;0,009;0;0,014;0,142;0,003;0,0001;0;0,0006;0;0,024;0,0011;0,002;0;0,0012;0,002;0,037;0,022;0,0001;0,014;0,003;-681,8414578
G17-0054;380572;P58966;P15-00222L;0;1;82,6287;m%;97,69;0,102;0,22;0,319;1,379;0,016;0,001;0,009;0;0,014;0,141;0,0027;0;0;0,0006;0;0,024;0,0014;0,002;0;0,0012;0,002;0,036;0,019;0,0001;0,013;0,003;-681,8418609
G17-0054;380572;P58966;P15-00222L;0;1;82,7415;m%;97,69;0,099;0,226;0,317;1,38;0,018;0,001;0,01;0;0,014;0,142;0,0031;0,0001;0;0,0006;0;0,023;0,001;0,001;0;0,0012;0,002;0,041;0,014;0,0001;0,014;0,001;-681,841359
G17-0054;380572;P58966;P15-00222L;0;1;82,8543;m%;97,67;0,102;0,223;0,317;1,391;0,018;0,001;0,009;0;0,017;0,144;0,0032;0,0001;0;0,0007;0;0,022;0,001;0,001;0;0,0012;0,002;0,041;0,014;0,0001;0,015;0,005;-681,8397777
G17-0054;380572;P58966;P15-00222L;0;1;82,9671;m%;97,67;0,103;0,227;0,319;1,39;0,016;0,001;0,009;0;0,014;0,142;0,0035;0,0001;0;0,0006;0;0,023;0,0003;0,002;0;0,0012;0,002;0,047;0,009;0,0001;0,014;0,002;-681,8371145
G17-0054;380572;P58966;P15-00222L;0;1;83,08;m%;97,69;0,101;0,222;0,321;1,387;0,017;0,001;0,008;0;0,015;0,14;0,0031;0,0001;0;0,0005;0;0,023;0;0,002;0;0,0012;0,002;0,031;0,016;0,0001;0,015;0;-681,8333635
G17-0054;380572;P58966;P15-00222L;0;1;83,1741;m%;97,69;0,097;0,217;0,321;1,38;0,016;0,001;0,008;0;0,016;0,142;0,0029;0;0;0,0006;0;0,024;0,0005;0,002;0;0,0012;0,002;0,039;0,029;0,0001;0,014;0;-681,8294064
G17-0054;380572;P58966;P15-00222L;0;1;83,2871;m%;97,68;0,1;0,222;0,321;1,379;0,015;0,001;0,008;0;0,017;0,143;0,003;0;0;0,0006;0;0,024;0,0007;0,002;0;0,0012;0,002;0,048;0,019;0,0001;0,014;0,001;-681,823656
G17-0054;380572;P58966;P15-00222L;0;1;83,4001;m%;97,67;0,1;0,22;0,322;1,381;0,017;0,001;0,008;0;0,017;0,145;0,0032;0;0;0,0005;0;0,023;0,0004;0;0;0,0011;0,002;0,051;0,017;0,0002;0,015;0,001;-681,8168156
G17-0054;380572;P58966;P15-00222L;0;1;83,513;m%;97,68;0,102;0,221;0,32;1,387;0,018;0,001;0,008;0;0,015;0,145;0,003;0;0;0,0005;0;0,024;0,0004;0;0;0,0012;0,002;0,045;0,013;0,0002;0,013;0,001;-681,8088933
G17-0054;380572;P58966;P15-00222L;0;1;83,6072;m%;97,69;0,101;0,224;0,319;1,374;0,016;0,001;0,008;0;0,016;0,14;0,0029;0;0;0,0005;0;0,023;0,0008;0,002;0;0,0012;0,002;0,042;0,02;0,0002;0,015;0,004;-681,8014518
G17-0054;380572;P58966;P15-00222L;0;1;83,7203;m%;97,68;0,102;0,227;0,32;1,379;0,016;0,001;0,008;0;0,014;0,14;0,0033;0;0;0,0006;0;0,023;0;0,001;0;0,0013;0,002;0,048;0,013;0,0002;0,015;0,001;-681,7915198
G17-0054;380572;P58966;P15-00222L;0;1;83,8334;m%;97,69;0,098;0,222;0,318;1,39;0,016;0,001;0,009;0;0,015;0,135;0,0033;0;0;0,0007;0;0,021;0,0001;0,001;0;0,0013;0,002;0,041;0,02;0,0001;0,014;0;-681,7805016
G17-0054;380572;P58966;P15-00222L;0;1;83,9465;m%;97,69;0,093;0,222;0,32;1,39;0,014;0,001;0,009;0;0,014;0,141;0,0028;0;0;0,0006;0;0,022;0;0,002;0;0,0013;0,002;0,038;0,023;0,0002;0,014;0;-681,7684005
G17-0054;380572;P58966;P15-00222L;0;1;84,0597;m%;97,68;0,099;0,22;0,321;1,388;0,013;0,001;0,008;0;0,014;0,141;0,003;0,0001;0;0,0007;0;0,023;0;0,002;0;0,0012;0,002;0,043;0,023;0,0002;0,014;0,001;-681,7552083
G17-0054;380572;P58966;P15-00222L;0;1;84,1541;m%;97,67;0,104;0,225;0,323;1,384;0,014;0,001;0,008;0;0,017;0,142;0,0031;0;0;0,0006;0;0,023;0,0005;0,001;0;0,0013;0,002;0,039;0,02;0,0003;0,015;0,001;-681,7433839
G17-0054;380572;P58966;P15-00222L;0;1;84,2673;m%;97,69;0,096;0,228;0,322;1,376;0,016;0,001;0,008;0;0,015;0,141;0,0026;0;0;0,0006;0,001;0,022;0,0001;0,001;0;0,0011;0,002;0,038;0,028;0,0002;0,012;0;-681,7282222
G17-0054;380572;P58966;P15-00222L;0;1;84,3806;m%;97,7;0,092;0,225;0,323;1,374;0,016;0,001;0,009;0;0,015;0,14;0,0026;0,0001;0;0,0006;0,001;0,022;0;0,001;0;0,0012;0,002;0,038;0,025;0,0001;0,016;0;-681,71198
G17-0054;380572;P58966;P15-00222L;0;1;84,494;m%;97,69;0,092;0,224;0,323;1,375;0,016;0,001;0,008;0;0,015;0,141;0,0028;0;0;0,0006;0;0,023;0,0001;0,001;0;0,0012;0,002;0,044;0,023;0,0001;0,013;0;-681,6946616
G17-0054;380572;P58966;P15-00222L;0;1;84,5885;m%;97,69;0,097;0,221;0,322;1,376;0,015;0,001;0,008;0;0,016;0,14;0,0032;0;0;0,0006;0;0,024;0,0005;0;0;0,0013;0,002;0,049;0,023;0;0,014;0;-681,6794234
G17-0054;380572;P58966;P15-00222L;0;1;84,702;m%;97,69;0,101;0,218;0,321;1,383;0,017;0,001;0,008;0;0,017;0,138;0,003;0,0001;0;0,0006;0;0,024;0,0007;0,001;0;0,0013;0,002;0,04;0,018;0,0001;0,015;0;-681,6601603
G17-0054;380572;P58966;P15-00222L;0;1;84,8155;m%;97,68;0,1;0,224;0,325;1,383;0,014;0,001;0,009;0;0,017;0,141;0,0029;0,0001;0,001;0,0006;0;0,024;0,0016;0,002;0;0,0013;0,002;0,038;0,017;0,0001;0,015;0;-681,6398568
G17-0054;380572;P58966;P15-00222L;0;1;84,9289;m%;97,68;0,094;0,224;0,324;1,385;0,014;0,001;0,008;0;0,014;0,142;0,0033;0,0001;0;0,0006;0;0,023;0,001;0,002;0;0,0013;0,002;0,041;0,026;0,0001;0,015;0,001;-681,6185424
G17-0054;380572;P58966;P15-00222L;0;1;85,0423;m%;97,7;0,092;0,219;0,325;1,381;0,015;0,001;0,008;0;0,013;0,143;0,0033;0;0;0,0006;0;0,021;0,0009;0,002;0;0,0012;0,002;0,036;0,019;0;0,013;0,002;-681,5962105
G17-0054;380572;P58966;P15-00222L;0;1;85,1369;m%;97,7;0,09;0,22;0,321;1,386;0,014;0,001;0,008;0;0,012;0,142;0,0028;0;0;0,0006;0;0,023;0,0005;0,002;0;0,0012;0,002;0,038;0,023;0,0001;0,014;0,003;-681,5768109
G17-0054;380572;P58966;P15-00222L;0;1;85,2505;m%;97,69;0,093;0,218;0,321;1,382;0,014;0;0,008;0;0,013;0,142;0,0028;0;0;0,0006;0;0,024;0,0003;0,001;0;0,0012;0,002;0,043;0,026;0,0001;0,014;0,004;-681,5526004
G17-0054;380572;P58966;P15-00222L;0;1;85,3641;m%;97,7;0,091;0,219;0,327;1,372;0,016;0,001;0,008;0;0,016;0,142;0,0029;0;0;0,0006;0;0,022;0,0003;0,002;0;0,0012;0,002;0,043;0,017;0,0001;0,015;0,004;-681,5274047
G17-0054;380572;P58966;P15-00222L;0;1;85,4776;m%;97,7;0,094;0,216;0,328;1,381;0,016;0,001;0,008;0;0,017;0,14;0,0027;0;0;0,0006;0;0,023;0,0002;0,003;0;0,0013;0,002;0,038;0,012;0,0002;0,013;0,002;-681,5012616
G17-0054;380572;P58966;P15-00222L;0;1;85,5722;m%;97,71;0,096;0,22;0,324;1,372;0,016;0,001;0,008;0;0,016;0,139;0,0034;0;0;0,0006;0;0,022;0,0006;0,001;0;0,0013;0,002;0,041;0,012;0,0002;0,014;0,001;-681,4787424
G17-0054;380572;P58966;P15-00222L;0;1;85,6858;m%;97,7;0,094;0,221;0,327;1,373;0,016;0,001;0,008;0;0,016;0,14;0,0035;0;0;0,0007;0;0,023;0,0004;0,002;0;0,0013;0,002;0,042;0,018;0,0001;0,016;0,001;-681,4508378
G17-0054;380572;P58966;P15-00222L;0;1;85,7995;m%;97,7;0,092;0,216;0,326;1,369;0,015;0,001;0,009;0;0,015;0,137;0,0033;0;0;0,0006;0;0,024;0;0,002;0;0,0012;0,002;0,043;0,023;0,0001;0,016;0,002;-681,4219823
G17-0054;380572;P58966;P15-00222L;0;1;85,9132;m%;97,71;0,091;0,216;0,326;1,363;0,015;0,001;0,009;0;0,016;0,137;0,0029;0,0001;0;0,0007;0;0,024;0,0003;0,002;0;0,0012;0,002;0,047;0,015;0,0002;0,015;0;-681,3922184
G17-0054;380572;P58966;P15-00222L;0;1;86,008;m%;97,7;0,091;0,221;0,324;1,367;0,015;0,001;0,008;0;0,015;0,139;0,0026;0;0;0,0007;0;0,025;0,0017;0,002;0;0,0012;0,002;0,049;0,022;0,0002;0,013;0,001;-681,3667211
G17-0054;380572;P58966;P15-00222L;0;1;86,1217;m%;97,7;0,088;0,217;0,327;1,368;0,015;0,001;0,008;0;0,014;0,142;0,0029;0,0001;0;0,0007;0;0,025;0,0002;0,001;0;0,0012;0,002;0,046;0,026;0,0002;0,015;0,001;-681,3353412
G17-0054;380572;P58966;P15-00222L;0;1;86,2355;m%;97,7;0,087;0,214;0,323;1,375;0,017;0,001;0,008;0;0,015;0,137;0,0029;0;0;0,0006;0;0,024;0,0009;0,002;0;0,0012;0,002;0,054;0,021;0,0002;0,015;0,001;-681,3030806
G17-0054;380572;P58966;P15-00222L;0;1;86,3492;m%;97,71;0,095;0,208;0,326;1,366;0,016;0,001;0,009;0;0,014;0,137;0,003;0;0,002;0,0006;0;0,024;0;0,001;0;0,0012;0,002;0,05;0,018;0,0002;0,014;0;-681,2700179
G17-0054;380572;P58966;P15-00222L;0;1;86,4442;m%;97,73;0,095;0,211;0,325;1,362;0,016;0,001;0,008;0;0,014;0,134;0,0024;0;0;0,0006;0;0,023;0;0;0;0,0013;0,002;0,042;0,018;0,0002;0,014;0;-681,2417731
G17-0054;380572;P58966;P15-00222L;0;1;86,558;m%;97,75;0,084;0,209;0,326;1,36;0,017;0,001;0,008;0;0,014;0,134;0,0027;0;0;0,0005;0;0,023;0,0011;0,002;0;0,0013;0,002;0,041;0,011;0,0001;0,016;0;-681,2072166
G17-0054;380572;P58966;P15-00222L;0;1;86,672;m%;97,73;0,086;0,211;0,327;1,36;0,014;0,001;0,008;0;0,016;0,142;0,0033;0;0;0,0006;0;0,024;0,0008;0,001;0;0,0012;0,002;0,041;0,013;0,0001;0,015;0;-681,171834
G17-0054;380572;P58966;P15-00222L;0;1;86,786;m%;97,74;0,083;0,207;0,33;1,354;0,015;0,001;0,008;0;0,016;0,142;0,0032;0,0001;0;0,0007;0;0,023;0;0,001;0;0,0013;0,002;0,033;0,022;0,0001;0,016;0;-681,1357114
G17-0054;380572;P58966;P15-00222L;0;1;86,8809;m%;97,74;0,08;0,208;0,333;1,354;0,017;0,001;0,009;0;0,015;0,14;0,0031;0;0;0,0007;0;0,024;0;0;0;0,0012;0,002;0,042;0,02;0,0001;0,014;0;-681,1050962
G17-0054;380572;P58966;P15-00222L;0;1;86,995;m%;97,73;0,088;0,207;0,328;1,35;0,018;0,001;0,008;0;0,014;0,138;0,0033;0;0;0,0006;0;0,024;0,0006;0,002;0;0,0012;0,002;0,047;0,021;0,0001;0,014;0,001;-681,0676563
G17-0054;380572;P58966;P15-00222L;0;1;87,109;m%;97,72;0,082;0,213;0,327;1,354;0,015;0,001;0,009;0;0,014;0,143;0,0031;0;0;0,0006;0;0,023;0,0011;0,002;0;0,0013;0,002;0,046;0,029;0,0001;0,013;0,001;-681,0295893
G17-0054;380572;P58966;P15-00222L;0;1;87,223;m%;97,73;0,086;0,209;0,33;1,363;0,016;0,001;0,008;0;0,016;0,138;0,0031;0;0;0,0006;0;0,024;0,0005;0,002;0;0,0012;0,002;0,044;0,016;0,0002;0,013;0,001;-680,9908933
G17-0054;380572;P58966;P15-00222L;0;1;87,3181;m%;97,73;0,088;0,216;0,331;1,36;0,016;0,001;0,009;0;0,016;0,135;0,003;0;0;0,0006;0;0,023;0,0001;0,001;0;0,0013;0,002;0,042;0,015;0,0002;0,012;0;-680,9581543
G17-0054;380572;P58966;P15-00222L;0;1;87,4324;m%;97,71;0,089;0,216;0,328;1,359;0,015;0,001;0,008;0;0,015;0,137;0,0033;0;0;0,0005;0;0,023;0;0,001;0;0,0013;0,0019;0,046;0,025;0,0002;0,014;0;-680,9182824
G17-0054;380572;P58966;P15-00222L;0;1;87,5466;m%;97,72;0,085;0,213;0,327;1,36;0,014;0,001;0,008;0;0,015;0,132;0,0033;0;0;0,0006;0;0,022;0,0012;0,001;0;0,0013;0,002;0,048;0,028;0,0002;0,014;0,001;-680,8779073
G17-0054;380572;P58966;P15-00222L;0;1;87,6418;m%;97,71;0,082;0,213;0,332;1,365;0,015;0,001;0,009;0;0,014;0,137;0,0033;0,0001;0,001;0,0006;0;0,021;0,0017;0,003;0;0,0012;0,0019;0,041;0,03;0,0001;0,016;0,001;-680,8438641
G17-0054;380572;P58966;P15-00222L;0;1;87,7561;m%;97,72;0,086;0,212;0,332;1,357;0,018;0,001;0,008;0;0,016;0,138;0,0029;0,0001;0;0,0006;0;0,023;0,0016;0,001;0;0,0012;0,0019;0,043;0,014;0,0001;0,015;0,003;-680,8025593
G17-0054;380572;P58966;P15-00222L;0;1;87,8705;m%;97,73;0,087;0,21;0,331;1,357;0,015;0,001;0,009;0;0,016;0,135;0,0033;0,0001;0;0,0007;0;0,022;0,0006;0,001;0;0,0012;0,0019;0,04;0,018;0,0001;0,016;0,002;-680,7607827
G17-0054;380572;P58966;P15-00222L;0;1;87,9849;m%;97,73;0,079;0,21;0,33;1,369;0,016;0,001;0,008;0;0,015;0,134;0,0034;0;0;0,0006;0;0,022;0;0,001;0;0,0013;0,002;0,042;0,019;0,0002;0,014;0;-680,7186092
G17-0054;380572;P58966;P15-00222L;0;1;88,0801;m%;97,7;0,084;0,213;0,33;1,37;0,016;0,001;0,009;0;0,015;0,136;0,0028;0,0001;0;0,0006;0;0,023;0;0,001;0;0,0013;0,002;0,053;0,027;0,0002;0,014;0;-680,6832403
G17-0054;380572;P58966;P15-00222L;0;1;88,1945;m%;97,72;0,084;0,208;0,331;1,363;0,015;0,001;0,008;0;0,015;0,142;0,0029;0;0;0,0006;0;0,022;0,0001;0,001;0;0,0012;0,002;0,047;0,02;0,0001;0,014;0;-680,6404455
G17-0054;380572;P58966;P15-00222L;0;1;88,309;m%;97,74;0,083;0,214;0,333;1,352;0,016;0,001;0,009;0;0,016;0,137;0,0028;0;0;0,0006;0;0,022;0,0003;0,001;0;0,0012;0,002;0,048;0,011;0,0002;0,014;0,001;-680,5973341
G17-0054;380572;P58966;P15-00222L;0;1;88,4045;m%;97,74;0,086;0,216;0,329;1,351;0,016;0,001;0,009;0;0,016;0,138;0,0031;0;0;0,0008;0;0,023;0,0007;0,002;0;0,0013;0,002;0,044;0,008;0,0003;0,014;0,001;-680,5611947
G17-0054;380572;P58966;P15-00222L;0;1;88,5191;m%;97,71;0,086;0,215;0,326;1,363;0,015;0,001;0,009;0;0,017;0,143;0,0031;0;0;0,0007;0;0,024;0;0,003;0;0,0015;0,002;0,049;0,019;0,0001;0,014;0;-680,5176488
G17-0054;380572;P58966;P15-00222L;0;1;88,6337;m%;97,7;0,084;0,216;0,334;1,366;0,015;0,001;0,01;0;0,015;0,144;0,0032;0,0001;0;0,0006;0;0,024;0,0006;0,002;0;0,0014;0,0019;0,047;0,016;0,0002;0,013;0,002;-680,4739523
G17-0054;380572;P58966;P15-00222L;0;1;88,7483;m%;97,72;0,082;0,216;0,333;1,359;0,014;0,001;0,01;0;0,015;0,139;0,0031;0;0;0,0006;0;0,024;0,0002;0,002;0;0,0013;0,002;0,045;0,022;0,0001;0,014;0,001;-680,4301537
G17-0054;380572;P58966;P15-00222L;0;1;88,8438;m%;97,72;0,078;0,216;0,333;1,369;0,015;0,001;0,009;0;0,014;0,136;0,0031;0;0;0,0006;0;0,023;0,0003;0,002;0;0,0014;0,002;0,043;0,018;0,0001;0,015;0,001;-680,3936126
G17-0054;380572;P58966;P15-00222L;0;1;88,9585;m%;97,72;0,076;0,211;0,332;1,37;0,016;0,001;0,009;0;0,017;0,136;0,0032;0;0;0,0006;0;0,024;0,001;0,002;0;0,0013;0,0019;0,051;0,013;0,0001;0,017;0;-680,3497188
G17-0054;380572;P58966;P15-00222L;0;1;89,0732;m%;97,72;0,077;0,213;0,334;1,363;0,016;0,001;0,009;0;0,017;0,135;0,0029;0;0;0,0007;0;0,024;0;0,002;0;0,0014;0,002;0,05;0,014;0,0001;0,015;0;-680,3058676
G17-0054;380572;P58966;P15-00222L;0;1;89,1688;m%;97,72;0,082;0,216;0,334;1,364;0,016;0,001;0,009;0;0,012;0,136;0,0028;0;0;0,0006;0,001;0,024;0,0007;0,002;0;0,0013;0,002;0,044;0,023;0,0001;0,015;0,001;-680,2693903
G17-0054;380572;P58966;P15-00222L;0;1;89,2835;m%;97,73;0,079;0,215;0,334;1,361;0,016;0,001;0,009;0;0,012;0,139;0,0029;0;0;0,0007;0;0,023;0,0008;0,002;0;0,0014;0,0019;0,039;0,015;0,0001;0,012;0,001;-680,2257591
G17-0054;380572;P58966;P15-00222L;0;1;89,3983;m%;97,73;0,081;0,222;0,332;1,353;0,015;0,001;0,009;0;0,013;0,138;0,0032;0;0;0,0006;0;0,023;0,0017;0,002;0;0,0014;0,0019;0,039;0,015;0,0002;0,014;0,002;-680,1822901
G17-0054;380572;P58966;P15-00222L;0;1;89,494;m%;97,72;0,083;0,218;0,333;1,361;0,018;0,001;0,009;0;0,012;0,14;0,0029;0,0001;0;0,0006;0;0,024;0,0001;0,002;0;0,0014;0,0019;0,036;0,019;0,0002;0,013;0,005;-680,1462485
G17-0054;380572;P58966;P15-00222L;0;1;89,6087;m%;97,72;0,076;0,218;0,334;1,368;0,016;0,001;0,01;0;0,014;0,142;0,0026;0,0001;0;0,0007;0;0,024;0,0018;0,003;0;0,0013;0,0019;0,036;0,014;0,0002;0,013;0,002;-680,103337
G17-0054;380572;P58966;P15-00222L;0;1;89,7235;m%;97,73;0,076;0,216;0,334;1,369;0,015;0,001;0,008;0;0,016;0,142;0,003;0,0002;0;0,0006;0;0,024;0,0015;0,001;0;0,0014;0,0019;0,036;0,013;0,0003;0,013;0;-680,060758
G17-0054;380572;P58966;P15-00222L;0;1;89,8384;m%;97,72;0,084;0,215;0,333;1,366;0,016;0,001;0,009;0;0,015;0,137;0,0029;0;0;0,0007;0,002;0,024;0,0005;0,002;0;0,0014;0,0019;0,049;0,006;0,0002;0,014;0,003;-680,0185757
G17-0054;380572;P58966;P15-00222L;0;1;89,9342;m%;97,72;0,081;0,216;0,333;1,365;0,015;0,001;0,009;0;0,015;0,137;0,0031;0;0;0,0008;0,001;0,022;0,0023;0,002;0;0,0014;0,0019;0,047;0,01;0;0,013;0,003;-679,9837837
