Repository: MajPaji/G17-0024

File: ecorr_raw_data.csv (part 10 of 29)
Proj no.;TO no.;Coil no.;Sample no.;WS;Brazed;Depth [μm];Unit;Al;Si;Fe;Cu;Mn;Mg;Cr;Ni-L;Ni-H;Zn;Ti;B;Be;Bi;Ca;Cd;Ga;Hg;In;Li;Na;P;Pb;Sn;Sr;V;Zr;
G17-0054;380572;P58966;P15-00222L;0;1;90,0492;m%;97,71;0,078;0,217;0,334;1,361;0,017;0,001;0,01;0;0,016;0,141;0,003;0,0001;0;0,0008;0;0,023;0,0005;0,001;0;0,0013;0,0019;0,042;0,025;0,0001;0,014;0,001;-679,9425308
G17-0054;380572;P58966;P15-00222L;0;1;90,1642;m%;97,7;0,076;0,22;0,335;1,368;0,015;0,001;0,009;0;0,016;0,144;0,0028;0,0001;0,001;0,0007;0;0,024;0,0015;0,001;0;0,0013;0,0019;0,04;0,025;0,0001;0,012;0,005;-679,9019006
G17-0054;380572;P58966;P15-00222L;0;1;90,2601;m%;97,7;0,076;0,227;0,336;1,368;0,016;0,001;0,009;0;0,018;0,138;0,0029;0,0001;0,001;0,0007;0;0,024;0,0011;0,001;0;0,0014;0,002;0,044;0,019;0,0002;0,014;0;-679,8685451
G17-0054;380572;P58966;P15-00222L;0;1;90,3752;m%;97,71;0,075;0,225;0,333;1,367;0,017;0,001;0,008;0;0,016;0,137;0,0032;0,0001;0;0,0007;0;0,023;0,0004;0,003;0;0,0014;0,002;0,042;0,023;0,0002;0,012;0;-679,8292056
G17-0054;380572;P58966;P15-00222L;0;1;90,4903;m%;97,73;0,069;0,219;0,333;1,364;0,019;0,001;0,009;0;0,014;0,138;0,0035;0;0;0,0007;0;0,023;0;0,002;0;0,0014;0,002;0,035;0,018;0,0002;0,013;0,004;-679,7906922
G17-0054;380572;P58966;P15-00222L;0;1;90,5862;m%;97,73;0,07;0,217;0,335;1,368;0,016;0,001;0,009;0;0,013;0,141;0,003;0,0001;0;0,0007;0;0,022;0;0,001;0;0,0014;0,002;0,041;0,009;0,0002;0,015;0,007;-679,7592881
G17-0054;380572;P58966;P15-00222L;0;1;90,7014;m%;97,72;0,075;0,219;0,333;1,366;0,017;0,001;0,009;0;0,017;0,142;0,0029;0;0;0,0007;0;0,022;0,0018;0,002;0;0,0014;0,002;0,041;0,011;0,0001;0,014;0,002;-679,7224529
G17-0054;380572;P58966;P15-00222L;0;1;90,8165;m%;97,72;0,077;0,221;0,334;1,373;0,016;0,001;0,008;0;0,015;0,136;0,003;0,0001;0;0,0007;0;0,024;0,002;0,003;0;0,0014;0,0019;0,04;0,014;0,0001;0,012;0;-679,6866928
G17-0054;380572;P58966;P15-00222L;0;1;90,9125;m%;97,72;0,076;0,222;0,336;1,375;0,016;0,001;0,008;0;0,016;0,137;0,0029;0,0001;0;0,0006;0;0,024;0,0012;0,002;0;0,0014;0,0019;0,039;0,011;0,0002;0,013;0,002;-679,6577217
G17-0054;380572;P58966;P15-00222L;0;1;91,0276;m%;97,71;0,076;0,22;0,335;1,367;0,016;0,001;0,008;0;0,015;0,139;0,003;0,0001;0;0,0006;0;0,024;0,0009;0,003;0;0,0014;0,002;0,041;0,019;0,0002;0,016;0,002;-679,6240822
G17-0054;380572;P58966;P15-00222L;0;1;91,1428;m%;97,7;0,07;0,218;0,338;1,369;0,016;0,001;0,008;0;0,016;0,141;0,0034;0;0;0,0006;0,001;0,022;0,0015;0,003;0;0,0013;0,002;0,047;0,019;0,0002;0,017;0,002;-679,5916885
G17-0054;380572;P58966;P15-00222L;0;1;91,2389;m%;97,73;0,073;0,215;0,338;1,361;0,015;0,001;0,008;0;0,014;0,138;0,0028;0,0001;0;0,0006;0;0,023;0,0014;0,002;0;0,0013;0,0019;0,039;0,025;0,0002;0,015;0;-679,5657031
G17-0054;380572;P58966;P15-00222L;0;1;91,3542;m%;97,71;0,075;0,221;0,336;1,366;0,016;0,001;0,008;0;0,014;0,136;0,003;0,0003;0;0,0007;0;0,023;0,0004;0,002;0;0,0014;0,0019;0,044;0,025;0,0002;0,014;0,001;-679,5358467
G17-0054;380572;P58966;P15-00222L;0;1;91,4697;m%;97,7;0,075;0,223;0,336;1,363;0,016;0,001;0,009;0;0,016;0,135;0,0032;0;0;0,0006;0;0,023;0,001;0,002;0;0,0013;0,0019;0,046;0,026;0,0003;0,015;0,003;-679,5074673
G17-0054;380572;P58966;P15-00222L;0;1;91,5659;m%;97,71;0,075;0,22;0,337;1,36;0,017;0,001;0,008;0;0,014;0,139;0,0032;0;0;0,0006;0;0,023;0,0023;0,002;0;0,0014;0,002;0,046;0,027;0,0002;0,013;0,001;-679,4850638
G17-0054;380572;P58966;P15-00222L;0;1;91,6815;m%;97,7;0,075;0,217;0,335;1,36;0,018;0,001;0,008;0;0,016;0,139;0,003;0;0;0,0007;0;0,023;0,0016;0,002;0;0,0013;0,0019;0,052;0,031;0,0001;0,014;0,003;-679,4597062
G17-0054;380572;P58966;P15-00222L;0;1;91,797;m%;97,7;0,074;0,223;0,339;1,364;0,016;0,001;0,009;0;0,017;0,14;0,003;0,0001;0;0,0006;0;0,023;0,0008;0,002;0;0,0014;0,0019;0,045;0,023;0,0001;0,015;0,003;-679,4361653
G17-0054;380572;P58966;P15-00222L;0;1;91,8934;m%;97,72;0,071;0,217;0,338;1,362;0,016;0,001;0,009;0;0,016;0,138;0,0027;0;0;0,0006;0;0,025;0,0005;0,002;0;0,0015;0,0019;0,041;0,021;0,0002;0,014;0;-679,4179609
G17-0054;380572;P58966;P15-00222L;0;1;92,009;m%;97,71;0,073;0,215;0,338;1,364;0,017;0,001;0,008;0;0,016;0,14;0,0027;0;0;0,0006;0;0,024;0,0025;0,001;0;0,0013;0,0019;0,039;0,027;0,0003;0,015;0;-679,3979484
G17-0054;380572;P58966;P15-00222L;0;1;92,1245;m%;97,72;0,076;0,22;0,336;1,364;0,016;0,001;0,008;0;0,016;0,142;0,0029;0;0;0,0007;0;0,022;0,0013;0,002;0;0,0014;0,0019;0,038;0,021;0,0003;0,013;0;-679,3800285
G17-0054;380572;P58966;P15-00222L;0;1;92,2208;m%;97,72;0,072;0,218;0,339;1,366;0,016;0,001;0,008;0;0,016;0,14;0,0028;0;0;0,0007;0,001;0,023;0,0004;0,002;0;0,0015;0,0019;0,044;0,011;0,0002;0,014;0,001;-679,3667472
G17-0054;380572;P58966;P15-00222L;0;1;92,3364;m%;97,72;0,077;0,214;0,337;1,371;0,018;0,001;0,009;0;0,018;0,135;0,0031;0;0;0,0007;0;0,023;0,0001;0,001;0;0,0015;0,002;0,043;0,012;0,0001;0,014;0,002;-679,3528886
G17-0054;380572;P58966;P15-00222L;0;1;92,4519;m%;97,73;0,076;0,216;0,339;1,36;0,016;0,001;0,008;0;0,015;0,138;0,0029;0;0;0,0006;0;0,024;0,0002;0,002;0;0,0015;0,002;0,041;0,014;0,0001;0,015;0;-679,3414139
G17-0054;380572;P58966;P15-00222L;0;1;92,5483;m%;97,72;0,076;0,214;0,342;1,367;0,017;0,001;0,008;0;0,017;0,139;0,0033;0,0002;0;0,0007;0;0,024;0;0,002;0;0,0015;0,002;0,039;0,011;0,0001;0,016;0,002;-679,3337308
G17-0054;380572;P58966;P15-00222L;0;1;92,664;m%;97,72;0,073;0,217;0,341;1,363;0,017;0,001;0,008;0;0,015;0,139;0,0036;0,0001;0;0,0006;0;0,024;0,0003;0,002;0;0,0014;0,002;0,043;0,012;0,0002;0,015;0,002;-679,3268812
G17-0054;380572;P58966;P15-00222L;0;1;92,7798;m%;97,74;0,071;0,213;0,34;1,356;0,018;0,001;0,009;0;0,014;0,137;0,0027;0;0;0,0006;0;0,023;0;0,003;0;0,0014;0,002;0,041;0,015;0,0001;0,016;0;-679,3227237
G17-0054;380572;P58966;P15-00222L;0;1;92,8763;m%;97,73;0,072;0,215;0,34;1,353;0,016;0,001;0,008;0;0,015;0,136;0,0028;0;0;0,0007;0;0,024;0,0001;0,002;0;0,0015;0,0019;0,037;0,025;0,0002;0,014;0,002;-679,3214045
G17-0054;380572;P58966;P15-00222L;0;1;92,9922;m%;97,74;0,072;0,215;0,341;1,352;0,015;0,001;0,008;0;0,016;0,138;0,003;0;0;0,0007;0;0,025;0,0001;0,001;0;0,0014;0,002;0,035;0,019;0,0003;0,015;0,003;-679,3225004
G17-0054;380572;P58966;P15-00222L;0;1;93,108;m%;97,73;0,074;0,21;0,341;1,359;0,017;0,001;0,009;0;0,016;0,135;0,0031;0;0;0,0007;0;0,025;0;0,001;0;0,0014;0,0019;0,043;0,018;0,0002;0,014;0,003;-679,3266301
G17-0054;380572;P58966;P15-00222L;0;1;93,2046;m%;97,72;0,071;0,215;0,338;1,35;0,018;0,001;0,009;0;0,017;0,133;0,0029;0,0002;0;0,0007;0;0,024;0;0,001;0;0,0014;0,002;0,051;0,027;0,0002;0,015;0,002;-679,3324841
G17-0054;380572;P58966;P15-00222L;0;1;93,3206;m%;97,72;0,076;0,213;0,341;1,352;0,019;0,001;0,008;0;0,017;0,136;0,0034;0,0001;0;0,0007;0;0,023;0,0011;0,002;0;0,0013;0,002;0,042;0,02;0,0002;0,015;0;-679,3425175
G17-0054;380572;P58966;P15-00222L;0;1;93,4366;m%;97,74;0,071;0,212;0,339;1,342;0,02;0,001;0,008;0;0,016;0,139;0,003;0;0,001;0,0006;0;0,023;0,0017;0,002;0;0,0015;0,0019;0,051;0,015;0,0001;0,012;0,001;-679,3559489
G17-0054;380572;P58966;P15-00222L;0;1;93,5333;m%;97,71;0,07;0,211;0,341;1,351;0,019;0,001;0,009;0;0,014;0,139;0,0029;0;0;0,0006;0,001;0,025;0,0001;0,002;0;0,0014;0,002;0,049;0,03;0,0001;0,015;0;-679,3698362
G17-0054;380572;P58966;P15-00222L;0;1;93,6494;m%;97,72;0,073;0,21;0,34;1,355;0,018;0,001;0,008;0;0,014;0,135;0,0032;0;0;0,0006;0;0,024;0;0,002;0;0,0013;0,0019;0,049;0,027;0,0002;0,015;0;-679,3898556
G17-0054;380572;P58966;P15-00222L;0;1;93,7462;m%;97,75;0,07;0,211;0,339;1,343;0,016;0,001;0,008;0;0,016;0,132;0,0031;0;0;0,0007;0;0,024;0,0005;0,002;0;0,0013;0,0019;0,047;0,02;0,0002;0,013;0;-679,4094295
G17-0054;380572;P58966;P15-00222L;0;1;93,8623;m%;97,74;0,07;0,21;0,344;1,346;0,016;0,001;0,01;0;0,017;0,134;0,0034;0;0;0,0007;0;0,024;0,0014;0,002;0;0,0014;0,0019;0,049;0,021;0,0001;0,012;0;-679,4364817
G17-0054;380572;P58966;P15-00222L;0;1;93,9784;m%;97,74;0,065;0,211;0,346;1,35;0,017;0,001;0,009;0;0,018;0,134;0,0031;0,0001;0;0,0007;0;0,025;0,0012;0,002;0;0,0015;0,002;0,044;0,02;0,0001;0,012;0,001;-679,4675647
G17-0054;380572;P58966;P15-00222L;0;1;94,0753;m%;97,74;0,066;0,21;0,343;1,357;0,017;0,002;0,009;0;0,014;0,132;0,0028;0,0001;0;0,0007;0;0,024;0,0012;0,003;0;0,0014;0,002;0,043;0,019;0,0003;0,014;0,001;-679,4966957
G17-0054;380572;P58966;P15-00222L;0;1;94,1916;m%;97,74;0,069;0,21;0,342;1,361;0,017;0,002;0,008;0;0,016;0,136;0,0031;0;0;0,0006;0;0,024;0,0007;0,001;0;0,0015;0,002;0,043;0,011;0,0002;0,014;0;-679,535614
G17-0054;380572;P58966;P15-00222L;0;1;94,308;m%;97,75;0,067;0,211;0,343;1,356;0,017;0,001;0,008;0;0,015;0,133;0,0031;0,0001;0;0,0006;0;0,025;0,0009;0,002;0;0,0013;0,0019;0,04;0,01;0,0001;0,015;0,001;-679,5790255
G17-0054;380572;P58966;P15-00222L;0;1;94,405;m%;97,73;0,068;0,216;0,342;1,352;0,019;0,001;0,009;0;0,016;0,137;0,0031;0,0001;0;0,0007;0;0,024;0,0019;0,002;0;0,0013;0,002;0,043;0,018;0,0003;0,015;0,001;-679,6187177
G17-0054;380572;P58966;P15-00222L;0;1;94,5213;m%;97,72;0,07;0,218;0,342;1,351;0,017;0,001;0,009;0;0,016;0,135;0,0029;0;0;0,0007;0,001;0,024;0,002;0,002;0;0,0014;0,0019;0,044;0,021;0,0003;0,014;0,001;-679,6706526
G17-0054;380572;P58966;P15-00222L;0;1;94,6183;m%;97,73;0,067;0,217;0,342;1,357;0,016;0,001;0,009;0;0,015;0,136;0,0031;0;0;0,0007;0;0,024;0,0006;0,003;0;0,0014;0,002;0,039;0,021;0,0002;0,014;0;-679,7176979
G17-0054;380572;P58966;P15-00222L;0;1;94,7346;m%;97,74;0,066;0,212;0,343;1,354;0,016;0,001;0,009;0;0,016;0,133;0,003;0;0;0,0007;0;0,024;0;0,003;0;0,0014;0,002;0,043;0,018;0,0001;0,014;0,003;-679,7787103
G17-0054;380572;P58966;P15-00222L;0;1;94,851;m%;97,74;0,07;0,212;0,343;1,354;0,017;0,001;0,009;0;0,017;0,134;0,0029;0;0;0,0007;0;0,023;0;0,002;0;0,0015;0,0019;0,046;0,01;0,0003;0,015;0,002;-679,8449558
G17-0054;380572;P58966;P15-00222L;0;1;94,948;m%;97,73;0,072;0,211;0,341;1,356;0,019;0,001;0,009;0;0,017;0,135;0,0033;0;0;0,0006;0;0,024;0;0,002;0;0,0015;0,0019;0,043;0,009;0,0002;0,018;0,001;-679,9042363
G17-0054;380572;P58966;P15-00222L;0;1;95,0645;m%;97,73;0,068;0,208;0,342;1,355;0,017;0,001;0,008;0;0,017;0,14;0,003;0;0;0,0008;0;0,024;0,0003;0,002;0;0,0015;0,0019;0,042;0,025;0,0002;0,016;0,001;NAN
G17-0054;380572;P58966;P15-00222L;0;1;95,181;m%;97,73;0,07;0,21;0,344;1,353;0,017;0,001;0,009;0;0,013;0,134;0,0029;0,0001;0;0,0007;0;0,023;0,0002;0,002;0;0,0015;0,0019;0,043;0,028;0,0003;0,014;0;NAN
G17-0054;380572;P58966;P15-00222L;0;1;95,2781;m%;97,74;0,069;0,212;0,344;1,349;0,019;0,001;0,009;0;0,015;0,136;0,0027;0;0;0,0008;0;0,023;0,0001;0,002;0;0,0013;0,0019;0,043;0,014;0,0002;0,014;0,002;NAN
G17-0054;380572;P58966;P15-00222L;0;1;95,3948;m%;97,73;0,07;0,214;0,344;1,349;0,016;0,001;0,008;0;0,016;0,139;0,0029;0;0;0,0007;0;0,024;0,0004;0,003;0;0,0014;0,0019;0,046;0,011;0,0002;0,013;0,002;NAN
G17-0054;380572;P58966;P15-00222L;0;1;95,4921;m%;97,73;0,063;0,214;0,344;1,351;0,016;0,001;0,009;0;0,018;0,141;0,0029;0,0001;0;0,0006;0;0,025;0,0001;0,002;0;0,0015;0,0019;0,042;0,02;0,0002;0,013;0,001;NAN
G17-0054;380572;P58966;P15-00222L;0;1;95,6089;m%;97,73;0,064;0,214;0,343;1,353;0,017;0,001;0,009;0;0,016;0,139;0,0033;0;0;0,0007;0;0,024;0,0003;0,003;0;0,0015;0,0019;0,049;0,015;0,0002;0,015;0,001;NAN
G17-0054;380572;P58966;P15-00222L;0;1;95,7258;m%;97,74;0,065;0,215;0,345;1,358;0,016;0,001;0,009;0;0,014;0,135;0,0028;0,0001;0;0,0008;0;0,024;0,0017;0,003;0;0,0014;0,0019;0,037;0,014;0,0002;0,016;0,001;NAN
G17-0054;380572;P58966;P15-00222L;0;1;95,8232;m%;97,73;0,066;0,215;0,344;1,363;0,017;0,001;0,008;0;0,016;0,135;0,003;0;0;0,0007;0;0,024;0,0006;0,003;0;0,0014;0,0019;0,038;0,014;0,0003;0,015;0;NAN
G17-0054;380572;P58966;P15-00222L;0;1;95,94;m%;97,73;0,068;0,214;0,345;1,356;0,018;0,001;0,009;0;0,016;0,136;0,0033;0;0;0,0007;0;0,024;0,0002;0,003;0;0,0015;0,0019;0,038;0,015;0,0002;0,015;0;NAN
G17-0054;380572;P58966;P15-00222L;0;1;96,0373;m%;97,74;0,064;0,215;0,342;1,355;0,017;0,001;0,009;0;0,015;0,136;0,003;0;0;0,0007;0,001;0,025;0,0009;0,002;0;0,0014;0,0019;0,032;0,02;0,0002;0,014;0;NAN
G17-0054;380572;P58966;P15-00222L;0;1;96,1543;m%;97,73;0,067;0,209;0,348;1,352;0,017;0,001;0,009;0;0,017;0,136;0,0033;0;0;0,0007;0;0,026;0,0008;0,002;0;0,0015;0,0019;0,044;0,025;0,0002;0,014;0;NAN
G17-0054;380572;P58966;P15-00222L;0;1;96,2713;m%;97,72;0,067;0,216;0,348;1,351;0,017;0,001;0,009;0;0,016;0,137;0,003;0,0001;0;0,0007;0;0,024;0,0015;0,002;0;0,0015;0,0019;0,046;0,021;0,0001;0,015;0,004;NAN
G17-0054;380572;P58966;P15-00222L;0;1;96,3689;m%;97,73;0,067;0,217;0,342;1,354;0,016;0,001;0,008;0;0,015;0,138;0,0027;0,0002;0;0,0007;0;0,024;0,0002;0,002;0;0,0013;0,0019;0,039;0,025;0,0002;0,016;0,003;NAN
G17-0054;380572;P58966;P15-00222L;0;1;96,4859;m%;97,72;0,07;0,214;0,345;1,355;0,016;0,001;0,009;0;0,014;0,139;0,003;0,0001;0;0,0007;0;0,024;0,0004;0,003;0;0,0014;0,0019;0,044;0,02;0,0002;0,015;0,004;NAN
G17-0054;380572;P58966;P15-00222L;0;1;96,5835;m%;97,72;0,066;0,215;0,345;1,353;0,019;0,001;0,009;0;0,017;0,136;0,0032;0;0;0,0008;0;0,023;0,0008;0,002;0;0,0014;0,0019;0,042;0,026;0,0003;0,015;0,001;NAN
G17-0054;380572;P58966;P15-00222L;0;1;96,7006;m%;97,73;0,065;0,218;0,346;1,351;0,018;0,001;0,009;0;0,016;0,141;0,0028;0;0;0,0007;0;0,025;0;0,002;0;0,0014;0,0019;0,041;0,018;0,0003;0,013;0;NAN
G17-0054;380572;P58966;P15-00222L;0;1;96,7983;m%;97,74;0,062;0,213;0,346;1,356;0,016;0,001;0,009;0;0,015;0,14;0,0029;0;0;0,0007;0;0,024;0,001;0,002;0;0,0014;0,0019;0,043;0,015;0,0002;0,011;0,002;NAN
G17-0054;380572;P58966;P15-00222L;0;1;96,9156;m%;97,74;0,064;0,213;0,345;1,35;0,016;0,001;0,008;0;0,016;0,138;0,0029;0;0;0,0006;0;0,025;0,0004;0,003;0;0,0015;0,0019;0,044;0,016;0,0002;0,014;0,001;NAN
G17-0054;380572;P58966;P15-00222L;0;1;97,0328;m%;97,73;0,066;0,213;0,344;1,347;0,015;0,001;0,008;0;0,016;0,138;0,003;0;0;0,0006;0;0,025;0,0001;0,002;0;0,0015;0,0019;0,047;0,025;0,0002;0,016;0,001;NAN
G17-0054;380572;P58966;P15-00222L;0;1;97,1306;m%;97,73;0,065;0,218;0,345;1,352;0,016;0;0,008;0;0,017;0,139;0,0028;0,0001;0;0,0007;0;0,023;0,0003;0,001;0;0,0014;0,0019;0,041;0,023;0,0002;0,014;0,002;NAN
G17-0054;380572;P58966;P15-00222L;0;1;97,2479;m%;97,73;0,061;0,215;0,347;1,352;0,015;0,001;0,008;0;0,018;0,137;0,0029;0;0;0,0007;0;0,025;0,0003;0,002;0;0,0014;0,0019;0,046;0,023;0,0001;0,015;0;NAN
G17-0054;380572;P58966;P15-00222L;0;1;97,3457;m%;97,74;0,064;0,211;0,349;1,352;0,015;0,001;0,008;0;0,017;0,139;0,0029;0;0;0,0007;0;0,026;0,0008;0,002;0;0,0014;0,0019;0,038;0,017;0;0,015;0,002;NAN
G17-0054;380572;P58966;P15-00222L;0;1;97,463;m%;97,74;0,062;0,21;0,348;1,353;0,014;0,001;0,009;0;0,017;0,142;0,0027;0,0001;0;0,0006;0;0,024;0,0001;0,003;0;0,0014;0,0019;0,037;0,024;0,0002;0,013;0,001;NAN
G17-0054;380572;P58966;P15-00222L;0;1;97,5608;m%;97,73;0,064;0,215;0,349;1,346;0,016;0,001;0,008;0;0,016;0,138;0,0031;0;0;0,0007;0;0,024;0,0008;0,002;0;0,0014;0,0019;0,036;0,03;0,0003;0,013;0;NAN
G17-0054;380572;P58966;P15-00222L;0;1;97,6783;m%;97,74;0,059;0,215;0,347;1,344;0,016;0,001;0,008;0;0,016;0,141;0,003;0;0;0,0007;0;0,025;0,0005;0,002;0;0,0015;0,002;0,048;0,016;0,0002;0,014;0,003;NAN
G17-0054;380572;P58966;P15-00222L;0;1;97,7958;m%;97,72;0,061;0,219;0,347;1,35;0,016;0,001;0,009;0;0,016;0,138;0,0028;0,0001;0;0,0007;0;0,023;0,0011;0,002;0;0,0014;0,0019;0,049;0,023;0,0002;0,014;0,003;NAN
G17-0054;380572;P58966;P15-00222L;0;1;97,8937;m%;97,71;0,064;0,22;0,344;1,357;0,018;0,001;0,008;0;0,015;0,135;0,0029;0;0;0,0007;0;0,023;0,0012;0,002;0;0,0014;0,0019;0,051;0,026;0,0002;0,016;0,001;NAN
G17-0054;380572;P58966;P15-00222L;0;1;98,0113;m%;97,71;0,062;0,221;0,346;1,362;0,016;0,001;0,008;0;0,017;0,138;0,0029;0;0;0,0007;0;0,024;0,0007;0,002;0;0,0014;0,0019;0,045;0,022;0,0002;0,017;0,003;NAN
G17-0054;380572;P58966;P15-00222L;0;1;98,1093;m%;97,73;0,064;0,221;0,345;1,359;0,015;0,001;0,008;0;0,016;0,139;0,003;0,0001;0;0,0007;0;0,024;0,0009;0,003;0;0,0015;0,0019;0,039;0,01;0,0002;0,014;0;NAN
G17-0054;380572;P58966;P15-00222L;0;1;98,2268;m%;97,73;0,063;0,22;0,344;1,36;0,015;0,001;0,007;0;0,015;0,14;0,0033;0;0,001;0,0006;0;0,024;0,0025;0,002;0;0,0016;0,0019;0,036;0,019;0,0003;0,014;0,002;NAN
G17-0054;380572;P58966;P15-00222L;0;1;98,3249;m%;97,7;0,064;0,226;0,347;1,359;0,017;0,001;0,008;0;0,016;0,143;0,0034;0;0;0,0007;0;0,025;0,0007;0,002;0;0,0015;0,0019;0,041;0,026;0,0002;0,014;0,001;NAN
G17-0054;380572;P58966;P15-00222L;0;1;98,4426;m%;97,71;0,066;0,222;0,347;1,359;0,019;0,001;0,008;0;0,016;0,145;0,0031;0;0;0,0006;0;0,024;0,0005;0,002;0;0,0014;0,0019;0,037;0,026;0,0001;0,012;0,003;NAN
G17-0054;380572;P58966;P15-00222L;0;1;98,5604;m%;97,71;0,062;0,222;0,348;1,363;0,018;0,001;0,008;0;0,015;0,143;0,0029;0,0001;0;0,0007;0;0,024;0,0011;0,002;0;0,0014;0,0019;0,039;0,015;0,0002;0,014;0,002;NAN
G17-0054;380572;P58966;P15-00222L;0;1;98,6585;m%;97,7;0,066;0,221;0,348;1,362;0,017;0,001;0,009;0;0,016;0,144;0,0029;0;0;0,0007;0;0,024;0,001;0,002;0;0,0014;0,0019;0,047;0,017;0,0003;0,015;0;NAN
G17-0054;380572;P58966;P15-00222L;0;1;98,7763;m%;97,71;0,066;0,22;0,346;1,363;0,017;0,001;0,008;0;0,015;0,143;0,0032;0;0;0,0007;0;0,024;0,0001;0,002;0;0,0014;0,0019;0,046;0,019;0,0002;0,015;0,001;NAN
G17-0054;380572;P58966;P15-00222L;0;1;98,8745;m%;97,71;0,064;0,219;0,344;1,35;0,019;0,001;0,008;0;0,014;0,14;0,0029;0,0001;0;0,0007;0;0,023;0;0,002;0;0,0014;0,0019;0,053;0,029;0,0002;0,015;0,002;NAN
G17-0054;380572;P58966;P15-00222L;0;1;98,9923;m%;97,72;0,06;0,22;0,343;1,35;0,016;0,001;0,008;0;0,016;0,142;0,0029;0,0001;0;0,0007;0;0,024;0;0,002;0;0,0015;0,0019;0,051;0,024;0,0002;0,015;0,002;NAN
G17-0054;380572;P58966;P15-00222L;0;1;99,0906;m%;97,73;0,06;0,221;0,344;1,361;0,015;0,001;0,008;0;0,015;0,145;0,0025;0,0001;0;0,0007;0;0,024;0;0,002;0;0,0016;0,0019;0,041;0,013;0,0002;0,016;0;NAN
G17-0054;380572;P58966;P15-00222L;0;1;99,2085;m%;97,71;0,063;0,221;0,348;1,359;0,017;0,001;0,008;0;0,018;0,144;0,0025;0;0;0,0007;0;0,024;0,0005;0,003;0;0,0014;0,0019;0,039;0,026;0,0002;0,016;0;NAN
G17-0054;380572;P58966;P15-00222L;0;1;99,3068;m%;97,71;0,065;0,219;0,347;1,351;0,017;0,002;0,009;0;0,018;0,143;0,0025;0;0;0,0006;0;0,025;0,0003;0,003;0;0,0015;0,0019;0,044;0,027;0,0004;0,015;0;NAN
G17-0054;380572;P58966;P15-00222L;0;1;99,4248;m%;97,72;0,064;0,214;0,346;1,344;0,018;0,001;0,009;0;0,016;0,148;0,0028;0;0;0,0006;0;0,024;0,001;0,003;0;0,0015;0,0019;0,042;0,026;0,0002;0,013;0,002;NAN
G17-0054;380572;P58966;P15-00222L;0;1;99,5232;m%;97,71;0,06;0,212;0,35;1,348;0,018;0,001;0,008;0;0,014;0,147;0,0027;0,0001;0,001;0,0007;0;0,023;0,0009;0,003;0;0,0015;0,0019;0,046;0,033;0,0002;0,015;0;NAN
G17-0054;380572;P58966;P15-00222L;0;1;99,6413;m%;97,72;0,058;0,21;0,35;1,347;0,017;0,001;0,009;0;0,015;0,146;0,0029;0;0,001;0,0006;0;0,024;0,0003;0,002;0;0,0016;0,0019;0,047;0,031;0,0003;0,015;0;NAN
G17-0054;380572;P58966;P15-00222L;0;1;99,7595;m%;97,72;0,06;0,214;0,348;1,345;0,018;0,001;0,008;0;0,014;0,15;0,0031;0;0;0,0007;0;0,024;0,0023;0,002;0;0,0015;0,0019;0,049;0,023;0,0002;0,014;0,001;NAN
G17-0054;380572;P58966;P15-00222L;0;1;99,858;m%;97,74;0,066;0,211;0,348;1,342;0,017;0,001;0,008;0;0,015;0,145;0,0036;0,0001;0;0,0007;0,001;0,024;0,0008;0,002;0;0,0015;0,0019;0,036;0,022;0,0001;0,015;0;NAN
G17-0054;380572;P58966;P15-00222L;0;1;99,9761;m%;97,72;0,06;0,213;0,348;1,348;0,016;0,001;0,009;0;0,017;0,148;0,0032;0;0;0,0007;0;0,023;0,0001;0,003;0;0,0015;0,0019;0,049;0,021;0,0002;0,016;0,001;NAN
G17-0054;380572;P58966;P15-00222L;0;1;100,0747;m%;97,73;0,062;0,213;0,348;1,346;0,017;0,001;0,008;0;0,015;0,144;0,0033;0;0;0,0007;0;0,022;0,0003;0,002;0;0,0016;0,0019;0,056;0,013;0,0003;0,016;0;NAN
G17-0054;380572;P58966;P15-00222L;0;1;100,193;m%;97,74;0,06;0,214;0,349;1,332;0,017;0,001;0,008;0;0,014;0,141;0,0034;0,0001;0;0,0007;0;0,024;0,0019;0,002;0;0,0016;0,0019;0,053;0,016;0,0002;0,015;0,001;NAN
G17-0054;380572;P58966;P15-00222L;0;1;100,2916;m%;97,73;0,062;0,21;0,346;1,339;0,016;0,001;0,008;0;0,017;0,15;0,0037;0;0;0,0006;0;0,025;0,0018;0,002;0;0,0017;0,0018;0,044;0,028;0,0002;0,012;0,003;NAN
G17-0054;380572;P58966;P15-00222L;0;1;100,4099;m%;97,73;0,062;0,209;0,352;1,339;0,015;0,001;0,008;0;0,017;0,15;0,0038;0;0;0,0007;0;0,025;0,0003;0,002;0;0,0017;0,0019;0,045;0,022;0,0003;0,014;0,003;NAN
G17-0054;380572;P58966;P15-00222L;0;1;100,5084;m%;97,73;0,061;0,205;0,352;1,342;0,014;0,001;0,008;0;0,015;0,15;0,0037;0;0;0,0007;0;0,024;0,0008;0,002;0;0,0016;0,0019;0,055;0,02;0,0002;0,016;0;NAN
G17-0054;380572;P58966;P15-00222L;0;1;100,6267;m%;97,74;0,058;0,203;0,348;1,336;0,014;0,001;0,008;0;0,016;0,148;0,0035;0;0;0,0006;0;0,025;0,0008;0,003;0;0,0015;0,0019;0,051;0,023;0,0002;0,016;0,001;NAN
G17-0054;380572;P58966;P15-00222L;0;1;100,7254;m%;97,74;0,062;0,208;0,348;1,331;0,016;0,001;0,008;0;0,017;0,151;0,0035;0;0;0,0007;0;0,026;0;0,002;0;0,0014;0,0019;0,047;0,024;0,0001;0,014;0,001;NAN
G17-0054;380572;P58966;P15-00222L;0;1;100,8438;m%;97,76;0,061;0,211;0,346;1,329;0,018;0,001;0,008;0;0,014;0,152;0,0031;0;0;0,0006;0;0,024;0,0001;0,002;0;0,0016;0,0019;0,04;0,013;0,0002;0,013;0,002;NAN
G17-0054;380572;P58966;P15-00222L;0;1;100,9426;m%;97,74;0,055;0,211;0,349;1,338;0,016;0,001;0,008;0;0,016;0,153;0,0028;0,0001;0;0,0008;0;0,024;0;0,002;0;0,0015;0,0019;0,046;0,019;0,0002;0,016;0;NAN
G17-0054;380572;P58966;P15-00222L;0;1;101,0611;m%;97,74;0,053;0,209;0,347;1,338;0,018;0,001;0,008;0;0,017;0,151;0,003;0;0;0,0008;0;0,024;0,0002;0,003;0;0,0014;0,0019;0,046;0,02;0,0002;0,017;0;NAN
G17-0054;380572;P58966;P15-00222L;0;1;101,16;m%;97,74;0,061;0,209;0,345;1,338;0,018;0,001;0,009;0;0,016;0,15;0,0032;0;0;0,0007;0;0,023;0,0001;0,003;0;0,0014;0,0019;0,04;0,021;0,0002;0,016;0;NAN
G17-0054;380572;P58966;P15-00222L;0;1;101,2786;m%;97,73;0,063;0,206;0,352;1,334;0,017;0,001;0,008;0;0,013;0,151;0,0031;0;0;0,0007;0;0,023;0,0002;0,003;0;0,0015;0,0019;0,044;0,026;0,0002;0,016;0,002;NAN
G17-0054;380572;P58966;P15-00222L;0;1;101,3776;m%;97,73;0,061;0,206;0,352;1,338;0,018;0,001;0,009;0;0,015;0,15;0,0028;0;0,001;0,0006;0;0,024;0;0,003;0;0,0016;0,0018;0,048;0,014;0,0002;0,017;0,004;NAN
G17-0054;380572;P58966;P15-00222L;0;1;101,4964;m%;97,74;0,061;0,211;0,35;1,344;0,017;0,001;0,008;0;0,017;0,15;0,003;0;0;0,0006;0;0,025;0,0001;0,002;0;0,0016;0,0019;0,044;0,011;0,0003;0,016;0,001;NAN
G17-0054;380572;P58966;P15-00222L;0;1;101,5954;m%;97,73;0,055;0,212;0,344;1,34;0,016;0,001;0,008;0;0,017;0,155;0,0031;0;0;0,0007;0;0,024;0;0,003;0;0,0016;0,0019;0,042;0,023;0,0002;0,018;0,002;NAN
G17-0054;380572;P58966;P15-00222L;0;1;101,7143;m%;97,74;0,054;0,212;0,346;1,337;0,016;0,001;0,008;0;0,017;0,156;0,0034;0,0001;0;0,0008;0;0,025;0,0009;0,003;0;0,0015;0,0019;0,044;0,018;0,0003;0,018;0,001;NAN
G17-0054;380572;P58966;P15-00222L;0;1;101,8135;m%;97,72;0,056;0,215;0,347;1,344;0,019;0,001;0,009;0;0,017;0,156;0,0034;0;0;0,0008;0;0,027;0,0008;0,002;0;0,0015;0,0019;0,044;0,021;0,0002;0,016;0,001;NAN
G17-0054;380572;P58966;P15-00222L;0;1;101,9324;m%;97,72;0,059;0,216;0,343;1,349;0,016;0,001;0,009;0;0,016;0,154;0,0033;0,0001;0;0,0007;0;0,026;0,0003;0,002;0;0,0017;0,0018;0,043;0,021;0,0002;0,016;0,003;NAN
G17-0054;380572;P58966;P15-00222L;0;1;102,0315;m%;97,7;0,059;0,216;0,347;1,352;0,018;0,001;0,008;0;0,018;0,156;0,0033;0,0001;0;0,0007;0;0,026;0,0008;0,002;0;0,0015;0,0019;0,045;0,021;0,0001;0,016;0,006;NAN
G17-0054;380572;P58966;P15-00222L;0;1;102,1505;m%;97,72;0,062;0,211;0,346;1,346;0,016;0,001;0,008;0;0,015;0,158;0,0031;0,0001;0;0,0007;0;0,024;0;0,002;0;0,0016;0,0019;0,042;0,026;0,0001;0,016;0,004;NAN
G17-0054;380572;P58966;P15-00222L;0;1;102,2497;m%;97,73;0,057;0,215;0,349;1,339;0,017;0,001;0,008;0;0,013;0,155;0,0033;0;0;0,0008;0;0,024;0,0006;0,002;0;0,0015;0,0019;0,048;0,018;0,0003;0,016;0,002;NAN
G17-0054;380572;P58966;P15-00222L;0;1;102,3687;m%;97,7;0,057;0,221;0,349;1,343;0,018;0,001;0,008;0;0,014;0,162;0,0033;0;0;0,0007;0;0,025;0,0004;0,003;0;0,0016;0,0019;0,051;0,023;0,0003;0,014;0,002;NAN
G17-0054;380572;P58966;P15-00222L;0;1;102,4679;m%;97,71;0,056;0,219;0,349;1,343;0,017;0,001;0,008;0;0,017;0,16;0,0032;0;0;0,0007;0;0,025;0,0001;0,002;0;0,0015;0,002;0,049;0,024;0,0002;0,014;0;NAN
G17-0054;380572;P58966;P15-00222L;0;1;102,5871;m%;97,73;0,056;0,218;0,348;1,341;0,017;0,001;0,007;0;0,019;0,155;0,0036;0;0;0,0008;0;0,024;0;0,002;0;0,0016;0,0019;0,042;0,019;0,0002;0,015;0;NAN
G17-0054;380572;P58966;P15-00222L;0;1;102,6864;m%;97,72;0,06;0,215;0,352;1,34;0,017;0,001;0,007;0;0,014;0,156;0,0036;0;0;0,0007;0;0,024;0,0007;0,003;0;0,0016;0,0019;0,041;0,026;0,0002;0,017;0,002;NAN
G17-0054;380572;P58966;P15-00222L;0;1;102,8055;m%;97,7;0,06;0,215;0,349;1,338;0,017;0,001;0,008;0;0,014;0,161;0,003;0;0,001;0,0007;0;0,022;0;0,003;0;0,0015;0,0019;0,052;0,024;0,0002;0,019;0,004;NAN
G17-0054;380572;P58966;P15-00222L;0;1;102,9049;m%;97,72;0,055;0,216;0,35;1,333;0,018;0,001;0,008;0;0,016;0,163;0,0034;0,0001;0;0,0008;0;0,023;0,0012;0,002;0;0,0016;0,0019;0,045;0,015;0,0002;0,019;0,004;NAN
G17-0054;380572;P58966;P15-00222L;0;1;103,0242;m%;97,73;0,058;0,213;0,354;1,33;0,016;0,001;0,008;0;0,017;0,163;0,0031;0,0001;0;0,0008;0;0,023;0,0024;0,002;0;0,0017;0,0019;0,039;0,02;0,0002;0,017;0;NAN
G17-0054;380572;P58966;P15-00222L;0;1;103,1236;m%;97,71;0,057;0,21;0,353;1,334;0,017;0,001;0,008;0;0,016;0,165;0,0033;0,0001;0;0,0007;0;0,023;0,0003;0,003;0;0,0016;0,0019;0,046;0,026;0,0002;0,016;0,001;NAN
G17-0054;380572;P58966;P15-00222L;0;1;103,2429;m%;97,73;0,056;0,209;0,35;1,329;0,018;0,001;0,008;0;0,016;0,163;0,0033;0,0001;0;0,0007;0;0,024;0,0002;0,003;0;0,0015;0,0019;0,046;0,021;0,0002;0,017;0,003;NAN
G17-0054;380572;P58966;P15-00222L;0;1;103,3424;m%;97,73;0,056;0,21;0,349;1,328;0,017;0,001;0,008;0;0,015;0,163;0,0033;0,0001;0;0,0007;0;0,022;0;0,003;0;0,0015;0,0019;0,047;0,023;0,0002;0,016;0;NAN
G17-0054;380572;P58966;P15-00222L;0;1;103,4619;m%;97,74;0,058;0,205;0,35;1,322;0,017;0,001;0,008;0;0,015;0,164;0,0035;0;0;0,0007;0;0,023;0,0006;0,003;0;0,0016;0,0019;0,048;0,023;0,0003;0,016;0;NAN
G17-0054;380572;P58966;P15-00222L;0;1;103,5616;m%;97,73;0,058;0,201;0,354;1,322;0,018;0,001;0,008;0;0,017;0,165;0,0035;0;0;0,0007;0;0,025;0,0004;0,003;0;0,0016;0,0019;0,047;0,024;0,0001;0,014;0;NAN
G17-0054;380572;P58966;P15-00222L;0;1;103,6811;m%;97,74;0,056;0,204;0,352;1,321;0,018;0,001;0,008;0;0,018;0,168;0,0035;0;0;0,0008;0;0,024;0,0005;0,002;0;0,0015;0,0019;0,047;0,017;0,0002;0,016;0,003;NAN
G17-0054;380572;P58966;P15-00222L;0;1;103,7808;m%;97,74;0,056;0,203;0,352;1,322;0,018;0,001;0,008;0;0,016;0,167;0,0036;0;0;0,0008;0;0,026;0,0002;0,002;0;0,0015;0,0019;0,048;0,02;0,0003;0,016;0,001;NAN
G17-0054;380572;P58966;P15-00222L;0;1;103,9004;m%;97,73;0,054;0,204;0,353;1,324;0,016;0,001;0,008;0;0,017;0,167;0,0034;0;0;0,0008;0;0,025;0,0001;0,003;0;0,0016;0,0019;0,052;0,022;0,0002;0,013;0,003;NAN
G17-0054;380572;P58966;P15-00222L;0;1;104;m%;97,73;0,062;0,203;0,346;1,323;0,015;0,001;0,007;0;0,017;0,171;0,0033;0;0;0,0007;0;0,025;0;0,003;0;0,0016;0,0019;0,046;0,024;0,0002;0,013;0,001;NAN
G17-0054;380572;P58966;P15-00222L;0;1;104,1197;m%;97,74;0,057;0,203;0,348;1,316;0,016;0,001;0,007;0;0,015;0,171;0,0035;0;0;0,0007;0;0,025;0;0,003;0;0,0016;0,0019;0,051;0,019;0,0002;0,015;0;NAN
G17-0054;380572;P58966;P15-00222L;0;1;104,2195;m%;97,73;0,053;0,203;0,349;1,325;0,017;0,001;0,008;0;0,016;0,174;0,0038;0;0;0,0007;0,001;0,024;0,0003;0,003;0;0,0016;0,0019;0,045;0,021;0,0003;0,017;0,001;NAN
G17-0054;380572;P58966;P15-00222L;0;1;104,3392;m%;97,73;0,056;0,201;0,351;1,32;0,017;0,001;0,008;0;0,018;0,175;0,0037;0;0,002;0,0007;0,001;0,024;0,0005;0,002;0;0,0016;0,0019;0,041;0,026;0,0002;0,015;0,003;NAN
G17-0054;380572;P58966;P15-00222L;0;1;104,439;m%;97,74;0,058;0,199;0,353;1,311;0,016;0,001;0,008;0;0,018;0,171;0,0039;0;0,002;0,0008;0;0,025;0;0,003;0;0,0015;0,0019;0,048;0,021;0,0002;0,016;0,003;NAN
G17-0054;380572;P58966;P15-00222L;0;1;104,5388;m%;97,73;0,055;0,197;0,352;1,317;0,017;0,002;0,009;0;0,016;0,174;0,0035;0,0001;0;0,0007;0;0,025;0,0004;0,004;0;0,0017;0,0019;0,05;0,02;0,0002;0,016;0,003;NAN
G17-0054;380572;P58966;P15-00222L;0;1;104,6586;m%;97,73;0,055;0,206;0,35;1,319;0,017;0,001;0,008;0;0,016;0,177;0,0038;0,0001;0;0,0007;0;0,024;0,0011;0,003;0;0,0016;0,0019;0,044;0,023;0,0002;0,016;0,001;NAN
G17-0054;380572;P58966;P15-00222L;0;1;104,7586;m%;97,74;0,053;0,201;0,352;1,314;0,018;0,001;0,008;0;0,015;0,178;0,0039;0;0;0,0007;0;0,025;0,0007;0,003;0;0,0015;0,0018;0,045;0,021;0,0003;0,015;0;NAN
G17-0054;380572;P58966;P15-00222L;0;1;104,8787;m%;97,73;0,057;0,2;0,351;1,317;0,017;0,001;0,007;0;0,016;0,175;0,0035;0;0;0,0008;0;0,024;0,0018;0,003;0;0,0016;0,0019;0,045;0,026;0,0003;0,017;0,004;NAN
G17-0054;380572;P58966;P15-00222L;0;1;104,9788;m%;97,74;0,057;0,2;0,35;1,317;0,017;0,001;0,008;0;0,016;0,173;0,0033;0;0;0,0007;0;0,022;0,0016;0,003;0;0,0016;0,0018;0,042;0,028;0,0002;0,017;0,001;NAN
G17-0054;380572;P58966;P15-00222L;0;1;105,0989;m%;97,74;0,058;0,199;0,345;1,317;0,017;0,001;0,008;0;0,015;0,175;0,0033;0;0;0,0007;0;0,024;0,0016;0,003;0;0,0016;0,0018;0,047;0,022;0,0002;0,015;0;NAN
G17-0054;380572;P58966;P15-00222L;0;1;105,199;m%;97,74;0,057;0,197;0,354;1,314;0,017;0,001;0,008;0;0,015;0,178;0,0033;0;0;0,0008;0;0,025;0,0013;0,002;0;0,0016;0,0018;0,046;0,023;0,0003;0,015;0;NAN
G17-0054;380572;P58966;P15-00222L;0;1;105,3191;m%;97,73;0,056;0,197;0,354;1,315;0,018;0,001;0,008;0;0,014;0,182;0,0033;0;0;0,0008;0;0,025;0,0005;0,002;0;0,0016;0,0018;0,044;0,025;0,0002;0,015;0;NAN
G17-0054;380572;P58966;P15-00222L;0;1;105,4192;m%;97,74;0,058;0,197;0,351;1,314;0,017;0,001;0,008;0;0,015;0,18;0,0034;0;0;0,0007;0;0,024;0,0011;0,003;0;0,0016;0,0019;0,047;0,023;0,0002;0,017;0;NAN
G17-0054;380572;P58966;P15-00222L;0;1;105,5194;m%;97,73;0,059;0,196;0,353;1,312;0,016;0,001;0,009;0;0,014;0,181;0,0037;0;0;0,0008;0;0,024;0,0015;0,003;0;0,0016;0,0018;0,052;0,021;0,0003;0,017;0,002;NAN
G17-0054;380572;P58966;P15-00222L;0;1;105,6398;m%;97,73;0,055;0,195;0,354;1,317;0,018;0,001;0,009;0;0,016;0,184;0,0038;0,0002;0;0,0008;0;0,025;0,0014;0,003;0;0,0016;0,0018;0,039;0,023;0,0003;0,017;0,001;NAN
G17-0054;380572;P58966;P15-00222L;0;1;105,7401;m%;97,74;0,053;0,199;0,352;1,31;0,018;0,002;0,008;0;0,018;0,183;0,0035;0,0001;0;0,0007;0;0,023;0,0019;0,003;0;0,0016;0,0018;0,039;0,025;0,0001;0,016;0,001;NAN
G17-0054;380572;P58966;P15-00222L;0;1;105,8605;m%;97,74;0,054;0,198;0,353;1,316;0,016;0,002;0,008;0;0,017;0,183;0,0032;0;0,001;0,0008;0;0,023;0,001;0,003;0;0,0016;0,0018;0,041;0,019;0,0001;0,015;0,003;NAN
G17-0054;380572;P58966;P15-00222L;0;1;105,9608;m%;97,73;0,055;0,2;0,351;1,311;0,019;0,001;0,009;0;0,016;0,184;0,0032;0;0;0,0009;0;0,023;0,0014;0,002;0;0,0017;0,0018;0,054;0,014;0,0002;0,015;0,002;NAN
G17-0054;380572;P58966;P15-00222L;0;1;106,0813;m%;97,74;0,053;0,2;0,351;1,31;0,019;0,001;0,008;0;0,014;0,187;0,0032;0;0;0,0008;0;0,023;0,0001;0,002;0;0,0016;0,0019;0,05;0,017;0,0001;0,016;0,001;NAN
G17-0054;380572;P58966;P15-00222L;0;1;106,1817;m%;97,76;0,052;0,196;0,352;1,309;0,018;0,001;0,008;0;0,016;0,182;0,0032;0;0;0,0007;0;0,023;0,0009;0,003;0;0,0016;0,0019;0,035;0,022;0,0002;0,019;0,001;NAN
G17-0054;380572;P58966;P15-00222L;0;1;106,2823;m%;97,74;0,057;0,198;0,351;1,313;0,018;0,001;0,008;0;0,016;0,18;0,0028;0;0;0,0007;0;0,024;0,0007;0,002;0;0,0017;0,0018;0,041;0,011;0,0002;0,019;0,007;NAN
G17-0054;380572;P58966;P15-00222L;0;1;106,403;m%;97,74;0,054;0,2;0,352;1,314;0,017;0,001;0,009;0;0,014;0,184;0,0026;0,0001;0;0,0007;0;0,025;0;0,002;0;0,0016;0,0019;0,048;0,012;0,0003;0,016;0,005;NAN
G17-0054;380572;P58966;P15-00222L;0;1;106,5036;m%;97,74;0,051;0,197;0,353;1,317;0,017;0,001;0,009;0;0,016;0,183;0,0028;0;0;0,0007;0;0,025;0,0013;0,003;0;0,0016;0,0018;0,046;0,015;0,0003;0,016;0;NAN
G17-0054;380572;P58966;P15-00222L;0;1;106,6243;m%;97,73;0,055;0,199;0,354;1,319;0,016;0,001;0,009;0;0,017;0,184;0,0032;0,0001;0;0,0007;0;0,026;0,0018;0,005;0;0,0017;0,0019;0,035;0,018;0,0003;0,016;0,002;NAN
G17-0054;380572;P58966;P15-00222L;0;1;106,7249;m%;97,74;0,049;0,198;0,355;1,316;0,017;0,001;0,008;0;0,017;0,184;0,0028;0;0;0,0008;0;0,026;0,0002;0,003;0;0,0017;0,0019;0,034;0,023;0,0003;0,015;0,006;NAN
G17-0054;380572;P58966;P15-00222L;0;1;106,8458;m%;97,74;0,053;0,202;0,355;1,315;0,017;0,002;0,008;0;0,015;0,181;0,003;0;0;0,0007;0;0,025;0,0006;0,003;0;0,0017;0,0019;0,041;0,02;0,0003;0,015;0,005;NAN
G17-0054;380572;P58966;P15-00222L;0;1;106,9466;m%;97,74;0,055;0,197;0,354;1,31;0,016;0,001;0,008;0;0,016;0,184;0,003;0;0;0,0008;0,001;0,024;0,0007;0,003;0;0,0017;0,0018;0,047;0,016;0,0003;0,016;0,002;NAN
G17-0054;380572;P58966;P15-00222L;0;1;107,0475;m%;97,74;0,054;0,2;0,353;1,311;0,016;0,001;0,009;0;0,016;0,191;0,0034;0,0001;0;0,0007;0;0,024;0,0014;0,002;0;0,0015;0,0018;0,042;0,015;0,0003;0,018;0;NAN
G17-0054;380572;P58966;P15-00222L;0;1;107,1685;m%;97,74;0,057;0,2;0,351;1,317;0,016;0,001;0,008;0;0,017;0,182;0,0034;0;0;0,0007;0;0,024;0,0013;0,003;0;0,0015;0,0018;0,041;0,014;0,0002;0,016;0,001;NAN
G17-0054;380572;P58966;P15-00222L;0;1;107,2693;m%;97,74;0,052;0,198;0,351;1,32;0,016;0,001;0,009;0;0,015;0,186;0,0033;0;0;0,0008;0;0,025;0,0018;0,003;0;0,0016;0,0018;0,048;0,007;0,0002;0,014;0;NAN
G17-0054;380572;P58966;P15-00222L;0;1;107,3902;m%;97,72;0,053;0,2;0,352;1,315;0,017;0,001;0,009;0;0,014;0,187;0,0035;0;0;0,0007;0,001;0,027;0,0008;0,003;0;0,0017;0,0019;0,053;0,023;0,0003;0,014;0;NAN
G17-0054;380572;P58966;P15-00222L;0;1;107,4911;m%;97,72;0,053;0,199;0,355;1,31;0,018;0,001;0,01;0;0,015;0,184;0,0033;0;0;0,0008;0;0,025;0,0004;0,003;0;0,0016;0,0018;0,053;0,025;0,0003;0,017;0,004;NAN
G17-0054;380572;P58966;P15-00222L;0;1;107,592;m%;97,73;0,057;0,2;0,353;1,31;0,019;0,002;0,009;0;0,018;0,186;0,0033;0,0001;0;0,0009;0;0,024;0,0008;0,002;0;0,0016;0,0018;0,047;0,016;0,0002;0,018;0,001;NAN
G17-0054;380572;P58966;P15-00222L;0;1;107,7132;m%;97,73;0,056;0,204;0,352;1,315;0,018;0,001;0,008;0;0,017;0,187;0,0031;0;0,001;0,0009;0;0,025;0;0,002;0;0,0016;0,0018;0,044;0,016;0,0002;0,016;0;NAN
G17-0054;380572;P58966;P15-00222L;0;1;107,8141;m%;97,72;0,057;0,206;0,353;1,312;0,019;0,001;0,008;0;0,017;0,188;0,0031;0;0,001;0,0007;0,001;0,025;0,0004;0,003;0;0,0017;0,0019;0,051;0,016;0,0003;0,017;0,001;NAN
G17-0054;380572;P58966;P15-00222L;0;1;107,9354;m%;97,73;0,053;0,201;0,355;1,31;0,018;0,001;0,008;0;0,016;0,189;0,0032;0;0;0,0006;0;0,024;0,0004;0,003;0;0,0016;0,0018;0,05;0,014;0,0003;0,015;0,001;NAN
G17-0054;380572;P58966;P15-00222L;0;1;108,0365;m%;97,75;0,051;0,201;0,35;1,303;0,019;0,001;0,008;0;0,017;0,19;0,0032;0;0;0,0007;0;0,024;0,0013;0,003;0;0,0016;0,0018;0,041;0,013;0,0002;0,015;0;NAN
G17-0054;380572;P58966;P15-00222L;0;1;108,1376;m%;97,73;0,052;0,199;0,35;1,305;0,018;0,002;0,008;0;0,017;0,189;0,0036;0;0;0,0008;0;0,025;0,0017;0,002;0;0,0016;0,0018;0,049;0,021;0,0002;0,018;0;NAN
G17-0054;380572;P58966;P15-00222L;0;1;108,259;m%;97,72;0,05;0,196;0,355;1,31;0,017;0,001;0,008;0;0,017;0,192;0,0033;0;0;0,0007;0;0,024;0,0004;0,003;0;0,0017;0,0018;0,044;0,034;0,0001;0,018;0;NAN
G17-0054;380572;P58966;P15-00222L;0;1;108,3603;m%;97,7;0,049;0,197;0,357;1,315;0,015;0,001;0,009;0;0,017;0,196;0,0028;0;0;0,0007;0;0,023;0,0002;0,004;0;0,0019;0,0018;0,05;0,031;0,0002;0,018;0,005;NAN
G17-0054;380572;P58966;P15-00222L;0;1;108,4818;m%;97,73;0,051;0,201;0,355;1,311;0,017;0,001;0,008;0;0,018;0,193;0,0032;0,0001;0;0,0008;0;0,024;0,0008;0,004;0;0,0017;0,0018;0,046;0,018;0,0002;0,017;0,001;NAN
G17-0054;380572;P58966;P15-00222L;0;1;108,5831;m%;97,73;0,055;0,201;0,355;1,308;0,017;0,001;0,008;0;0,016;0,19;0,0035;0,0002;0;0,0007;0;0,025;0,0004;0,002;0;0,0016;0,0018;0,053;0,013;0,0001;0,018;0;NAN
G17-0054;380572;P58966;P15-00222L;0;1;108,6844;m%;97,72;0,054;0,204;0,355;1,311;0,017;0,001;0,008;0;0,016;0,193;0,0031;0,0001;0;0,0007;0;0,026;0,001;0,002;0;0,0017;0,0018;0,059;0,009;0,0002;0,019;0;NAN
G17-0054;380572;P58966;P15-00222L;0;1;108,8061;m%;97,71;0,056;0,205;0,357;1,31;0,016;0,001;0,008;0;0,018;0,193;0,0035;0;0;0,0008;0;0,024;0,0002;0,003;0;0,0016;0,0018;0,055;0,018;0,0003;0,017;0,002;NAN
G17-0054;380572;P58966;P15-00222L;0;1;108,9075;m%;97,71;0,054;0,205;0,356;1,317;0,018;0,001;0,008;0;0,014;0,192;0,0037;0;0;0,0008;0;0,023;0,0002;0,003;0;0,0017;0,0018;0,044;0,021;0,0002;0,016;0,003;NAN
G17-0054;380572;P58966;P15-00222L;0;1;109,0172;m%;98,11;0,024;0,116;0,323;1,21;0,006;0;0,004;0;0,004;0,157;0,0014;0;0;0,0002;0;0,009;0,0003;0,001;0;0,0005;0,0041;0,019;0,005;0,0001;0,007;0;NAN
G17-0138;424932;P96322;P18-00053LL;0;1;0,1066;m%;61,13;28,312;1,319;0,253;0,585;6,192;0,005;0,06;0;0,089;0;0,0038;0,0031;0,963;0,0256;0,021;0,002;0,0304;0;0;0,0713;0,012;0,3;0,42;0,6403;0,068;0,023;-719,7802763
G17-0138;424932;P96322;P18-00053LL;0;1;0,2156;m%;60,94;35,485;1,558;0,24;0,689;0,469;0,003;0,026;0;0;0;0,0008;0,0003;0,053;0,0009;0;0;0,0053;0;0;0,0013;0,0023;0,003;0,033;0,1034;0,019;0;-719,641066
G17-0138;424932;P96322;P18-00053LL;0;1;0,3207;m%;60,61;36,712;1,37;0,209;0,609;0,153;0,003;0,017;0;0;0;0,0005;0,0002;0,029;0;0;0;0,0064;0;0;0,0001;0,0022;0,001;0,001;0,0474;0,015;0;-719,5061321
G17-0138;424932;P96322;P18-00053LL;0;1;0,4279;m%;61,52;36,222;1,164;0,196;0,534;0,113;0,002;0,012;0;0;0;0,0006;0,0002;0,024;0;0;0;0,0028;0;0;0;0,0021;0;0;0,0273;0,017;0;-719,3678284
G17-0138;424932;P96322;P18-00053LL;0;1;0,5371;m%;63,51;34,472;0,992;0,188;0,465;0,102;0,001;0,01;0;0;0;0,0005;0,0002;0,012;0;0;0;0,0045;0;0;0;0,0021;0;0;0,0171;0,014;0;-719,2262845
G17-0138;424932;P96322;P18-00053LL;0;1;0,6446;m%;66,7;31,642;0,855;0,188;0,408;0,103;0,001;0,008;0;0;0;0,0008;0,0001;0,007;0;0;0;0,0022;0;0;0;0,0021;0;0;0,0119;0,012;0;-719,0863322
G17-0138;424932;P96322;P18-00053LL;0;1;0,7514;m%;70,33;28,187;0,738;0,193;0,36;0,109;0,001;0,007;0;0;0;0,0009;0;0,008;0;0;0,001;0,0024;0;0;0;0,0021;0;0;0,0088;0,009;0;-718,9467273
G17-0138;424932;P96322;P18-00053LL;0;1;0,858;m%;74,25;24,466;0,625;0,197;0,316;0,116;0;0,007;0;0,001;0;0,0008;0;0,003;0;0;0,002;0,0031;0;0;0;0,0021;0;0;0,0066;0,009;0;-718,8068598
G17-0138;424932;P96322;P18-00053LL;0;1;0,9646;m%;78,17;20,793;0,52;0,202;0,276;0,124;0;0,005;0;0,001;0;0,0006;0;0,003;0;0;0,004;0,0009;0;0;0;0,0021;0;0;0,0051;0,008;0;-718,666504
G17-0138;424932;P96322;P18-00053LL;0;1;1,0713;m%;81,34;17,855;0,437;0,208;0,243;0,128;0;0,007;0;0;0;0,0005;0,0001;0,002;0;0;0,006;0,0011;0;0;0;0,0021;0;0;0,0036;0,012;0;-718,5255628
G17-0138;424932;P96322;P18-00053LL;0;1;1,1783;m%;83,04;16,06;0,379;0,213;0,218;0,129;0;0,006;0;0;0;0,0004;0,0001;0,001;0;0;0,007;0,0012;0;0;0;0,0021;0;0;0,0028;0,01;0;-718,3838039
G17-0138;424932;P96322;P18-00053LL;0;1;1,2855;m%;84,19;14,955;0,328;0,215;0,199;0,132;0;0,005;0;0,002;0;0,0003;0;0,002;0;0;0,005;0,0002;0;0;0;0,0021;0;0;0,0023;0,009;0;-718,2413911
G17-0138;424932;P96322;P18-00053LL;0;1;1,393;m%;85,08;14,086;0,286;0,215;0,18;0,136;0;0,005;0;0,001;0;0,0004;0;0,001;0;0;0,007;0,0008;0;0;0;0,0021;0;0;0,0016;0,007;0;-718,0982228
G17-0138;424932;P96322;P18-00053LL;0;1;1,5004;m%;85,87;13,364;0,254;0,215;0,168;0,139;0;0,005;0;0,001;0;0,0009;0;0,001;0;0;0,006;0,0012;0;0;0;0,0021;0;0;0,0011;0,007;0;-717,9548641
G17-0138;424932;P96322;P18-00053LL;0;1;1,608;m%;86,44;12,776;0,228;0,216;0,16;0,141;0;0,004;0;0;0;0,0006;0;0;0;0;0,009;0,0006;0;0;0;0,0021;0;0;0,0007;0,007;0;-717,8109471
G17-0138;424932;P96322;P18-00053LL;0;1;1,7154;m%;87,02;12,273;0,209;0,218;0,148;0,142;0;0,006;0;0,002;0;0,0005;0;0;0;0;0,007;0,0007;0;0;0;0,0021;0;0;0,0005;0,005;0;-717,6670392
G17-0138;424932;P96322;P18-00053LL;0;1;1,8228;m%;87,43;11,86;0,189;0,218;0,137;0,146;0;0,005;0;0,001;0;0,0004;0;0,001;0;0;0,007;0,0002;0;0;0;0,0021;0;0;0,0002;0,004;0;-717,5229047
G17-0138;424932;P96322;P18-00053LL;0;1;1,9302;m%;87,78;11,538;0,175;0,216;0,13;0,147;0;0,005;0;0,002;0;0,0004;0;0,001;0;0;0,008;0,0007;0;0;0;0,0021;0;0;0;0,007;0;-717,3785748
G17-0138;424932;P96322;P18-00053LL;0;1;2,0374;m%;88,11;11,226;0,16;0,216;0,123;0,146;0;0,005;0;0,002;0;0,0003;0;0;0;0;0,009;0,0006;0;0;0;0,0021;0;0;0,0001;0,01;0;-717,2343494
G17-0138;424932;P96322;P18-00053LL;0;1;2,1445;m%;88,44;10,904;0,146;0,216;0,116;0,146;0;0,005;0;0,002;0;0,0003;0;0;0;0;0,01;0;0;0;0;0,0021;0,001;0;0;0,008;0;-717,0901245
G17-0138;424932;P96322;P18-00053LL;0;1;2,2514;m%;88,76;10,641;0,138;0,217;0,111;0,148;0;0,004;0;0,001;0;0,0002;0;0;0;0;0,009;0,0004;0;0;0;0,0021;0;0;0;0,005;0;-716,9460645
G17-0138;424932;P96322;P18-00053LL;0;1;2,3582;m%;88,96;10,38;0,127;0,217;0,107;0,149;0;0,004;0;0,002;0,001;0,0002;0;0;0;0;0,01;0,001;0;0;0;0,0021;0;0;0;0,005;0;-716,8020637
G17-0138;424932;P96322;P18-00053LL;0;1;2,4681;m%;89,3;10,091;0,119;0,217;0,104;0,149;0;0,005;0;0,001;0,002;0,0003;0;0;0;0;0,011;0,0006;0;0;0;0,0021;0;0;0;0,006;0;-716,6538337
G17-0138;424932;P96322;P18-00053LL;0;1;2,5744;m%;89,57;9,832;0,111;0,218;0,101;0,152;0;0,004;0;0,002;0,002;0,0004;0;0;0;0;0,011;0,0006;0;0;0;0,0021;0;0;0;0,005;0;-716,5104396
G17-0138;424932;P96322;P18-00053LL;0;1;2,6805;m%;89,81;9,584;0,103;0,218;0,098;0,152;0;0,004;0;0,002;0,001;0,0001;0;0;0;0;0,009;0;0;0;0;0,0021;0;0;0;0,007;0;-716,3673227
