Repository: MajPaji/G17-0024

File: ecorr_raw_data.csv (part 11 of 29)
Proj no.;TO no.;Coil no.;Sample no.;WS;Brazed;Depth [μm];Unit;Al;Si;Fe;Cu;Mn;Mg;Cr;Ni-L;Ni-H;Zn;Ti;B;Be;Bi;Ca;Cd;Ga;Hg;In;Li;Na;P;Pb;Sn;Sr;V;Zr;
G17-0138;424932;P96322;P18-00053LL;0;1;2,7898;m%;90,08;9,35;0,098;0,217;0,094;0,151;0;0,005;0;0,003;0,001;0,0003;0;0;0;0;0,008;0,0004;0;0;0;0,0021;0,001;0;0;0,005;0;-716,2199247
G17-0138;424932;P96322;P18-00053LL;0;1;2,8955;m%;90,3;9,129;0,093;0,216;0,09;0,152;0;0,004;0;0,001;0,001;0,0005;0;0;0;0;0,01;0,0001;0;0;0;0,0021;0;0,001;0;0,005;0;-716,0774414
G17-0138;424932;P96322;P18-00053LL;0;1;3,0044;m%;90,51;8,897;0,088;0,216;0,088;0,152;0;0,005;0;0,002;0,001;0,0002;0;0;0;0;0,01;0,0009;0;0;0;0,0021;0;0;0;0,005;0;-715,9307326
G17-0138;424932;P96322;P18-00053LL;0;1;3,1097;m%;90,79;8,661;0,086;0,218;0,087;0,156;0;0,004;0;0,001;0,002;0,0006;0;0;0;0;0,012;0,0006;0;0;0;0,0021;0;0;0;0,005;0;-715,7889833
G17-0138;424932;P96322;P18-00053LL;0;1;3,2182;m%;90,98;8,447;0,082;0,219;0,085;0,156;0;0,004;0;0,001;0,003;0,0004;0;0;0;0;0,009;0,0001;0;0;0;0,0021;0;0;0;0,004;0;-715,6430642
G17-0138;424932;P96322;P18-00053LL;0;1;3,3232;m%;91,23;8,223;0,08;0,218;0,084;0,154;0;0,004;0;0,002;0,003;0,0001;0;0;0;0;0,009;0;0;0;0;0,0021;0;0;0;0,008;0;-715,5020089
G17-0138;424932;P96322;P18-00053LL;0;1;3,4312;m%;91,43;8,011;0,08;0,216;0,081;0,154;0;0,004;0;0,001;0,003;0,0004;0;0;0;0;0,011;0,0003;0;0;0;0,0021;0;0;0;0,008;0;-715,3571081
G17-0138;424932;P96322;P18-00053LL;0;1;3,5394;m%;91,62;7,812;0,074;0,216;0,078;0,157;0;0,004;0;0,001;0,002;0,0003;0,0001;0;0;0;0,01;0;0;0;0;0,0021;0;0;0;0,006;0;-715,2121504
G17-0138;424932;P96322;P18-00053LL;0;1;3,6472;m%;91,87;7,584;0,069;0,218;0,077;0,157;0;0,005;0;0,001;0,001;0,0005;0,0001;0;0;0;0,01;0,0006;0;0;0;0,0021;0;0;0;0,006;0;-715,0679625
G17-0138;424932;P96322;P18-00053LL;0;1;3,7548;m%;92,1;7,361;0,068;0,217;0,075;0,156;0;0,004;0;0,004;0,002;0,0003;0;0;0;0;0,01;0,0003;0;0;0;0,0021;0;0;0;0,006;0;-714,9242976
G17-0138;424932;P96322;P18-00053LL;0;1;3,8623;m%;92,3;7,151;0,065;0,216;0,073;0,158;0;0,004;0;0,002;0,004;0,0004;0;0;0;0;0,011;0,0017;0;0;0;0,0021;0;0;0;0,006;0;-714,7810434
G17-0138;424932;P96322;P18-00053LL;0;1;3,9696;m%;92,51;6,941;0,065;0,215;0,073;0,162;0;0,005;0;0,002;0,004;0,0003;0,0001;0;0;0;0,012;0;0;0;0;0,0021;0;0;0;0,006;0;-714,6383534
G17-0138;424932;P96322;P18-00053LL;0;1;4,0768;m%;92,7;6,754;0,064;0,215;0,074;0,16;0;0,005;0;0,002;0,003;0,0002;0,0001;0;0;0;0,012;0,0001;0;0;0;0,0021;0;0;0;0,011;0;-714,4961145
G17-0138;424932;P96322;P18-00053LL;0;1;4,1841;m%;92,89;6,562;0,06;0,215;0,073;0,16;0;0,004;0;0,003;0,004;0,0002;0,0001;0;0;0;0,012;0,0006;0;0;0;0,0021;0;0;0;0,01;0;-714,354082
G17-0138;424932;P96322;P18-00053LL;0;1;4,291;m%;93,12;6,351;0,056;0,214;0,072;0,162;0;0,005;0;0,004;0,003;0,0003;0;0;0;0;0,011;0,0001;0;0;0;0,0022;0;0;0;0,009;0;-714,2129363
G17-0138;424932;P96322;P18-00053LL;0;1;4,3979;m%;93,31;6,158;0,055;0,214;0,071;0,161;0;0,005;0;0,003;0,003;0,0004;0;0;0;0;0,01;0,0014;0;0;0;0,0021;0;0;0;0,012;0;-714,0721668
G17-0138;424932;P96322;P18-00053LL;0;1;4,5048;m%;93,46;5,987;0,057;0,214;0,07;0,162;0;0,004;0;0,001;0,004;0,0006;0,0001;0;0;0;0,011;0,0001;0;0;0;0,0022;0;0;0;0,006;0;-713,9317926
G17-0138;424932;P96322;P18-00053LL;0;1;4,6114;m%;93,69;5,796;0,058;0,213;0,07;0,163;0;0,005;0;0,004;0,004;0,0003;0;0;0;0;0,011;0,0001;0;0;0;0,0022;0;0;0;0,007;0;-713,7922246
G17-0138;424932;P96322;P18-00053LL;0;1;4,7181;m%;93,84;5,608;0,057;0,215;0,069;0,164;0;0,004;0;0,002;0,005;0,0003;0;0;0;0;0,009;0;0;0;0;0,0021;0;0;0;0,007;0;-713,6529561
G17-0138;424932;P96322;P18-00053LL;0;1;4,8247;m%;94,04;5,444;0,053;0,215;0,068;0,164;0;0,004;0;0,001;0,005;0,0004;0;0;0;0;0,012;0;0;0;0;0,0022;0;0;0;0,008;0;-713,5142657
G17-0138;424932;P96322;P18-00053LL;0;1;4,9346;m%;94,18;5,294;0,05;0,212;0,069;0,162;0;0,005;0;0;0,004;0,0002;0;0;0;0;0,009;0,0003;0;0;0;0,0021;0;0;0;0,004;0;-713,3717686
G17-0138;424932;P96322;P18-00053LL;0;1;5,0411;m%;94,33;5,14;0,051;0,212;0,066;0,162;0;0,005;0;0,003;0,004;0,0005;0;0;0;0;0,01;0;0;0;0;0,0021;0;0;0;0,01;0;-713,2341686
G17-0138;424932;P96322;P18-00053LL;0;1;5,1476;m%;94,48;4,993;0,05;0,213;0,064;0,166;0;0,004;0;0,002;0,005;0,0001;0;0;0;0;0,01;0;0;0;0;0,0021;0;0;0;0,009;0;-713,0970662
G17-0138;424932;P96322;P18-00053LL;0;1;5,2541;m%;94,64;4,85;0,047;0,212;0,064;0,167;0;0,005;0;0,002;0,005;0,0002;0;0;0;0;0,011;0,0002;0;0;0;0,0021;0;0;0;0,008;0;-712,9604774
G17-0138;424932;P96322;P18-00053LL;0;1;5,3606;m%;94,74;4,714;0,048;0,211;0,064;0,166;0;0,004;0;0,004;0,006;0,0002;0;0;0;0;0,011;0,0003;0;0;0;0,0022;0;0;0;0,008;0;-712,8244179
G17-0138;424932;P96322;P18-00053LL;0;1;5,4701;m%;94,91;4,581;0,045;0,211;0,065;0,165;0;0,004;0;0;0,007;0,0003;0;0;0;0;0,01;0,0002;0;0;0;0,0021;0;0;0;0,008;0;-712,6850935
G17-0138;424932;P96322;P18-00053LL;0;1;5,5764;m%;95,04;4,446;0,042;0,209;0,065;0,165;0;0,005;0;0,002;0,005;0,0002;0;0;0;0;0,012;0;0;0;0;0,0022;0;0;0;0,008;0;-712,5504065
G17-0138;424932;P96322;P18-00053LL;0;1;5,6826;m%;95,17;4,316;0,044;0,207;0,063;0,168;0;0,004;0;0,001;0,006;0,0006;0;0;0;0;0,01;0;0;0;0;0,0021;0;0;0;0,005;0;-712,4164174
G17-0138;424932;P96322;P18-00053LL;0;1;5,7921;m%;95,28;4,213;0,044;0,207;0,062;0,17;0;0,005;0;0,002;0,005;0,0003;0;0;0;0;0,01;0,0001;0;0;0;0,0021;0;0;0;0,007;0;-712,2788773
G17-0138;424932;P96322;P18-00053LL;0;1;5,898;m%;95,39;4,1;0,042;0,206;0,062;0,169;0;0,005;0;0,002;0,004;0,0002;0;0;0;0;0,011;0;0;0;0;0,0021;0;0;0;0,009;0;-712,1464646
G17-0138;424932;P96322;P18-00053LL;0;1;6,0072;m%;95,49;3,982;0,042;0,207;0,061;0,169;0;0,004;0;0,002;0,005;0,0001;0;0;0;0;0,011;0,0002;0;0;0;0,0022;0;0;0;0,009;0;-712,0105633
G17-0138;424932;P96322;P18-00053LL;0;1;6,1131;m%;95,63;3,858;0,041;0,207;0,061;0,167;0;0,004;0;0,002;0,007;0,0003;0;0;0;0;0,011;0;0;0;0;0,0022;0;0;0;0,012;0;-711,8794001
G17-0138;424932;P96322;P18-00053LL;0;1;6,2189;m%;95,77;3,742;0,04;0,205;0,061;0,166;0;0,004;0;0,001;0,008;0,0004;0;0;0;0;0,012;0;0;0;0;0,0021;0;0;0;0,01;0;-711,7489941
G17-0138;424932;P96322;P18-00053LL;0;1;6,3278;m%;95,8;3,672;0,039;0,205;0,06;0,168;0;0,005;0;0,001;0,007;0,0003;0;0;0;0;0,012;0,0004;0;0;0;0,0022;0;0;0;0,009;0;-711,6154409
G17-0138;424932;P96322;P18-00053LL;0;1;6,4336;m%;95,92;3,581;0,042;0,204;0,06;0,168;0;0,005;0;0,003;0,006;0,0001;0;0;0;0;0,011;0;0;0;0;0,0022;0;0;0;0,009;0;-711,486356
G17-0138;424932;P96322;P18-00053LL;0;1;6,5424;m%;95,99;3,456;0,045;0,204;0,062;0,166;0;0,004;0;0,002;0,008;0,0006;0;0;0;0;0,013;0,0002;0;0;0;0,0021;0;0;0;0,01;0;-711,354308
G17-0138;424932;P96322;P18-00053LL;0;1;6,6542;m%;96,1;3,342;0,044;0,203;0,061;0,167;0;0,005;0;0,001;0,008;0,0003;0;0;0;0;0,012;0;0;0;0;0,0021;0;0;0;0,01;0;-711,2193677
G17-0138;424932;P96322;P18-00053LL;0;1;6,7501;m%;96,19;3,291;0,044;0,203;0,061;0,167;0;0,005;0;0,003;0,008;0,0005;0;0;0;0;0,012;0;0;0;0;0,0021;0;0;0;0,01;0;-711,1042327
G17-0138;424932;P96322;P18-00053LL;0;1;6,8617;m%;96,26;3,236;0,043;0,203;0,061;0,167;0;0,005;0;0,001;0,008;0,0003;0;0;0;0;0,011;0;0;0;0;0,0022;0;0;0;0,007;0;-710,9709735
G17-0138;424932;P96322;P18-00053LL;0;1;6,9732;m%;96,35;3,167;0,043;0,202;0,061;0,167;0;0,004;0;0;0,008;0,0003;0;0;0;0;0,012;0;0;0;0;0,0022;0;0;0;0,008;0;-710,8386234
G17-0138;424932;P96322;P18-00053LL;0;1;7,0847;m%;96,41;3,091;0,044;0,2;0,061;0,167;0;0,005;0;0,003;0,008;0,0003;0;0;0;0;0,015;0;0;0;0;0,0022;0;0;0;0,01;0;-710,7070742
G17-0138;424932;P96322;P18-00053LL;0;1;7,1803;m%;96,45;3,024;0,044;0,2;0,061;0,167;0;0,005;0;0,003;0,008;0,0006;0;0;0;0;0,014;0,0001;0;0;0;0,0022;0;0;0;0,009;0;-710,5949298
G17-0138;424932;P96322;P18-00053LL;0;1;7,2916;m%;96,54;2,96;0,044;0,199;0,061;0,167;0;0,004;0;0,001;0,008;0,0005;0;0;0;0;0,013;0;0;0;0;0,0022;0;0;0;0,009;0;-710,4651291
G17-0138;424932;P96322;P18-00053LL;0;1;7,4028;m%;96,6;2,895;0,044;0,199;0,061;0,168;0;0,005;0;0,001;0,008;0,0003;0;0;0;0;0,012;0;0;0;0;0,0021;0;0;0;0,01;0;-710,3362718
G17-0138;424932;P96322;P18-00053LL;0;1;7,514;m%;96,67;2,833;0,044;0,198;0,061;0,169;0;0,005;0;0,001;0,009;0,0007;0;0;0;0;0,012;0,0001;0;0;0;0,0022;0;0;0;0,011;0;-710,2082508
G17-0138;424932;P96322;P18-00053LL;0;1;7,6093;m%;96,72;2,777;0,045;0,197;0,061;0,17;0;0,005;0;0,002;0,008;0;0;0;0;0;0,012;0;0;0;0;0,0022;0;0;0;0,009;0;-710,0992074
G17-0138;424932;P96322;P18-00053LL;0;1;7,7204;m%;96,79;2,724;0,045;0,196;0,061;0,17;0;0,005;0;0,003;0,008;0,0001;0;0;0;0;0,011;0;0;0;0;0,0022;0;0;0;0,01;0;-709,9728773
G17-0138;424932;P96322;P18-00053LL;0;1;7,8314;m%;96,82;2,668;0,046;0,195;0,061;0,171;0;0,005;0;0,002;0,009;0,0003;0;0;0;0;0,01;0;0;0;0;0,0022;0;0;0;0,012;0;-709,8475202
G17-0138;424932;P96322;P18-00053LL;0;1;7,9426;m%;96,88;2,612;0,045;0,194;0,06;0,171;0;0,004;0;0,003;0,009;0,0002;0;0;0;0;0,012;0;0;0;0;0,0022;0;0;0;0,009;0;-709,7228069
G17-0138;424932;P96322;P18-00053LL;0;1;8,0377;m%;96,93;2,563;0,045;0,194;0,06;0,171;0;0,004;0;0,004;0,009;0;0;0;0;0;0,011;0;0;0;0;0,0022;0;0;0;0,009;0;-709,6168467
G17-0138;424932;P96322;P18-00053LL;0;1;8,1488;m%;96,95;2,516;0,045;0,193;0,059;0,172;0;0,005;0;0,002;0,009;0,0002;0;0;0;0;0,012;0;0;0;0;0,0022;0;0;0;0,01;0;-709,4938796
G17-0138;424932;P96322;P18-00053LL;0;1;8,2598;m%;97,02;2,47;0,046;0,192;0,059;0,171;0;0,006;0;0,002;0,009;0,0001;0;0;0;0;0,011;0;0;0;0;0,0022;0;0;0;0,011;0;-709,3719127
G17-0138;424932;P96322;P18-00053LL;0;1;8,3707;m%;97,09;2,424;0,046;0,192;0,059;0,171;0;0,005;0;0,004;0,009;0,0002;0;0;0;0;0,013;0;0;0;0;0,0022;0;0;0;0,011;0;-709,2509508
G17-0138;424932;P96322;P18-00053LL;0;1;8,4659;m%;97,14;2,385;0,046;0,191;0,058;0,171;0;0,005;0;0,004;0,01;0,0005;0;0;0;0;0,012;0;0;0;0;0,0022;0;0;0;0,009;0;-709,1478319
G17-0138;424932;P96322;P18-00053LL;0;1;8,5769;m%;97,16;2,348;0,045;0,19;0,058;0,171;0;0,004;0;0,001;0,01;0,0002;0;0;0;0;0,011;0;0;0;0;0,0022;0;0;0;0,011;0;-709,0284428
G17-0138;424932;P96322;P18-00053LL;0;1;8,6879;m%;97,2;2,307;0,045;0,189;0,058;0,17;0;0,006;0;0,003;0,01;0,0005;0;0;0;0;0,011;0;0;0;0;0,0022;0;0;0;0,011;0;-708,909968
G17-0138;424932;P96322;P18-00053LL;0;1;8,7989;m%;97,22;2,268;0,045;0,189;0,058;0,17;0;0,006;0;0,002;0,01;0,0004;0;0;0;0;0,012;0;0;0;0;0,0022;0;0;0;0,012;0;-708,7924134
G17-0138;424932;P96322;P18-00053LL;0;1;8,894;m%;97,25;2,236;0,045;0,189;0,058;0,17;0;0,006;0;0,003;0,01;0,0003;0;0;0;0;0,012;0;0;0;0;0,0022;0;0;0;0,01;0;-708,6924338
G17-0138;424932;P96322;P18-00053LL;0;1;9,0051;m%;97,29;2,207;0,045;0,188;0,058;0,17;0;0,005;0;0,004;0,01;0,0003;0;0;0;0;0,013;0;0;0;0;0,0021;0;0;0;0,009;0;-708,5764979
G17-0138;424932;P96322;P18-00053LL;0;1;9,116;m%;97,34;2,174;0,045;0,187;0,058;0,169;0;0,005;0;0,001;0,011;0,0003;0;0;0;0;0,012;0;0;0;0;0,0022;0;0;0;0,012;0;-708,4617047
G17-0138;424932;P96322;P18-00053LL;0;1;9,2269;m%;97,35;2,144;0,044;0,186;0,057;0,169;0;0,006;0;0,001;0,011;0,0001;0;0;0;0;0,013;0,0001;0;0;0;0,0022;0;0;0;0,014;0;-708,3478493
G17-0138;424932;P96322;P18-00053LL;0;1;9,3378;m%;97,39;2,115;0,044;0,185;0,057;0,169;0;0,006;0;0,002;0,011;0,0003;0;0;0;0;0,011;0;0;0;0;0,0022;0;0;0;0,011;0;-708,2349357
G17-0138;424932;P96322;P18-00053LL;0;1;9,4329;m%;97,41;2,089;0,044;0,185;0,057;0,168;0;0,006;0;0,002;0,011;0,0002;0;0;0;0;0,011;0;0;0;0;0,0022;0;0;0;0,01;0;-708,1388622
G17-0138;424932;P96322;P18-00053LL;0;1;9,544;m%;97,47;2,063;0,044;0,184;0,057;0,168;0;0,005;0;0,002;0,011;0,0003;0;0;0;0;0,011;0;0;0;0;0,0022;0;0;0;0,011;0;-708,027509
G17-0138;424932;P96322;P18-00053LL;0;1;9,655;m%;97,47;2,038;0,044;0,184;0,057;0,168;0;0,006;0;0,002;0,012;0,0001;0;0;0;0;0,013;0;0;0;0;0,0022;0;0;0;0,012;0;-707,9172106
G17-0138;424932;P96322;P18-00053LL;0;1;9,7662;m%;97,48;2,014;0,043;0,183;0,057;0,168;0;0,007;0;0,002;0,012;0,0001;0;0;0;0;0,014;0;0;0;0;0,0022;0;0;0;0,012;0;-707,8076734
G17-0138;424932;P96322;P18-00053LL;0;1;9,8614;m%;97,5;1,993;0,043;0,182;0,057;0,168;0;0,005;0;0,002;0,012;0,0003;0;0;0;0;0,014;0;0;0;0;0,0022;0;0;0;0,014;0;-707,7146624
G17-0138;424932;P96322;P18-00053LL;0;1;9,9725;m%;97,54;1,972;0,043;0,182;0,057;0,168;0;0,005;0;0,003;0,012;0,0003;0;0;0;0;0,011;0;0;0;0;0,0022;0;0;0;0,012;0;-707,6070122
G17-0138;424932;P96322;P18-00053LL;0;1;10,0836;m%;97,56;1,952;0,043;0,181;0,057;0,169;0;0,006;0;0,002;0,012;0,0002;0;0;0;0;0,011;0;0;0;0;0,0022;0;0;0;0,011;0;-707,5003286
G17-0138;424932;P96322;P18-00053LL;0;1;10,1947;m%;97,58;1,933;0,042;0,18;0,057;0,169;0;0,006;0;0,001;0,011;0,0002;0;0;0;0;0,011;0,0003;0;0;0;0,0022;0;0;0;0,011;0;-707,3946134
G17-0138;424932;P96322;P18-00053LL;0;1;10,2899;m%;97,59;1,916;0,042;0,18;0,057;0,168;0;0,006;0;0,003;0,011;0,0002;0;0;0;0;0,011;0,0013;0;0;0;0,0022;0;0;0;0,011;0;-707,3047995
G17-0138;424932;P96322;P18-00053LL;0;1;10,4011;m%;97,62;1,898;0,043;0,179;0,057;0,168;0;0,006;0;0,003;0,011;0,0004;0;0;0;0;0,012;0,0005;0;0;0;0,0021;0;0;0;0,011;0;-707,2007943
G17-0138;424932;P96322;P18-00053LL;0;1;10,5123;m%;97,63;1,879;0,043;0,179;0,056;0,168;0;0,006;0;0,004;0,012;0,0006;0;0;0;0;0,013;0,0001;0;0;0;0,0021;0;0;0;0,012;0;-707,0977638
G17-0138;424932;P96322;P18-00053LL;0;1;10,6234;m%;97,65;1,862;0,042;0,178;0,056;0,168;0;0,006;0;0,003;0,012;0,0004;0;0;0;0;0,013;0;0;0;0;0,0022;0;0;0;0,012;0;-706,9958006
G17-0138;424932;P96322;P18-00053LL;0;1;10,7187;m%;97,66;1,846;0,042;0,178;0,057;0,168;0;0,006;0;0,003;0,012;0,0002;0;0;0;0;0,011;0;0;0;0;0,0022;0;0;0;0,01;0;-706,9091147
G17-0138;424932;P96322;P18-00053LL;0;1;10,8299;m%;97,67;1,83;0,042;0,177;0,057;0,168;0;0,006;0;0,002;0,012;0,0002;0;0;0;0;0,012;0;0;0;0;0,0022;0;0;0;0,011;0;-706,8088733
G17-0138;424932;P96322;P18-00053LL;0;1;10,9411;m%;97,71;1,816;0,041;0,177;0,057;0,167;0;0,006;0;0,003;0,012;0,0003;0;0;0;0;0,012;0;0;0;0;0,0022;0;0;0;0,011;0;-706,7096095
G17-0138;424932;P96322;P18-00053LL;0;1;11,0524;m%;97,71;1,801;0,04;0,177;0,058;0,167;0;0,006;0;0,003;0,012;0,0006;0;0;0;0;0,012;0;0;0;0;0,0022;0;0;0;0,011;0;-706,6112353
G17-0138;424932;P96322;P18-00053LL;0;1;11,1478;m%;97,73;1,788;0,04;0,177;0,058;0,167;0;0,006;0;0,003;0,012;0,0002;0;0;0;0;0,01;0;0;0;0;0,0022;0;0;0;0,012;0;-706,527694
G17-0138;424932;P96322;P18-00053LL;0;1;11,2589;m%;97,74;1,773;0,04;0,176;0,059;0,166;0;0,006;0;0,003;0,012;0,0003;0;0;0;0;0,011;0;0;0;0;0,0022;0;0;0;0,012;0;-706,4313108
G17-0138;424932;P96322;P18-00053LL;0;1;11,3702;m%;97,75;1,758;0,039;0,176;0,059;0,166;0;0,006;0;0,001;0,013;0,0005;0;0;0;0;0,012;0;0;0;0;0,0022;0;0;0;0,01;0;-706,3357316
G17-0138;424932;P96322;P18-00053LL;0;1;11,4815;m%;97,77;1,745;0,039;0,175;0,06;0,167;0;0,006;0;0,003;0,012;0,0004;0;0;0;0;0,013;0;0;0;0;0,0022;0;0;0;0,01;0;-706,2411301
G17-0138;424932;P96322;P18-00053LL;0;1;11,5769;m%;97,78;1,734;0,038;0,175;0,06;0,166;0;0,008;0;0,002;0,013;0,0002;0;0;0;0;0,012;0;0;0;0;0,0022;0;0;0;0,01;0;-706,1608204
G17-0138;424932;P96322;P18-00053LL;0;1;11,6883;m%;97,79;1,722;0,038;0,175;0,061;0,166;0;0,007;0;0,002;0,013;0,0001;0;0;0;0;0,012;0;0;0;0;0,0021;0;0;0;0,01;0;-706,0679487
G17-0138;424932;P96322;P18-00053LL;0;1;11,7996;m%;97,81;1,708;0,039;0,174;0,061;0,165;0;0,006;0;0,003;0,013;0,0001;0;0;0;0;0,011;0;0;0;0;0,0022;0;0;0;0,011;0;-705,976135
G17-0138;424932;P96322;P18-00053LL;0;1;11,911;m%;97,81;1,694;0,039;0,174;0,062;0,165;0;0,007;0;0,001;0,014;0,0003;0;0;0;0;0,012;0;0;0;0;0,0022;0;0;0;0,013;0;-705,8852126
G17-0138;424932;P96322;P18-00053LL;0;1;12,0065;m%;97,82;1,684;0,038;0,174;0,062;0,165;0;0,007;0;0,004;0,014;0,0004;0;0;0;0;0,011;0;0;0;0;0,0022;0;0;0;0,011;0;-705,8080416
G17-0138;424932;P96322;P18-00053LL;0;1;12,1179;m%;97,85;1,675;0,039;0,173;0,063;0,164;0;0,007;0;0,003;0,014;0,0003;0;0;0;0;0,011;0;0;0;0;0,0022;0;0;0;0,011;0;-705,7189236
G17-0138;424932;P96322;P18-00053LL;0;1;12,2292;m%;97,87;1,666;0,039;0,173;0,064;0,164;0;0,006;0;0,002;0,014;0,0001;0;0;0;0;0,011;0;0;0;0;0,0022;0;0;0;0,012;0;-705,6308528
G17-0138;424932;P96322;P18-00053LL;0;1;12,3405;m%;97,87;1,657;0,039;0,173;0,065;0,164;0;0,006;0;0,001;0,014;0,0004;0;0;0;0;0,011;0;0;0;0;0,0022;0;0;0;0,01;0;-705,5437461
G17-0138;424932;P96322;P18-00053LL;0;1;12,4359;m%;97,87;1,647;0,038;0,173;0,066;0,163;0;0,005;0;0;0,015;0,0006;0;0;0;0;0,012;0;0;0;0;0,0022;0;0;0;0,01;0;-705,4698488
G17-0138;424932;P96322;P18-00053LL;0;1;12,5473;m%;97,86;1,636;0,038;0,173;0,067;0,162;0;0,006;0;0,001;0,015;0,0006;0;0;0;0;0,014;0;0;0;0;0,0022;0;0;0;0,01;0;-705,3844496
G17-0138;424932;P96322;P18-00053LL;0;1;12,6588;m%;97,87;1,626;0,038;0,173;0,068;0,162;0;0,007;0;0,002;0,015;0,0004;0;0;0;0;0,012;0;0;0;0;0,0022;0;0;0;0,011;0;-705,2999329
G17-0138;424932;P96322;P18-00053LL;0;1;12,7544;m%;97,88;1,619;0,037;0,172;0,07;0,161;0;0,006;0;0,003;0,015;0,0001;0;0;0;0;0,012;0;0;0;0;0,0022;0;0;0;0,013;0;-705,2282301
G17-0138;424932;P96322;P18-00053LL;0;1;12,866;m%;97,9;1,612;0,037;0,172;0,071;0,16;0;0,006;0;0,002;0,015;0,0002;0;0;0;0;0,013;0;0;0;0;0,0022;0;0;0;0,011;0;-705,1454134
G17-0138;424932;P96322;P18-00053LL;0;1;12,9774;m%;97,92;1,603;0,037;0,172;0,073;0,16;0;0,006;0;0,003;0,015;0,0004;0;0;0;0;0,011;0;0;0;0;0,0021;0;0;0;0,013;0;-705,0636944
G17-0138;424932;P96322;P18-00053LL;0;1;13,0889;m%;97,92;1,592;0,037;0,171;0,075;0,159;0;0,006;0;0,004;0,015;0,0004;0;0;0;0;0,012;0,0004;0;0;0;0,0021;0;0;0;0,012;0;-704,9828478
G17-0138;424932;P96322;P18-00053LL;0;1;13,1845;m%;97,94;1,584;0,037;0,171;0,077;0,159;0;0,006;0;0,002;0,015;0,0004;0;0;0;0;0,01;0,0001;0;0;0;0,0022;0;0;0;0,01;0;-704,9142806
G17-0138;424932;P96322;P18-00053LL;0;1;13,296;m%;97,94;1,576;0,037;0,171;0,078;0,159;0;0,006;0;0,002;0,015;0,0005;0;0;0;0;0,01;0;0;0;0;0,0021;0;0;0;0,01;0;-704,8351812
G17-0138;424932;P96322;P18-00053LL;0;1;13,4075;m%;97,93;1,568;0,037;0,171;0,081;0,158;0;0,006;0;0,005;0,015;0,0004;0;0;0;0;0,01;0;0;0;0;0,0022;0;0;0;0,009;0;-704,7570164
G17-0138;424932;P96322;P18-00053LL;0;1;13,5191;m%;97,95;1,561;0,037;0,171;0,083;0,159;0;0,006;0;0,004;0,016;0,0002;0;0;0;0;0,011;0;0;0;0;0,0022;0;0;0;0,011;0;-704,6797131
G17-0138;424932;P96322;P18-00053LL;0;1;13,6148;m%;97,93;1,554;0,037;0,17;0,085;0,159;0;0,006;0;0,002;0,016;0,0004;0;0;0;0;0,013;0;0;0;0;0,0021;0;0;0;0,011;0;-704,6141623
G17-0138;424932;P96322;P18-00053LL;0;1;13,7264;m%;97,95;1,549;0,037;0,17;0,088;0,159;0;0,007;0;0,003;0,016;0,0003;0;0;0;0;0,012;0;0;0;0;0,0021;0;0;0;0,012;0;-704,5385778
G17-0138;424932;P96322;P18-00053LL;0;1;13,838;m%;97,96;1,542;0,038;0,17;0,091;0,159;0;0,005;0;0,002;0,017;0,0005;0;0;0;0;0,011;0;0;0;0;0,0021;0;0;0;0,013;0;-704,4639119
G17-0138;424932;P96322;P18-00053LL;0;1;13,9497;m%;97,96;1,533;0,038;0,17;0,094;0,158;0;0,005;0;0,002;0,017;0,0005;0;0;0;0;0,012;0;0;0;0;0,0021;0;0;0;0,012;0;-704,3900937
G17-0138;424932;P96322;P18-00053LL;0;1;14,0454;m%;97,96;1,527;0,037;0,17;0,097;0,158;0;0,007;0;0,001;0,018;0;0;0;0;0;0,011;0;0;0;0;0,0022;0;0;0;0,01;0;-704,3275731
G17-0138;424932;P96322;P18-00053LL;0;1;14,1571;m%;97,96;1,518;0,037;0,169;0,1;0,157;0;0,006;0;0,002;0,018;0,0002;0;0;0;0;0,012;0;0;0;0;0,0021;0;0;0;0,011;0;-704,2554401
G17-0138;424932;P96322;P18-00053LL;0;1;14,2687;m%;97,97;1,51;0,036;0,169;0,105;0,157;0;0,006;0;0,001;0,018;0,0002;0;0;0;0;0,011;0;0;0;0;0,0021;0;0;0;0,011;0;-704,1842703
G17-0138;424932;P96322;P18-00053LL;0;1;14,3645;m%;97,99;1,503;0,037;0,169;0,109;0,157;0;0,006;0;0,002;0,018;0,0003;0;0;0;0;0,011;0;0;0;0;0,0022;0;0;0;0,01;0;-704,1238887
G17-0138;424932;P96322;P18-00053LL;0;1;14,4764;m%;97,98;1,496;0,037;0,169;0,113;0,156;0;0,005;0;0;0,018;0,0003;0;0;0;0;0,011;0;0;0;0;0,0021;0;0;0;0,012;0;-704,0541875
G17-0138;424932;P96322;P18-00053LL;0;1;14,5883;m%;97,99;1,491;0,037;0,169;0,117;0,155;0;0,005;0;0,001;0,019;0,0004;0;0;0;0;0,011;0;0;0;0;0,0022;0;0;0;0,011;0;-703,9853729
G17-0138;424932;P96322;P18-00053LL;0;1;14,7001;m%;97,99;1,485;0,036;0,169;0,122;0,154;0;0,005;0;0,004;0,019;0,0004;0;0;0;0;0,011;0;0;0;0;0,0022;0;0;0;0,012;0;-703,9174991
G17-0138;424932;P96322;P18-00053LL;0;1;14,796;m%;97,98;1,483;0,036;0,169;0,127;0,154;0;0,006;0;0,005;0,02;0,0003;0;0;0;0;0,012;0;0;0;0;0,0022;0;0;0;0,013;0;-703,8599738
G17-0138;424932;P96322;P18-00053LL;0;1;14,9078;m%;97,99;1,482;0,036;0,169;0,132;0,154;0;0,005;0;0,002;0,021;0,0004;0;0;0;0;0,013;0,0014;0;0;0;0,0022;0;0;0;0,01;0;-703,7937164
G17-0138;424932;P96322;P18-00053LL;0;1;15,0196;m%;97,96;1,477;0,036;0,17;0,137;0,153;0;0,005;0;0,004;0,021;0,0007;0;0;0;0;0,012;0;0;0;0;0,0022;0;0;0;0,008;0;-703,72832
G17-0138;424932;P96322;P18-00053LL;0;1;15,1154;m%;97,98;1,474;0,036;0,17;0,142;0,153;0;0,006;0;0,004;0,021;0,0005;0;0;0;0;0,011;0;0;0;0;0,0022;0;0;0;0,007;0;-703,6729626
G17-0138;424932;P96322;P18-00053LL;0;1;15,2272;m%;97,95;1,472;0,036;0,17;0,146;0,153;0;0,006;0;0,001;0,022;0,0004;0;0;0;0;0,011;0;0;0;0;0,0021;0;0;0;0,009;0;-703,6091474
G17-0138;424932;P96322;P18-00053LL;0;1;15,3391;m%;97,95;1,47;0,036;0,17;0,152;0,152;0;0,005;0;0,002;0,022;0,0004;0;0;0;0;0,011;0;0;0;0;0,0021;0;0;0;0,012;0;-703,5461183
G17-0138;424932;P96322;P18-00053LL;0;1;15,4509;m%;97,97;1,467;0,036;0,17;0,157;0,152;0;0,006;0;0,002;0,023;0,0003;0;0;0;0;0,011;0;0;0;0;0,0022;0;0;0;0,012;0;-703,4839809
G17-0138;424932;P96322;P18-00053LL;0;1;15,5467;m%;97,97;1,464;0,036;0,171;0,163;0,151;0;0,006;0;0,001;0,024;0,0003;0;0;0;0;0,01;0;0;0;0;0,0022;0;0;0;0,012;0;-703,4313953
G17-0138;424932;P96322;P18-00053LL;0;1;15,6586;m%;97,96;1,462;0,036;0,171;0,168;0,151;0;0,006;0;0,001;0,025;0,0005;0;0;0;0;0,011;0;0;0;0;0,0021;0;0;0;0,012;0;-703,370736
G17-0138;424932;P96322;P18-00053LL;0;1;15,7707;m%;97,97;1,455;0,036;0,172;0,174;0,15;0;0,005;0;0,002;0,026;0,0005;0;0;0;0;0,009;0;0;0;0;0,0021;0;0;0;0,012;0;-703,3107868
G17-0138;424932;P96322;P18-00053LL;0;1;15,8667;m%;97,96;1,45;0,037;0,172;0,18;0,15;0;0,005;0;0,003;0,027;0,0009;0;0;0;0;0,011;0,0001;0;0;0;0,0022;0;0;0;0,009;0;-703,2600931
G17-0138;424932;P96322;P18-00053LL;0;1;15,9787;m%;97,94;1,447;0,038;0,172;0,186;0,15;0;0,006;0;0,004;0,028;0,0006;0;0;0;0;0,011;0;0;0;0;0,0022;0;0;0;0,01;0;-703,2016967
G17-0138;424932;P96322;P18-00053LL;0;1;16,0907;m%;97,93;1,445;0,038;0,172;0,194;0,15;0;0,006;0;0,002;0,029;0,0006;0;0;0;0;0,011;0;0;0;0;0,0021;0;0;0;0,012;0;-703,1440967
G17-0138;424932;P96322;P18-00053LL;0;1;16,1868;m%;97,94;1,442;0,039;0,172;0,2;0,15;0;0,006;0;0,004;0,03;0,0009;0;0;0;0;0,01;0;0;0;0;0,0021;0;0;0;0,01;0;-703,0953029
G17-0138;424932;P96322;P18-00053LL;0;1;16,2989;m%;97,93;1,441;0,04;0,173;0,208;0,151;0;0,006;0;0,004;0,03;0,0008;0;0;0;0;0,01;0;0;0;0;0,0021;0;0;0;0,009;0;-703,0391125
G17-0138;424932;P96322;P18-00053LL;0;1;16,4109;m%;97,92;1,439;0,041;0,173;0,216;0,151;0;0,006;0;0,002;0,031;0,0006;0;0;0;0;0,011;0,0001;0;0;0;0,0022;0;0;0;0,011;0;-702,9837469
G17-0138;424932;P96322;P18-00053LL;0;1;16,523;m%;97,91;1,435;0,042;0,173;0,225;0,151;0;0,006;0;0,002;0,032;0,0006;0;0;0;0;0,01;0;0;0;0;0,0022;0;0;0;0,011;0;-702,9290992
G17-0138;424932;P96322;P18-00053LL;0;1;16,6191;m%;97,91;1,431;0,043;0,173;0,233;0,151;0;0,006;0;0,001;0,032;0,0006;0;0;0;0;0,01;0;0;0;0;0,0022;0;0;0;0,01;0;-702,8828565
G17-0138;424932;P96322;P18-00053LL;0;1;16,7312;m%;97,9;1,428;0,044;0,173;0,241;0,15;0;0,006;0;0,001;0,032;0,0006;0;0;0;0;0,009;0;0;0;0;0,0022;0;0;0;0,007;0;-702,8296134
G17-0138;424932;P96322;P18-00053LL;0;1;16,8434;m%;97,89;1,427;0,045;0,173;0,249;0,149;0;0,005;0;0;0,033;0,0004;0;0;0;0;0,009;0;0;0;0;0,0021;0;0;0;0,01;0;-702,7770683
G17-0138;424932;P96322;P18-00053LL;0;1;16,9395;m%;97,89;1,426;0,045;0,173;0,258;0,148;0;0,005;0;0,002;0,034;0,0003;0;0;0;0;0,009;0;0;0;0;0,0022;0;0;0;0,01;0;-702,7326499
G17-0138;424932;P96322;P18-00053LL;0;1;17,0517;m%;97,89;1,426;0,046;0,173;0,267;0,148;0;0,005;0;0,001;0,035;0,0008;0;0;0;0;0,01;0;0;0;0;0,0022;0;0;0;0,01;0;-702,6814675
G17-0138;424932;P96322;P18-00053LL;0;1;17,1639;m%;97,89;1,423;0,047;0,173;0,276;0,147;0;0,006;0;0,001;0,036;0,0009;0;0;0;0;0,01;0;0;0;0;0,0021;0;0;0;0,009;0;-702,6310071
G17-0138;424932;P96322;P18-00053LL;0;1;17,2602;m%;97,86;1,42;0,047;0,174;0,284;0,147;0;0,006;0;0,004;0,037;0,0005;0;0;0;0;0,011;0;0;0;0;0,0021;0,001;0;0;0,009;0;-702,5882669
G17-0138;424932;P96322;P18-00053LL;0;1;17,3724;m%;97,84;1,417;0,047;0,174;0,293;0,146;0;0,005;0;0,003;0,039;0,0006;0;0;0;0;0,011;0;0;0;0;0,0021;0;0;0;0,01;0;-702,5391255
G17-0138;424932;P96322;P18-00053LL;0;1;17,4845;m%;97,82;1,417;0,048;0,174;0,303;0,146;0;0,005;0;0;0,04;0,0008;0;0;0;0;0,012;0;0;0;0;0,0021;0;0;0;0,009;0;-702,4907244
G17-0138;424932;P96322;P18-00053LL;0;1;17,5807;m%;97,85;1,416;0,048;0,174;0,312;0,145;0;0,005;0;0,001;0,041;0,0008;0;0;0;0;0,011;0;0;0;0;0,0022;0;0;0;0,008;0;-702,4497369
G17-0138;424932;P96322;P18-00053LL;0;1;17,693;m%;97,84;1,417;0,048;0,175;0,322;0,145;0;0,005;0;0,002;0,042;0,0006;0;0;0;0;0,011;0;0;0;0;0,0021;0;0;0;0,008;0;-702,4025228
G17-0138;424932;P96322;P18-00053LL;0;1;17,8053;m%;97,82;1,416;0,048;0,175;0,333;0,145;0;0,006;0;0,002;0,043;0,0005;0;0;0;0;0,01;0;0;0;0;0,0022;0;0;0;0,01;0;-702,3559823
G17-0138;424932;P96322;P18-00053LL;0;1;17,9175;m%;97,79;1,413;0,049;0,175;0,345;0,146;0;0,006;0;0,002;0,044;0,0005;0;0;0;0;0,01;0;0;0;0;0,0022;0;0;0;0,012;0;-702,3101469
G17-0138;424932;P96322;P18-00053LL;0;1;18,0138;m%;97,79;1,411;0,05;0,175;0,355;0,145;0;0,005;0;0,003;0,045;0,0005;0;0;0;0;0,01;0;0;0;0;0,0022;0;0;0;0,011;0;-702,2713292
G17-0138;424932;P96322;P18-00053LL;0;1;18,1261;m%;97,77;1,412;0,051;0,176;0,366;0,145;0;0,006;0;0,003;0,046;0,0007;0;0;0;0;0,01;0;0;0;0;0,0022;0;0;0;0,011;0;-702,2266633
G17-0138;424932;P96322;P18-00053LL;0;1;18,2385;m%;97,77;1,414;0,052;0,176;0,379;0,145;0;0,005;0;0,002;0,047;0,0008;0;0;0;0;0,01;0;0;0;0;0,0021;0;0;0;0,009;0;-702,1825972
G17-0138;424932;P96322;P18-00053LL;0;1;18,3348;m%;97,74;1,415;0,052;0,176;0,391;0,145;0;0,006;0;0,003;0,048;0,0007;0;0;0;0;0,011;0;0;0;0;0,0022;0;0;0;0,008;0;-702,1453452
G17-0138;424932;P96322;P18-00053LL;0;1;18,4471;m%;97,74;1,415;0,054;0,177;0,403;0,145;0;0,006;0;0,002;0,049;0,0009;0;0;0;0;0,01;0;0;0;0;0,0022;0;0;0;0,007;0;-702,1024808
G17-0138;424932;P96322;P18-00053LL;0;1;18,5594;m%;97,71;1,416;0,055;0,177;0,416;0,145;0;0,005;0;0,002;0,051;0,001;0;0;0;0;0,01;0;0;0;0;0,0021;0;0;0;0,009;0;-702,0602289
G17-0138;424932;P96322;P18-00053LL;0;1;18,6558;m%;97,69;1,418;0,057;0,178;0,429;0,145;0;0,006;0;0,002;0,052;0,0009;0;0;0;0;0,011;0;0;0;0;0,0022;0;0;0;0,011;0;-702,0244407
G17-0138;424932;P96322;P18-00053LL;0;1;18,7684;m%;97,68;1,421;0,058;0,178;0,442;0,144;0;0,006;0;0,001;0,054;0,0009;0;0;0;0;0,011;0;0;0;0;0,0021;0;0;0;0,01;0;-701,9831932
G17-0138;424932;P96322;P18-00053LL;0;1;18,8808;m%;97,65;1,424;0,059;0,179;0,456;0,144;0;0,006;0;0,003;0,056;0,001;0;0;0;0;0,01;0;0;0;0;0,0022;0;0;0;0,009;0;-701,9426063
G17-0138;424932;P96322;P18-00053LL;0;1;18,9772;m%;97,64;1,425;0,06;0,18;0,469;0,143;0;0,005;0;0,006;0,057;0,0011;0;0;0;0;0,009;0;0;0;0;0,0021;0;0;0;0,011;0;-701,9082572
G17-0138;424932;P96322;P18-00053LL;0;1;19,0898;m%;97,61;1,426;0,062;0,18;0,482;0,142;0;0,005;0;0,002;0,059;0,0011;0;0;0;0;0,011;0;0;0;0;0,0021;0;0;0;0,007;0;-701,8686655
G17-0138;424932;P96322;P18-00053LL;0;1;19,2023;m%;97,59;1,428;0,063;0,181;0,497;0,142;0;0,006;0;0,003;0,06;0,0011;0;0;0;0;0,011;0;0;0;0;0,0021;0;0;0;0,008;0;-701,8296699
G17-0138;424932;P96322;P18-00053LL;0;1;19,2989;m%;97,57;1,429;0,064;0,182;0,511;0,141;0;0,005;0;0,002;0,062;0,0013;0;0;0;0;0,009;0;0;0;0;0,0021;0;0;0;0,008;0;-701,7966259
G17-0138;424932;P96322;P18-00053LL;0;1;19,4116;m%;97,58;1,431;0,066;0,183;0,525;0,141;0;0,005;0;0,001;0,064;0,0012;0;0;0;0;0,009;0;0;0;0;0,0021;0;0;0;0,009;0;-701,7585801
G17-0138;424932;P96322;P18-00053LL;0;1;19,5244;m%;97,55;1,434;0,067;0,184;0,539;0,141;0;0,006;0;0,003;0,065;0,001;0;0;0;0;0,009;0;0;0;0;0,0021;0;0;0;0,009;0;-701,7210363
G17-0138;424932;P96322;P18-00053LL;0;1;19,6209;m%;97,51;1,436;0,068;0,184;0,553;0,14;0;0,006;0;0,004;0,067;0,001;0;0;0;0;0,011;0;0;0;0;0,0022;0;0;0;0,007;0;-701,6893359
G17-0138;424932;P96322;P18-00053LL;0;1;19,7336;m%;97,51;1,438;0,07;0,185;0,566;0,14;0;0,006;0;0,002;0,068;0,0009;0;0;0;0;0,01;0;0;0;0;0,0022;0;0;0;0,006;0;-701,6527933
G17-0138;424932;P96322;P18-00053LL;0;1;19,8464;m%;97,49;1,437;0,071;0,186;0,581;0,14;0;0,005;0;0,004;0,069;0,0008;0;0;0;0;0,01;0;0;0;0;0,0021;0;0;0;0,007;0;-701,6167263
G17-0138;424932;P96322;P18-00053LL;0;1;19,9432;m%;97,46;1,438;0,073;0,186;0,595;0,141;0;0,005;0;0,004;0,07;0,0011;0;0;0;0;0,012;0;0;0;0;0,0021;0;0;0;0,007;0;-701,5861729
G17-0138;424932;P96322;P18-00053LL;0;1;20,056;m%;97,44;1,44;0,074;0,187;0,609;0,141;0;0,005;0;0,002;0,072;0,001;0;0;0;0;0,01;0;0;0;0;0,0021;0,002;0;0;0,009;0;-701,5510243
G17-0138;424932;P96322;P18-00053LL;0;1;20,169;m%;97,41;1,44;0,075;0,187;0,625;0,141;0;0,006;0;0,003;0,073;0,001;0;0;0;0;0,01;0;0;0;0;0,0022;0,002;0;0;0,009;0;-701,5162947
G17-0138;424932;P96322;P18-00053LL;0;1;20,2658;m%;97,43;1,442;0,077;0,187;0,638;0,141;0;0,006;0;0,002;0,074;0,0011;0;0;0;0;0,009;0;0;0;0;0,0021;0;0;0;0,007;0;-701,4869198
G17-0138;424932;P96322;P18-00053LL;0;1;20,3788;m%;97,39;1,444;0,078;0,188;0,653;0,141;0;0,006;0;0,003;0,075;0,001;0;0;0;0;0,011;0;0;0;0;0,0021;0;0;0;0,007;0;-701,4530586
G17-0138;424932;P96322;P18-00053LL;0;1;20,4757;m%;97,38;1,444;0,079;0,189;0,667;0,141;0;0,006;0;0,002;0,077;0,0012;0;0;0;0;0,01;0;0;0;0;0,0021;0;0;0;0,01;0;-701,4243835
G17-0138;424932;P96322;P18-00053LL;0;1;20,5887;m%;97,36;1,445;0,079;0,189;0,681;0,141;0;0,006;0;0,002;0,078;0,0011;0;0;0;0;0,008;0;0;0;0;0,0021;0;0;0;0,008;0;-701,3913568
G17-0138;424932;P96322;P18-00053LL;0;1;20,7016;m%;97,34;1,446;0,08;0,19;0,696;0,14;0;0,006;0;0,001;0,08;0,0011;0;0;0;0;0,009;0;0;0;0;0,0021;0;0;0;0,007;0;-701,3587937
G17-0138;424932;P96322;P18-00053LL;0;1;20,7985;m%;97,31;1,448;0,08;0,19;0,71;0,14;0;0,005;0;0,001;0,081;0,0012;0;0;0;0;0,01;0;0;0;0;0,0021;0;0;0;0,009;0;-701,3311842
G17-0138;424932;P96322;P18-00053LL;0;1;20,9115;m%;97,31;1,45;0,08;0,191;0,723;0,14;0;0,006;0;0,002;0,083;0,0011;0;0;0;0;0,01;0;0;0;0;0,0021;0;0;0;0,009;0;-701,2993737
G17-0138;424932;P96322;P18-00053LL;0;1;21,0247;m%;97,28;1,453;0,081;0,192;0,737;0,14;0;0,006;0;0,002;0,085;0,0013;0;0;0;0;0,01;0;0;0;0;0,0021;0;0;0;0,007;0;-701,2679145
G17-0138;424932;P96322;P18-00053LL;0;1;21,1217;m%;97,26;1,455;0,081;0,193;0,749;0,14;0;0,005;0;0,001;0,086;0,0013;0;0;0;0;0,01;0,0003;0;0;0;0,0021;0,004;0;0;0,006;0;-701,2412744
G17-0138;424932;P96322;P18-00053LL;0;1;21,2349;m%;97,25;1,456;0,082;0,194;0,761;0,139;0;0,006;0;0,002;0,088;0,0012;0;0;0;0;0,01;0;0;0;0;0,0021;0,001;0;0;0,007;0;-701,2105461
G17-0138;424932;P96322;P18-00053LL;0;1;21,348;m%;97,24;1,458;0,083;0,195;0,775;0,139;0;0,006;0;0,001;0,089;0,0011;0;0;0;0;0,01;0;0;0;0;0,0021;0;0;0;0,005;0;-701,1802238
G17-0138;424932;P96322;P18-00053LL;0;1;21,445;m%;97,22;1,462;0,084;0,195;0,788;0,138;0;0,006;0;0,001;0,091;0,0011;0;0;0;0;0,009;0;0;0;0;0,0021;0;0;0;0,009;0;-701,1545119
G17-0138;424932;P96322;P18-00053LL;0;1;21,5582;m%;97,2;1,464;0,084;0,196;0,8;0,139;0;0,006;0;0,001;0,092;0,0012;0;0;0;0;0,01;0;0;0;0;0,0021;0,003;0;0;0,007;0;-701,1248402
G17-0138;424932;P96322;P18-00053LL;0;1;21,6553;m%;97,19;1,465;0,085;0,197;0,812;0,138;0;0,006;0;0,002;0,094;0,0011;0;0;0;0;0,008;0;0;0;0;0,0022;0,001;0;0;0,006;0;-701,0996684
G17-0138;424932;P96322;P18-00053LL;0;1;21,7686;m%;97,15;1,466;0,086;0,198;0,824;0,138;0;0,006;0;0,002;0,095;0,0012;0;0;0;0;0,01;0;0;0;0;0,0021;0;0;0;0,008;0;-701,0706146
G17-0138;424932;P96322;P18-00053LL;0;1;21,8819;m%;97,13;1,468;0,088;0,199;0,838;0,138;0;0,006;0;0,002;0,097;0,0014;0;0;0;0;0,01;0;0;0;0;0,0021;0;0;0;0,007;0;-701,0418935
G17-0138;424932;P96322;P18-00053LL;0;1;21,979;m%;97,12;1,47;0,09;0,199;0,852;0,138;0;0,006;0;0,001;0,098;0,0015;0;0;0;0;0,01;0;0;0;0;0,0021;0,002;0;0;0,008;0;-701,017536
G17-0138;424932;P96322;P18-00053LL;0;1;22,0924;m%;97,12;1,473;0,091;0,199;0,865;0,138;0;0,006;0;0,002;0,099;0,0014;0;0;0;0;0,01;0;0;0;0;0,0021;0,002;0;0;0,006;0;-700,9893812
G17-0138;424932;P96322;P18-00053LL;0;1;22,2057;m%;97,1;1,475;0,092;0,2;0,88;0,138;0;0,006;0;0,001;0,101;0,0014;0;0;0;0;0,01;0;0;0;0;0,0021;0,004;0;0;0,006;0;-700,9615554
G17-0138;424932;P96322;P18-00053LL;0;1;22,303;m%;97,06;1,477;0,093;0,2;0,893;0,138;0;0,007;0;0,002;0,102;0,0013;0;0;0;0;0,011;0;0;0;0;0,0021;0;0;0;0,007;0;-700,937894
G17-0138;424932;P96322;P18-00053LL;0;1;22,4165;m%;97,04;1,479;0,095;0,201;0,906;0,138;0;0,007;0;0,001;0,103;0,0014;0;0;0;0;0,01;0;0;0;0;0,0021;0,007;0;0;0,007;0;-700,9105587
G17-0138;424932;P96322;P18-00053LL;0;1;22,5138;m%;97,02;1,481;0,096;0,202;0,919;0,137;0;0,007;0;0,002;0,105;0,0013;0;0;0;0;0,009;0;0;0;0;0,0021;0,005;0;0;0,007;0;-700,8873455
G17-0138;424932;P96322;P18-00053LL;0;1;22,6273;m%;97,01;1,483;0,098;0,202;0,931;0,137;0;0,005;0;0,003;0,106;0,0013;0;0;0;0;0,01;0;0;0;0;0,0021;0,009;0;0;0,005;0;-700,8605156
G17-0138;424932;P96322;P18-00053LL;0;1;22,7409;m%;96,98;1,488;0,099;0,203;0,944;0,137;0;0,006;0;0,004;0,107;0,0015;0;0;0;0;0,009;0;0;0;0;0,0021;0,009;0;0;0,006;0;-700,8339202
G17-0138;424932;P96322;P18-00053LL;0;1;22,8383;m%;96,95;1,49;0,1;0,204;0,956;0,137;0;0,006;0;0,002;0,108;0,0014;0;0;0;0;0,009;0;0;0;0;0,0021;0,005;0;0;0,007;0;-700,8113157
G17-0138;424932;P96322;P18-00053LL;0;1;22,9519;m%;96,95;1,491;0,101;0,205;0,968;0,137;0;0,007;0;0,004;0,109;0,0015;0;0;0;0;0,009;0;0;0;0;0,0021;0,005;0;0;0,004;0;-700,7851737
G17-0138;424932;P96322;P18-00053LL;0;1;23,0494;m%;96,95;1,492;0,102;0,206;0,98;0,137;0;0,006;0;0,002;0,11;0,0016;0;0;0;0;0,009;0;0;0;0;0,0021;0,009;0;0;0,006;0;-700,7629205
G17-0138;424932;P96322;P18-00053LL;0;1;23,1632;m%;96,92;1,494;0,103;0,207;0,992;0,136;0;0,006;0;0,002;0,111;0,0018;0;0;0;0;0,01;0;0;0;0;0,0021;0,005;0;0;0,007;0;-700,7371527
G17-0138;424932;P96322;P18-00053LL;0;1;23,2769;m%;96,91;1,495;0,104;0,209;1,005;0,136;0;0,006;0;0,002;0,112;0,0014;0;0;0;0;0,009;0;0;0;0;0,0021;0,002;0;0;0,006;0;-700,7116196
G17-0138;424932;P96322;P18-00053LL;0;1;23,3744;m%;96,91;1,497;0,105;0,21;1,017;0,136;0;0,006;0;0,002;0,113;0,0018;0;0;0;0;0,009;0;0;0;0;0,0021;0,003;0;0;0,005;0;-700,6898857
G17-0138;424932;P96322;P18-00053LL;0;1;23,4882;m%;96,88;1,497;0,105;0,211;1,029;0,136;0;0,006;0;0,004;0,113;0,0015;0;0;0;0;0,009;0;0;0;0;0,0021;0,003;0;0;0,005;0;-700,6646979
G17-0138;424932;P96322;P18-00053LL;0;1;23,5857;m%;96,85;1,498;0,106;0,212;1,041;0,136;0;0,007;0;0,004;0,114;0,0014;0;0;0;0;0,011;0,0001;0;0;0;0,0021;0,006;0;0;0,004;0;-700,6432646
G17-0138;424932;P96322;P18-00053LL;0;1;23,6994;m%;96,83;1,499;0,107;0,213;1,053;0,137;0;0,006;0;0,003;0,115;0,0017;0;0;0;0;0,009;0,0001;0;0;0;0,0021;0,004;0;0;0,005;0;-700,6184325
G17-0138;424932;P96322;P18-00053LL;0;1;23,8133;m%;96,82;1,5;0,108;0,213;1,065;0,137;0;0,006;0;0,002;0,116;0,0014;0;0;0;0;0,01;0;0;0;0;0,0021;0,001;0;0;0,005;0;-700,5937228
G17-0138;424932;P96322;P18-00053LL;0;1;23,9108;m%;96,81;1,501;0,109;0,214;1,076;0,137;0;0,006;0;0,001;0,118;0,0021;0;0;0;0;0,008;0;0;0;0;0,0021;0,007;0;0;0,005;0;-700,5726956
G17-0138;424932;P96322;P18-00053LL;0;1;24,0246;m%;96,8;1,503;0,11;0,215;1,086;0,137;0;0,006;0;0;0,119;0,0017;0;0;0;0;0,009;0;0;0;0;0,0021;0,009;0;0;0,005;0;-700,5482899
G17-0138;424932;P96322;P18-00053LL;0;1;24,1222;m%;96,77;1,505;0,112;0,215;1,096;0,136;0;0,006;0;0,003;0,12;0,0016;0;0;0;0;0,009;0;0;0;0;0,0021;0,015;0;0;0,005;0;-700,5274689
G17-0138;424932;P96322;P18-00053LL;0;1;24,2361;m%;96,77;1,505;0,113;0,216;1,106;0,136;0;0,007;0;0,003;0,121;0,0017;0;0;0;0;0,008;0;0;0;0;0,0021;0,01;0;0;0,006;0;-700,503291
G17-0138;424932;P96322;P18-00053LL;0;1;24,35;m%;96,76;1,506;0,115;0,216;1,117;0,136;0;0,007;0;0,002;0,122;0,0019;0;0;0;0;0,008;0;0;0;0;0,0021;0,014;0;0;0,004;0;-700,4792337
G17-0138;424932;P96322;P18-00053LL;0;1;24,4477;m%;96,73;1,508;0,117;0,217;1,127;0,136;0;0,007;0;0,003;0,124;0,002;0;0;0;0;0,009;0;0;0;0;0,0021;0,01;0;0;0,006;0;-700,4586868
G17-0138;424932;P96322;P18-00053LL;0;1;24,5618;m%;96,72;1,509;0,118;0,218;1,137;0,135;0;0,006;0;0,005;0,125;0,0019;0;0;0;0;0,01;0;0;0;0;0,0021;0,006;0;0;0,006;0;-700,4347863
G17-0138;424932;P96322;P18-00053LL;0;1;24,6596;m%;96,71;1,509;0,119;0,219;1,147;0,135;0;0,007;0;0,002;0,125;0,0016;0;0;0;0;0,01;0,0004;0;0;0;0,0021;0,006;0;0;0,003;0;-700,414375
G17-0138;424932;P96322;P18-00053LL;0;1;24,7737;m%;96,7;1,51;0,121;0,22;1,156;0,135;0;0,007;0;0,003;0,126;0,0016;0;0;0;0;0,01;0;0;0;0;0,0021;0,001;0;0;0,004;0;-700,3906408
G17-0138;424932;P96322;P18-00053LL;0;1;24,8878;m%;96,66;1,511;0,121;0,221;1,165;0,135;0;0,007;0;0,002;0,128;0,0016;0;0;0;0;0,009;0;0;0;0;0,0021;0,006;0;0;0,008;0;-700,3669827
G17-0138;424932;P96322;P18-00053LL;0;1;24,9855;m%;96,68;1,511;0,122;0,222;1,174;0,135;0;0,007;0;0,001;0,129;0,0017;0;0;0;0;0,009;0;0;0;0;0,0021;0,011;0;0;0,005;0;-700,3467784
G17-0138;424932;P96322;P18-00053LL;0;1;25,0996;m%;96,66;1,511;0,122;0,223;1,182;0,135;0;0,007;0;0,003;0,13;0,0017;0;0;0;0;0,009;0;0;0;0;0,0021;0,007;0;0;0,006;0;-700,3232366
G17-0138;424932;P96322;P18-00053LL;0;1;25,1973;m%;96,65;1,512;0,122;0,224;1,19;0,135;0;0,007;0;0,003;0,13;0,0016;0;0;0;0;0,008;0;0;0;0;0,0021;0,005;0;0;0,003;0;-700,3031182
G17-0138;424932;P96322;P18-00053LL;0;1;25,3113;m%;96,65;1,51;0,122;0,225;1,198;0,135;0;0,007;0;0,003;0,131;0,0016;0;0;0;0;0,008;0;0;0;0;0,0021;0,008;0;0;0,005;0;-700,2796813
G17-0138;424932;P96322;P18-00053LL;0;1;25,4089;m%;96,64;1,508;0,123;0,226;1,205;0,135;0;0,006;0;0,002;0,132;0,0016;0;0;0;0;0,009;0;0;0;0;0,0021;0,009;0;0;0,004;0;-700,259642
G17-0138;424932;P96322;P18-00053LL;0;1;25,523;m%;96,62;1,507;0,123;0,227;1,212;0,136;0;0,007;0;0,004;0,133;0,0017;0;0;0;0;0,01;0;0;0;0;0,0021;0,012;0;0;0,004;0;-700,2362371
G17-0138;424932;P96322;P18-00053LL;0;1;25,6372;m%;96,61;1,505;0,124;0,228;1,22;0,136;0;0,006;0;0,003;0,134;0,0018;0;0;0;0;0,012;0;0;0;0;0,0021;0,01;0;0;0,004;0;-700,2128272
G17-0138;424932;P96322;P18-00053LL;0;1;25,7351;m%;96,62;1,503;0,125;0,229;1,227;0,137;0;0,006;0;0,002;0,135;0,0014;0;0;0;0;0,009;0;0;0;0;0,0021;0,007;0;0;0,006;0;-700,192764
G17-0138;424932;P96322;P18-00053LL;0;1;25,8493;m%;96,61;1,502;0,125;0,23;1,235;0,137;0;0,006;0;0,002;0,136;0,0016;0;0;0;0;0,008;0;0;0;0;0,0021;0,006;0;0;0,004;0;-700,1693586
G17-0138;424932;P96322;P18-00053LL;0;1;25,9472;m%;96,59;1,503;0,126;0,23;1,243;0,137;0;0,006;0;0,003;0,136;0,0019;0;0;0;0;0,01;0;0;0;0;0,0021;0,011;0;0;0,005;0;-700,1492861
G17-0138;424932;P96322;P18-00053LL;0;1;26,0613;m%;96,59;1,502;0,127;0,231;1,25;0,137;0;0,007;0;0,002;0,136;0,0017;0;0;0;0;0,009;0;0;0;0;0,0021;0,011;0;0;0,005;0;-700,125875
G17-0138;424932;P96322;P18-00053LL;0;1;26,1754;m%;96,57;1,5;0,128;0,232;1,257;0,137;0;0,006;0;0,003;0,137;0,0016;0;0;0;0;0,008;0;0;0;0;0,0021;0,007;0;0;0,004;0;-700,1024372
G17-0138;424932;P96322;P18-00053LL;0;1;26,2733;m%;96,56;1,498;0,128;0,233;1,264;0,137;0;0,005;0;0,002;0,138;0,0017;0;0;0;0;0,009;0;0;0;0;0,0021;0,008;0;0;0,003;0;-700,0822992
G17-0138;424932;P96322;P18-00053LL;0;1;26,3875;m%;96,54;1,498;0,128;0,234;1,27;0,138;0;0,006;0;0,003;0,138;0,0017;0;0;0;0;0,01;0;0;0;0;0,0021;0,015;0;0;0,004;0;-700,058768
G17-0138;424932;P96322;P18-00053LL;0;1;26,4854;m%;96,55;1,498;0,128;0,235;1,275;0,138;0;0,007;0;0,004;0,138;0,0017;0;0;0;0;0,009;0;0;0;0;0,0021;0,003;0;0;0,006;0;-700,0385547
G17-0138;424932;P96322;P18-00053LL;0;1;26,5996;m%;96,54;1,498;0,129;0,236;1,282;0,137;0;0,007;0;0,004;0,138;0,0017;0;0;0;0;0,009;0,0001;0;0;0;0,0021;0,007;0;0;0,005;0;-700,0149207
G17-0138;424932;P96322;P18-00053LL;0;1;26,6976;m%;96,54;1,496;0,129;0,237;1,289;0,136;0;0,006;0;0,004;0,138;0,0017;0;0;0;0;0,01;0;0;0;0;0,0021;0,013;0;0;0,006;0;-699,9945859
G17-0138;424932;P96322;P18-00053LL;0;1;26,812;m%;96,54;1,492;0,129;0,238;1,294;0,136;0;0,007;0;0,003;0,139;0,0019;0;0;0;0;0,01;0,0001;0;0;0;0,0021;0,014;0;0;0,007;0;-699,970778
G17-0138;424932;P96322;P18-00053LL;0;1;26,9262;m%;96,52;1,489;0,129;0,24;1,299;0,136;0;0,006;0;0,002;0,14;0,002;0;0;0;0;0,009;0,0006;0;0;0;0,0021;0,01;0;0;0,006;0;-699,9469285
G17-0138;424932;P96322;P18-00053LL;0;1;27,0242;m%;96,51;1,486;0,13;0,241;1,304;0,136;0;0,006;0;0,004;0,14;0,0017;0;0;0;0;0,009;0,0001;0;0;0;0,0021;0,013;0;0;0,007;0;-699,9263896
G17-0138;424932;P96322;P18-00053LL;0;1;27,1386;m%;96,52;1,483;0,13;0,241;1,309;0,136;0;0,006;0;0,003;0,141;0,0017;0;0;0;0;0,008;0;0;0;0;0,0021;0,014;0;0;0,003;0;-699,9023213
G17-0138;424932;P96322;P18-00053LL;0;1;27,2364;m%;96,53;1,482;0,131;0,242;1,314;0,136;0;0,007;0;0,002;0,141;0,0019;0;0;0;0;0,01;0;0;0;0;0,0021;0,012;0;0;0,005;0;-699,8816607
G17-0138;424932;P96322;P18-00053LL;0;1;27,3508;m%;96,51;1,482;0,132;0,244;1,32;0,136;0;0,006;0;0,004;0,142;0,0018;0;0;0;0;0,009;0;0;0;0;0,0021;0,012;0;0;0,005;0;-699,8573871
G17-0138;424932;P96322;P18-00053LL;0;1;27,4488;m%;96,49;1,48;0,133;0,245;1,325;0,136;0;0,007;0;0,001;0,143;0,0016;0;0;0;0;0,009;0;0;0;0;0,0021;0,023;0;0;0,004;0;-699,8364964
G17-0138;424932;P96322;P18-00053LL;0;1;27,563;m%;96,49;1,478;0,134;0,246;1,33;0,137;0;0,007;0;0,002;0,143;0,0015;0;0;0;0;0,009;0;0;0;0;0,0021;0,02;0;0;0,004;0;-699,8120323
G17-0138;424932;P96322;P18-00053LL;0;1;27,6611;m%;96,49;1,476;0,135;0,247;1,335;0,138;0;0,006;0;0,006;0,144;0,0021;0;0;0;0;0,01;0;0;0;0;0,0021;0,014;0;0;0,004;0;-699,7909084
