Repository: MajPaji/G17-0024

File: ecorr_raw_data.csv (part 12 of 29)
Proj no.;TO no.;Coil no.;Sample no.;WS;Brazed;Depth [μm];Unit;Al;Si;Fe;Cu;Mn;Mg;Cr;Ni-L;Ni-H;Zn;Ti;B;Be;Bi;Ca;Cd;Ga;Hg;In;Li;Na;P;Pb;Sn;Sr;V;Zr;
G17-0138;424932;P96322;P18-00053LL;0;1;27,7755;m%;96,46;1,477;0,136;0,248;1,34;0,138;0;0,007;0;0,005;0,144;0,002;0;0;0;0;0,009;0;0;0;0;0,0021;0,008;0;0;0,005;0;-699,7661406
G17-0138;424932;P96322;P18-00053LL;0;1;27,89;m%;96,47;1,476;0,138;0,249;1,347;0,138;0;0,006;0;0,005;0,144;0,0018;0;0;0;0;0,01;0,0001;0;0;0;0,0021;0,01;0;0;0,006;0;-699,7411992
G17-0138;424932;P96322;P18-00053LL;0;1;27,988;m%;96,46;1,475;0,139;0,249;1,352;0,138;0;0,006;0;0,003;0,143;0,0018;0;0;0;0;0,009;0;0;0;0;0,0021;0,011;0;0;0,002;0;-699,7197255
G17-0138;424932;P96322;P18-00053LL;0;1;28,1025;m%;96,46;1,475;0,14;0,25;1,357;0,138;0;0,006;0;0,006;0,143;0,0019;0;0;0;0;0,009;0;0;0;0;0,0021;0,018;0;0;0,004;0;-699,6944816
G17-0138;424932;P96322;P18-00053LL;0;1;28,2006;m%;96,45;1,473;0,141;0,251;1,362;0,139;0;0,006;0;0,006;0,143;0,0018;0;0;0;0;0,008;0;0;0;0;0,0021;0,011;0;0;0,004;0;-699,6727153
G17-0138;424932;P96322;P18-00053LL;0;1;28,3152;m%;96,45;1,472;0,142;0,252;1,366;0,139;0;0,006;0;0,004;0,143;0,0017;0;0;0;0;0,008;0,0001;0;0;0;0,0021;0,01;0;0;0,006;0;-699,64712
G17-0138;424932;P96322;P18-00053LL;0;1;28,4134;m%;96,44;1,47;0,142;0,253;1,37;0,139;0;0,006;0;0,003;0,143;0,0019;0;0;0;0;0,007;0,0002;0;0;0;0,0021;0,009;0;0;0,006;0;-699,6250381
G17-0138;424932;P96322;P18-00053LL;0;1;28,5278;m%;96,42;1,467;0,143;0,254;1,374;0,14;0;0,006;0;0,003;0,143;0,0019;0;0;0;0;0,008;0;0;0;0;0,0021;0,027;0;0;0,005;0;-699,5991328
G17-0138;424932;P96322;P18-00053LL;0;1;28,6423;m%;96,42;1,465;0,144;0,255;1,377;0,14;0;0,006;0;0,004;0,143;0,0018;0;0;0;0;0,009;0;0;0;0;0,0021;0,025;0;0;0,005;0;-699,5730034
G17-0138;424932;P96322;P18-00053LL;0;1;28,7404;m%;96,43;1,462;0,144;0,256;1,379;0,14;0;0,006;0;0,006;0,143;0,0015;0;0;0;0;0,009;0;0;0;0;0,0021;0,012;0;0;0,004;0;-699,5504508
G17-0138;424932;P96322;P18-00053LL;0;1;28,855;m%;96,43;1,459;0,143;0,257;1,381;0,141;0;0,006;0;0,003;0,143;0,0017;0;0;0;0;0,008;0,0001;0;0;0;0,0021;0,014;0;0;0,003;0;-699,5239048
G17-0138;424932;P96322;P18-00053LL;0;1;28,9531;m%;96,44;1,457;0,143;0,258;1,384;0,141;0;0,007;0;0,005;0,144;0,002;0;0;0;0;0,01;0,0001;0;0;0;0,0021;0,012;0;0;0,005;0;-699,5010045
G17-0138;424932;P96322;P18-00053LL;0;1;29,0676;m%;96,43;1,455;0,143;0,259;1,386;0,141;0;0,007;0;0,004;0,145;0,0019;0;0;0;0;0,01;0;0;0;0;0,0021;0,012;0;0;0,004;0;-699,4740638
G17-0138;424932;P96322;P18-00053LL;0;1;29,1657;m%;96,43;1,454;0,142;0,261;1,388;0,141;0;0,007;0;0,005;0,145;0,0017;0;0;0;0;0,009;0;0;0;0;0,0021;0,015;0;0;0,003;0;-699,4507952
G17-0138;424932;P96322;P18-00053LL;0;1;29,2802;m%;96,44;1,45;0,142;0,262;1,39;0,141;0;0,006;0;0,003;0,145;0,0022;0;0;0;0;0,009;0;0;0;0;0,0021;0,015;0;0;0,005;0;-699,4234128
G17-0138;424932;P96322;P18-00053LL;0;1;29,3783;m%;96,43;1,446;0,142;0,263;1,392;0,141;0;0,006;0;0,004;0,146;0,0021;0;0;0;0;0,009;0;0;0;0;0,0021;0,007;0;0;0,004;0;-699,3997557
G17-0138;424932;P96322;P18-00053LL;0;1;29,4929;m%;96,4;1,444;0,142;0,264;1,394;0,141;0;0,006;0;0,003;0,146;0,0016;0;0;0;0;0,01;0;0;0;0;0,0021;0,019;0;0;0,003;0;-699,3718838
G17-0138;424932;P96322;P18-00053LL;0;1;29,6075;m%;96,42;1,441;0,141;0,265;1,395;0,141;0;0,007;0;0,002;0,146;0,0016;0,0001;0;0;0;0,009;0;0;0;0;0,0021;0,019;0;0;0,003;0;-699,3437516
G17-0138;424932;P96322;P18-00053LL;0;1;29,7056;m%;96,43;1,438;0,14;0,266;1,396;0,141;0;0,007;0;0,004;0,146;0,0019;0;0;0;0;0,009;0;0;0;0;0,0021;0,015;0;0;0,005;0;-699,319458
G17-0138;424932;P96322;P18-00053LL;0;1;29,8201;m%;96,45;1,436;0,141;0,267;1,398;0,141;0;0,006;0;0,002;0,146;0,0021;0;0;0;0;0,007;0,0003;0;0;0;0,0021;0,012;0;0;0,005;0;-699,2908503
G17-0138;424932;P96322;P18-00053LL;0;1;29,9182;m%;96,43;1,432;0,141;0,267;1,399;0,142;0;0,007;0;0,003;0,146;0,0016;0;0;0;0;0,008;0;0;0;0;0,0021;0,016;0;0;0,003;0;-699,2661191
G17-0138;424932;P96322;P18-00053LL;0;1;30,0325;m%;96,45;1,428;0,141;0,268;1,399;0,142;0;0,006;0;0,004;0,146;0,0019;0;0;0;0;0,009;0;0;0;0;0,0021;0,015;0;0;0,004;0;-699,2370407
G17-0138;424932;P96322;P18-00053LL;0;1;30,1307;m%;96,45;1,423;0,141;0,269;1,4;0,142;0;0,006;0;0,002;0,146;0,0019;0;0;0;0;0,008;0;0;0;0;0,0021;0,008;0;0;0,004;0;-699,2118279
G17-0138;424932;P96322;P18-00053LL;0;1;30,2452;m%;96,44;1,417;0,14;0,27;1,401;0,143;0;0,007;0;0,005;0,146;0,002;0;0;0;0;0,009;0,0002;0;0;0;0,0021;0,012;0;0;0,004;0;-699,1821556
G17-0138;424932;P96322;P18-00053LL;0;1;30,3434;m%;96,43;1,413;0,14;0,271;1,403;0,143;0;0,007;0;0,004;0,146;0,0021;0;0;0;0;0,011;0,0004;0;0;0;0,0021;0,018;0;0;0,005;0;-699,1564677
G17-0138;424932;P96322;P18-00053LL;0;1;30,458;m%;96,44;1,41;0,139;0,272;1,405;0,143;0;0,008;0;0,006;0,146;0,0017;0;0;0;0;0,011;0;0;0;0;0,0021;0,011;0;0;0,005;0;-699,1262047
G17-0138;424932;P96322;P18-00053LL;0;1;30,5725;m%;96,44;1,408;0,139;0,272;1,406;0,144;0;0,007;0;0,006;0,147;0,0018;0;0;0;0;0,01;0;0;0;0;0,0021;0,017;0;0;0,006;0;-699,0956559
G17-0138;424932;P96322;P18-00053LL;0;1;30,6706;m%;96,45;1,405;0,139;0,273;1,408;0,144;0;0,006;0;0,006;0,147;0,0019;0;0;0;0;0,01;0;0;0;0;0,0021;0,012;0;0;0,004;0;-699,06923
G17-0138;424932;P96322;P18-00053LL;0;1;30,7852;m%;96,45;1,402;0,138;0,275;1,41;0,144;0;0,007;0;0,003;0,148;0,0016;0;0;0;0;0,009;0;0;0;0;0,0021;0,015;0;0;0,006;0;-699,0380592
G17-0138;424932;P96322;P18-00053LL;0;1;30,8834;m%;96,44;1,399;0,138;0,276;1,411;0,144;0;0,006;0;0,006;0,148;0,0018;0;0;0;0;0,009;0,0001;0;0;0;0,0021;0,017;0;0;0,004;0;-699,0110876
G17-0138;424932;P96322;P18-00053LL;0;1;30,9979;m%;96,43;1,396;0,137;0,277;1,412;0,144;0;0,007;0;0,005;0,149;0,0017;0;0;0;0;0,008;0,0001;0;0;0;0,0022;0,021;0;0;0,002;0;-698,9793295
G17-0138;424932;P96322;P18-00053LL;0;1;31,0962;m%;96,43;1,393;0,138;0,278;1,414;0,145;0;0,006;0;0,006;0,149;0,0016;0;0;0;0;0,008;0;0;0;0;0,0022;0,025;0;0;0,003;0;-698,9517949
G17-0138;424932;P96322;P18-00053LL;0;1;31,2109;m%;96,44;1,39;0,138;0,279;1,415;0,146;0;0,006;0;0,004;0,15;0,002;0;0;0;0;0,01;0;0;0;0;0,0021;0,022;0;0;0,003;0;-698,9193466
G17-0138;424932;P96322;P18-00053LL;0;1;31,3091;m%;96,43;1,389;0,138;0,28;1,416;0,146;0;0,006;0;0,006;0,15;0,0021;0;0;0;0;0,009;0;0;0;0;0,0021;0,023;0;0;0,003;0;-698,8912886
G17-0138;424932;P96322;P18-00053LL;0;1;31,4237;m%;96,43;1,386;0,138;0,282;1,416;0,147;0;0,006;0;0,006;0,15;0,0016;0;0;0;0;0,008;0;0;0;0;0,0021;0,021;0;0;0,004;0;-698,8582165
G17-0138;424932;P96322;P18-00053LL;0;1;31,5218;m%;96,43;1,383;0,139;0,283;1,418;0,147;0;0,007;0;0,006;0,149;0,0018;0;0;0;0;0,009;0;0;0;0;0,0021;0,018;0;0;0,005;0;-698,8296214
G17-0138;424932;P96322;P18-00053LL;0;1;31,6363;m%;96,45;1,381;0,14;0,285;1,42;0,148;0;0,007;0;0,005;0,149;0,0018;0;0;0;0;0,01;0;0;0;0;0,0021;0,011;0;0;0,005;0;-698,7959097
G17-0138;424932;P96322;P18-00053LL;0;1;31,7509;m%;96,44;1,379;0,141;0,286;1,422;0,149;0;0,006;0;0,004;0,149;0,0017;0;0;0;0;0,01;0;0;0;0;0,0021;0,016;0;0;0,005;0;-698,761801
G17-0138;424932;P96322;P18-00053LL;0;1;31,8492;m%;96,44;1,375;0,141;0,287;1,424;0,149;0;0,006;0;0,006;0,149;0,0018;0;0;0;0;0,01;0;0;0;0;0,0021;0,005;0;0;0,006;0;-698,7322471
G17-0138;424932;P96322;P18-00053LL;0;1;31,9639;m%;96,41;1,372;0,141;0,288;1,426;0,149;0;0,007;0;0,006;0,149;0,002;0;0;0;0;0,009;0;0;0;0;0,0021;0,025;0;0;0,004;0;-698,6974122
G17-0138;424932;P96322;P18-00053LL;0;1;32,0622;m%;96,43;1,368;0,14;0,289;1,428;0,149;0;0,006;0;0,007;0,149;0,0021;0;0;0;0;0,009;0;0;0;0;0,0021;0,02;0;0;0,001;0;-698,6672544
G17-0138;424932;P96322;P18-00053LL;0;1;32,1768;m%;96,41;1,366;0,14;0,29;1,429;0,149;0;0,006;0;0,005;0,149;0,0017;0;0;0;0;0,01;0;0;0;0;0,0021;0,019;0;0;0,001;0;-698,631738
G17-0138;424932;P96322;P18-00053LL;0;1;32,2752;m%;96,43;1,364;0,14;0,291;1,43;0,149;0;0,006;0;0,003;0,148;0,002;0;0;0;0;0,01;0;0;0;0;0,0021;0,019;0;0;0,003;0;-698,6009317
G17-0138;424932;P96322;P18-00053LL;0;1;32,3899;m%;96,43;1,358;0,14;0,292;1,43;0,15;0;0,007;0;0,004;0,148;0,0019;0;0;0;0;0,01;0;0;0;0;0,0021;0,022;0;0;0,003;0;-698,5646561
G17-0138;424932;P96322;P18-00053LL;0;1;32,4882;m%;96,43;1,354;0,141;0,293;1,43;0,15;0;0,006;0;0,003;0,149;0,0023;0;0;0;0;0,009;0;0;0;0;0,0022;0,02;0;0;0,005;0;-698,5332505
G17-0138;424932;P96322;P18-00053LL;0;1;32,6029;m%;96,44;1,348;0,14;0,294;1,429;0,15;0;0,007;0;0,003;0,15;0,0019;0;0;0;0;0,009;0;0;0;0;0,0021;0,025;0;0;0,004;0;-698,496232
G17-0138;424932;P96322;P18-00053LL;0;1;32,7013;m%;96,43;1,341;0,14;0,295;1,429;0,15;0;0,006;0;0,003;0,15;0,0017;0;0;0;0;0,009;0;0;0;0;0,0021;0,025;0;0;0,004;0;-698,4641509
G17-0138;424932;P96322;P18-00053LL;0;1;32,816;m%;96,47;1,337;0,14;0,296;1,428;0,151;0;0,006;0;0,004;0,151;0,0021;0;0;0;0;0,009;0;0;0;0;0,0021;0,014;0;0;0,004;0;-698,426375
G17-0138;424932;P96322;P18-00053LL;0;1;32,9307;m%;96,46;1,333;0,14;0,297;1,427;0,151;0;0,006;0;0,005;0,151;0,0023;0;0;0;0;0,009;0;0;0;0;0,0021;0,013;0;0;0,003;0;-698,3881858
G17-0138;424932;P96322;P18-00053LL;0;1;33,0289;m%;96,47;1,328;0,139;0,298;1,425;0,152;0;0,006;0;0,003;0,151;0,0022;0;0;0;0;0,009;0;0;0;0;0,0021;0,013;0;0;0,005;0;-698,355159
G17-0138;424932;P96322;P18-00053LL;0;1;33,1435;m%;96,47;1,324;0,139;0,299;1,424;0,152;0;0,006;0;0,006;0,151;0,0024;0;0;0;0;0,01;0;0;0;0;0,0022;0,018;0;0;0,006;0;-698,3162266
G17-0138;424932;P96322;P18-00053LL;0;1;33,2418;m%;96,47;1,319;0,138;0,3;1,425;0,152;0;0,006;0;0,005;0,152;0,0021;0;0;0;0;0,01;0,0003;0;0;0;0,0021;0,016;0;0;0,004;0;-698,2824947
G17-0138;424932;P96322;P18-00053LL;0;1;33,3565;m%;96,46;1,316;0,138;0,301;1,425;0,152;0;0,007;0;0,004;0,151;0,0018;0;0;0;0;0,009;0,0001;0;0;0;0,0021;0,018;0;0;0,003;0;-698,2427383
G17-0138;424932;P96322;P18-00053LL;0;1;33,4548;m%;96,47;1,312;0,137;0,302;1,425;0,153;0;0,007;0;0,003;0,151;0,0024;0;0;0;0;0,009;0;0;0;0;0,0021;0,027;0;0;0,003;0;-698,2083239
G17-0138;424932;P96322;P18-00053LL;0;1;33,5696;m%;96,47;1,309;0,137;0,304;1,426;0,153;0;0,007;0;0,005;0,151;0,0023;0;0;0;0;0,009;0;0;0;0;0,0022;0,022;0;0;0,003;0;-698,1677298
G17-0138;424932;P96322;P18-00053LL;0;1;33,668;m%;96,47;1,306;0,137;0,305;1,426;0,153;0;0,007;0;0,003;0,151;0,0019;0;0;0;0;0,009;0;0;0;0;0,0022;0,028;0;0;0,003;0;-698,1325867
G17-0138;424932;P96322;P18-00053LL;0;1;33,7828;m%;96,47;1,302;0,136;0,306;1,426;0,154;0;0,007;0;0,005;0,151;0,002;0;0;0;0;0,009;0;0;0;0;0,0022;0,024;0;0;0,004;0;-698,0911775
G17-0138;424932;P96322;P18-00053LL;0;1;33,8813;m%;96,48;1,298;0,136;0,308;1,426;0,154;0;0,007;0;0,006;0,15;0,0022;0;0;0;0;0,012;0;0;0;0;0,0022;0,025;0;0;0,004;0;-698,0552945
G17-0138;424932;P96322;P18-00053LL;0;1;33,996;m%;96,45;1,296;0,136;0,309;1,425;0,154;0;0,007;0;0,005;0,15;0,0022;0;0;0;0;0,01;0;0;0;0;0,0021;0,032;0;0;0,003;0;-698,0130961
G17-0138;424932;P96322;P18-00053LL;0;1;34,1108;m%;96,48;1,292;0,136;0,31;1,425;0,154;0;0,008;0;0,003;0,15;0,0018;0;0;0;0;0,009;0;0;0;0;0,0021;0,021;0;0;0,005;0;-697,9704122
G17-0138;424932;P96322;P18-00053LL;0;1;34,2092;m%;96,49;1,286;0,136;0,311;1,425;0,155;0;0,007;0;0,006;0,151;0,0024;0;0;0;0;0,01;0,0001;0;0;0;0,0022;0,015;0;0;0,004;0;-697,9334666
G17-0138;424932;P96322;P18-00053LL;0;1;34,324;m%;96,51;1,282;0,136;0,312;1,424;0,155;0;0,007;0;0,003;0,152;0,0023;0;0;0;0;0,008;0;0;0;0;0,0021;0,012;0;0;0,003;0;-697,8899416
G17-0138;424932;P96322;P18-00053LL;0;1;34,4224;m%;96,49;1,278;0,136;0,313;1,424;0,155;0;0,006;0;0,006;0,152;0,0019;0;0;0;0;0,01;0;0;0;0;0,0021;0,021;0;0;0,004;0;-697,852271
G17-0138;424932;P96322;P18-00053LL;0;1;34,5372;m%;96,5;1,272;0,136;0,314;1,423;0,156;0;0,006;0;0,007;0,152;0,002;0;0;0;0;0,01;0,0001;0;0;0;0,0022;0,02;0;0;0,003;0;-697,8078957
G17-0138;424932;P96322;P18-00053LL;0;1;34,6357;m%;96,49;1,268;0,135;0,315;1,422;0,156;0;0,006;0;0,006;0,152;0,002;0;0;0;0;0,011;0,0007;0;0;0;0,0021;0,017;0;0;0,005;0;-697,7694534
G17-0138;424932;P96322;P18-00053LL;0;1;34,7506;m%;96,51;1,264;0,136;0,316;1,423;0,156;0;0,007;0;0,003;0,152;0,002;0;0;0;0;0,01;0,0002;0;0;0;0,0021;0,015;0;0;0,003;0;-697,7241792
G17-0138;424932;P96322;P18-00053LL;0;1;34,849;m%;96,52;1,26;0,136;0,316;1,423;0,157;0;0,007;0;0,006;0,152;0,0022;0;0;0;0;0,01;0;0;0;0;0,0021;0,02;0;0;0,003;0;-697,6850359
G17-0138;424932;P96322;P18-00053LL;0;1;34,9639;m%;96,51;1,256;0,136;0,317;1,424;0,157;0;0,006;0;0,005;0,153;0,0023;0;0;0;0;0,011;0,0003;0;0;0;0,0022;0,023;0;0;0,005;0;-697,6388939
G17-0138;424932;P96322;P18-00053LL;0;1;35,0625;m%;96,51;1,252;0,136;0,318;1,426;0,157;0;0,007;0;0,005;0,153;0,0021;0;0;0;0;0,011;0;0;0;0;0,0021;0,022;0;0;0,005;0;-697,5989226
G17-0138;424932;P96322;P18-00053LL;0;1;35,1774;m%;96,5;1,25;0,137;0,319;1,427;0,157;0;0,006;0;0,006;0,152;0,0021;0;0;0;0;0,011;0;0;0;0;0,0021;0,026;0;0;0,004;0;-697,5519046
G17-0138;424932;P96322;P18-00053LL;0;1;35,2759;m%;96,51;1,248;0,138;0,32;1,428;0,157;0;0,007;0;0,005;0,151;0,0021;0;0;0;0;0,011;0;0;0;0;0,0022;0,021;0;0;0,002;0;-697,5112202
G17-0138;424932;P96322;P18-00053LL;0;1;35,3908;m%;96,51;1,246;0,139;0,321;1,43;0,158;0;0,007;0;0,005;0,151;0,0021;0;0;0;0;0,008;0;0;0;0;0,0022;0,026;0;0;0,004;0;-697,46332
G17-0138;424932;P96322;P18-00053LL;0;1;35,5057;m%;96,5;1,244;0,14;0,322;1,433;0,158;0;0,006;0;0,005;0,151;0,002;0;0;0;0;0,009;0;0;0;0;0,0022;0,018;0;0;0,005;0;-697,4149423
G17-0138;424932;P96322;P18-00053LL;0;1;35,6042;m%;96,49;1,242;0,141;0,323;1,436;0,158;0;0,007;0;0,007;0,152;0,002;0;0;0;0;0,009;0;0;0;0;0,0021;0,019;0;0;0,005;0;-697,3730881
G17-0138;424932;P96322;P18-00053LL;0;1;35,7191;m%;96,5;1,24;0,142;0,324;1,437;0,158;0;0,006;0;0,005;0,152;0,002;0;0;0;0;0,01;0,0003;0;0;0;0,0021;0,015;0;0;0,002;0;-697,3238191
G17-0138;424932;P96322;P18-00053LL;0;1;35,8177;m%;96,5;1,238;0,143;0,325;1,439;0,158;0;0,006;0;0,004;0,152;0,0018;0;0;0;0;0,011;0;0;0;0;0,0021;0,017;0;0;0,004;0;-697,2811552
G17-0138;424932;P96322;P18-00053LL;0;1;35,9328;m%;96,49;1,236;0,144;0,327;1,44;0,16;0;0,006;0;0,005;0,152;0,002;0;0;0;0;0,011;0,0001;0;0;0;0,0021;0,017;0;0;0,003;0;-697,2309016
G17-0138;424932;P96322;P18-00053LL;0;1;36,0314;m%;96,49;1,234;0,144;0,328;1,441;0,16;0;0,007;0;0,007;0,152;0,0022;0;0;0;0;0,009;0;0;0;0;0,0021;0,024;0;0;0,005;0;-697,1874655
G17-0138;424932;P96322;P18-00053LL;0;1;36,1466;m%;96,5;1,23;0,145;0,329;1,441;0,161;0;0,007;0;0,005;0,152;0,002;0;0;0;0;0,009;0;0;0;0;0,0022;0,021;0;0;0,003;0;-697,1362636
G17-0138;424932;P96322;P18-00053LL;0;1;36,2453;m%;96,48;1,226;0,144;0,33;1,442;0,162;0;0,007;0;0,005;0,152;0,002;0;0;0;0;0,01;0,0006;0;0;0;0,0022;0,021;0;0;0,002;0;-697,0920062
G17-0138;424932;P96322;P18-00053LL;0;1;36,3606;m%;96,49;1,221;0,144;0,331;1,442;0,162;0;0,007;0;0,005;0,151;0,0019;0;0;0;0;0,011;0,0014;0;0;0;0,0022;0,028;0;0;0,004;0;-697,0398497
G17-0138;424932;P96322;P18-00053LL;0;1;36,4593;m%;96,47;1,216;0,144;0,332;1,442;0,162;0;0,008;0;0,007;0,151;0,0016;0;0;0;0;0,011;0,0002;0;0;0;0,0021;0,023;0;0;0,005;0;-696,9948116
G17-0138;424932;P96322;P18-00053LL;0;1;36,5744;m%;96,5;1,213;0,145;0,334;1,441;0,163;0;0,007;0;0,004;0,151;0,0021;0;0;0;0;0,01;0;0;0;0;0,0022;0,019;0;0;0,004;0;-696,9418339
G17-0138;424932;P96322;P18-00053LL;0;1;36,6731;m%;96,51;1,21;0,145;0,335;1,441;0,163;0;0,006;0;0,004;0,15;0,002;0;0;0;0;0,011;0;0;0;0;0,0021;0,023;0;0;0,004;0;-696,8960132
G17-0138;424932;P96322;P18-00053LL;0;1;36,7882;m%;96,53;1,205;0,145;0,337;1,442;0,164;0;0,006;0;0,004;0,15;0,0019;0;0;0;0;0,011;0;0;0;0;0,0021;0,015;0;0;0,005;0;-696,8421217
G17-0138;424932;P96322;P18-00053LL;0;1;36,887;m%;96,51;1,199;0,144;0,337;1,442;0,164;0;0,007;0;0,006;0,15;0,0018;0;0;0;0;0,01;0;0;0;0;0,0022;0,03;0;0;0,005;0;-696,7954691
G17-0138;424932;P96322;P18-00053LL;0;1;37,0023;m%;96,52;1,194;0,144;0,338;1,443;0,163;0;0,007;0;0,005;0,151;0,0018;0;0;0;0;0,01;0;0;0;0;0,0021;0,021;0;0;0,005;0;-696,7405656
G17-0138;424932;P96322;P18-00053LL;0;1;37,1011;m%;96,5;1,19;0,144;0,339;1,445;0,164;0;0,006;0;0,006;0,15;0,0017;0;0;0;0;0,01;0;0;0;0;0,0022;0,022;0;0;0,005;0;-696,6931251
G17-0138;424932;P96322;P18-00053LL;0;1;37,2165;m%;96,51;1,187;0,144;0,34;1,446;0,164;0;0,007;0;0,006;0,15;0,0021;0;0;0;0;0,01;0;0;0;0;0,0022;0,026;0;0;0,005;0;-696,6372529
G17-0138;424932;P96322;P18-00053LL;0;1;37,3154;m%;96,53;1,184;0,144;0,341;1,446;0,165;0;0,007;0;0,004;0,151;0,0023;0;0;0;0;0,01;0;0;0;0;0,0021;0,028;0;0;0,005;0;-696,5889741
G17-0138;424932;P96322;P18-00053LL;0;1;37,4306;m%;96,53;1,181;0,145;0,342;1,447;0,165;0;0,007;0;0,004;0,152;0,0017;0;0;0;0;0,01;0;0;0;0;0,0022;0,017;0;0;0,004;0;-696,5322781
G17-0138;424932;P96322;P18-00053LL;0;1;37,5295;m%;96,52;1,177;0,145;0,343;1,447;0,166;0;0,006;0;0,006;0,152;0,0017;0;0;0;0;0,011;0;0;0;0;0,0022;0,016;0;0;0,002;0;-696,4832092
G17-0138;424932;P96322;P18-00053LL;0;1;37,6447;m%;96,5;1,171;0,144;0,343;1,448;0,166;0;0,007;0;0,007;0,152;0,002;0;0;0;0;0,012;0;0;0;0;0,0022;0,025;0;0;0,005;0;-696,425593
G17-0138;424932;P96322;P18-00053LL;0;1;37,7436;m%;96,51;1,166;0,144;0,344;1,448;0,167;0;0,007;0;0,008;0,152;0,0021;0;0;0;0;0,01;0,0001;0;0;0;0,0021;0,026;0;0;0,003;0;-696,375734
G17-0138;424932;P96322;P18-00053LL;0;1;37,8589;m%;96,51;1,163;0,144;0,345;1,448;0,167;0;0,007;0;0,007;0,152;0,0021;0;0;0;0;0,009;0,0004;0;0;0;0,0021;0,027;0;0;0,003;0;-696,3171468
G17-0138;424932;P96322;P18-00053LL;0;1;37,9578;m%;96,54;1,159;0,144;0,346;1,448;0,167;0;0,007;0;0,006;0,151;0,0019;0;0;0;0;0,01;0,0004;0;0;0;0,0021;0,02;0;0;0,004;0;-696,2664981
G17-0138;424932;P96322;P18-00053LL;0;1;38,0731;m%;96,56;1,153;0,144;0,348;1,446;0,168;0;0,007;0;0,005;0,151;0,002;0;0;0;0;0,009;0,0001;0;0;0;0,0021;0,012;0;0;0,003;0;-696,2069908
G17-0138;424932;P96322;P18-00053LL;0;1;38,172;m%;96,56;1,149;0,144;0,349;1,445;0,168;0;0,006;0;0,007;0,151;0,0022;0,0001;0;0;0;0,011;0;0;0;0;0,0021;0,017;0;0;0,003;0;-696,1555534
G17-0138;424932;P96322;P18-00053LL;0;1;38,2874;m%;96,53;1,144;0,144;0,35;1,444;0,169;0;0,008;0;0,007;0,151;0,0021;0;0;0;0;0,011;0;0;0;0;0,0021;0,019;0;0;0,004;0;-696,0950749
G17-0138;424932;P96322;P18-00053LL;0;1;38,3863;m%;96,56;1,139;0,143;0,351;1,444;0,169;0;0,007;0;0,009;0,151;0,0019;0;0;0;0;0,011;0;0;0;0;0,0021;0,021;0;0;0,004;0;-696,0428501
G17-0138;424932;P96322;P18-00053LL;0;1;38,5017;m%;96,57;1,134;0,143;0,352;1,444;0,17;0;0,007;0;0,007;0,15;0,0018;0;0;0;0;0,011;0,0002;0;0;0;0,0021;0,017;0;0;0,003;0;-695,981454
G17-0138;424932;P96322;P18-00053LL;0;1;38,6006;m%;96,56;1,129;0,143;0,354;1,444;0,17;0;0,007;0;0,006;0,15;0,0019;0;0;0;0;0,01;0,0001;0;0;0;0,0022;0,022;0;0;0,002;0;-695,928444
G17-0138;424932;P96322;P18-00053LL;0;1;38,7161;m%;96,54;1,127;0,143;0,355;1,444;0,17;0;0,007;0;0,006;0,15;0,0023;0;0;0;0;0,009;0;0;0;0;0,0022;0,025;0;0;0,003;0;-695,8660788
G17-0138;424932;P96322;P18-00053LL;0;1;38,8152;m%;96,56;1,123;0,143;0,356;1,442;0,17;0;0,007;0;0,006;0,15;0,0022;0;0;0;0;0,01;0;0;0;0;0,0022;0,019;0;0;0,004;0;-695,8121766
G17-0138;424932;P96322;P18-00053LL;0;1;38,9307;m%;96,58;1,119;0,143;0,357;1,441;0,17;0;0,007;0;0,007;0,15;0,002;0;0;0;0;0,011;0;0;0;0;0,0021;0,021;0;0;0,003;0;-695,7488979
G17-0138;424932;P96322;P18-00053LL;0;1;39,0297;m%;96,57;1,116;0,143;0,358;1,442;0,171;0;0,006;0;0,006;0,15;0,0016;0;0;0;0;0,011;0,0009;0;0;0;0,0021;0,016;0;0;0,002;0;-695,6942689
G17-0138;424932;P96322;P18-00053LL;0;1;39,1452;m%;96,56;1,112;0,144;0,359;1,442;0,172;0;0,007;0;0,007;0,15;0,002;0;0;0;0;0,011;0;0;0;0;0,0021;0,019;0;0;0,005;0;-695,6300809
G17-0138;424932;P96322;P18-00053LL;0;1;39,2442;m%;96,57;1,106;0,144;0,359;1,442;0,172;0;0,006;0;0,006;0,15;0,0019;0;0;0;0;0,01;0,0001;0;0;0;0,0021;0,026;0;0;0,006;0;-695,5746745
G17-0138;424932;P96322;P18-00053LL;0;1;39,3597;m%;96,59;1,102;0,144;0,36;1,442;0,172;0;0,007;0;0,004;0,15;0,0021;0;0;0;0;0,01;0,0002;0;0;0;0,0021;0,02;0;0;0,005;0;-695,5095819
G17-0138;424932;P96322;P18-00053LL;0;1;39,4588;m%;96,56;1,099;0,144;0,361;1,443;0,172;0;0,007;0;0,006;0,15;0,0025;0;0;0;0;0,01;0;0;0;0;0,0021;0,021;0;0;0,003;0;-695,4533452
G17-0138;424932;P96322;P18-00053LL;0;1;39,5744;m%;96,58;1,096;0,143;0,362;1,443;0,173;0;0,007;0;0,006;0,149;0,0023;0;0;0;0;0,01;0,0001;0;0;0;0,0022;0,027;0;0;0,004;0;-695,3872953
G17-0138;424932;P96322;P18-00053LL;0;1;39,6734;m%;96,58;1,091;0,143;0,363;1,443;0,174;0;0,007;0;0,005;0,149;0,0023;0;0;0;0;0,01;0;0;0;0;0,0022;0,024;0;0;0,004;0;-695,330346
G17-0138;424932;P96322;P18-00053LL;0;1;39,789;m%;96,58;1,086;0,144;0,364;1,443;0,175;0;0,007;0;0,007;0,15;0,0023;0;0;0;0;0,01;0,0003;0;0;0;0,0021;0,027;0;0;0,002;0;-695,2634009
G17-0138;424932;P96322;P18-00053LL;0;1;39,888;m%;96,6;1,082;0,144;0,365;1,445;0,175;0;0,007;0;0,007;0,15;0,0021;0;0;0;0;0,01;0,0002;0;0;0;0,0022;0,02;0;0;0,002;0;-695,2056876
G17-0138;424932;P96322;P18-00053LL;0;1;40,0036;m%;96,58;1,077;0,144;0,365;1,446;0,175;0;0,007;0;0,007;0,15;0,0023;0;0;0;0;0,01;0;0;0;0;0,0022;0,023;0;0;0,003;0;-695,1378535
G17-0138;424932;P96322;P18-00053LL;0;1;40,1028;m%;96,59;1,071;0,143;0,367;1,446;0,175;0;0,007;0;0,008;0,15;0,0023;0;0;0;0;0,011;0;0;0;0;0,0022;0,026;0;0;0,003;0;-695,0792633
G17-0138;424932;P96322;P18-00053LL;0;1;40,2184;m%;96,6;1,067;0,143;0,368;1,446;0,175;0;0,007;0;0,007;0,15;0,002;0;0;0;0;0,011;0;0;0;0;0,0021;0,017;0;0;0,004;0;-695,0105461
G17-0138;424932;P96322;P18-00053LL;0;1;40,3176;m%;96,61;1,061;0,143;0,369;1,446;0,176;0;0,007;0;0,005;0,15;0,0022;0;0;0;0;0,012;0;0;0;0;0,0022;0,013;0;0;0,003;0;-694,9512011
G17-0138;424932;P96322;P18-00053LL;0;1;40,4332;m%;96,6;1,057;0,144;0,371;1,445;0,176;0;0,007;0;0,006;0,151;0,0023;0;0;0;0;0,011;0;0;0;0;0,0021;0,022;0;0;0,006;0;-694,8816082
G17-0138;424932;P96322;P18-00053LL;0;1;40,5323;m%;96,61;1,053;0,144;0,372;1,444;0,176;0;0,007;0;0,008;0,151;0,0027;0;0;0;0;0,011;0;0;0;0;0,0022;0,022;0;0;0,005;0;-694,8215757
G17-0138;424932;P96322;P18-00053LL;0;1;40,648;m%;96,62;1,047;0,143;0,374;1,443;0,176;0;0,007;0;0,009;0,152;0,0021;0;0;0;0;0,01;0,0011;0;0;0;0,0022;0,019;0;0;0,002;0;-694,751054
G17-0138;424932;P96322;P18-00053LL;0;1;40,7471;m%;96,62;1,043;0,142;0,375;1,442;0,176;0;0,007;0;0,007;0,151;0,0023;0;0;0;0;0,009;0,0005;0;0;0;0,0021;0,022;0;0;0,003;0;-694,690281
G17-0138;424932;P96322;P18-00053LL;0;1;40,8629;m%;96,61;1,039;0,141;0,376;1,442;0,177;0;0,006;0;0,006;0,151;0,0023;0;0;0;0;0,011;0;0;0;0;0,0022;0,02;0;0;0,005;0;-694,6188371
G17-0138;424932;P96322;P18-00053LL;0;1;40,9622;m%;96,61;1,036;0,141;0,377;1,44;0,178;0;0,007;0;0,009;0,151;0,0022;0;0;0;0;0,011;0;0;0;0;0,0022;0,024;0;0;0,003;0;-694,557206
G17-0138;424932;P96322;P18-00053LL;0;1;41,078;m%;96,63;1,033;0,141;0,378;1,439;0,179;0;0,006;0;0,008;0,151;0,0025;0;0;0;0;0,01;0;0;0;0;0,0022;0,022;0;0;0,004;0;-694,4849087
G17-0138;424932;P96322;P18-00053LL;0;1;41,1773;m%;96,63;1,03;0,141;0,38;1,439;0,179;0;0,007;0;0,007;0,151;0,0022;0;0;0;0;0,01;0;0;0;0;0,0022;0,02;0;0;0,005;0;-694,4225498
G17-0138;424932;P96322;P18-00053LL;0;1;41,293;m%;96,64;1,026;0,14;0,38;1,438;0,18;0;0,007;0;0,003;0,151;0,002;0;0;0;0;0,011;0;0;0;0;0,0022;0,021;0;0;0,005;0;-694,3494718
G17-0138;424932;P96322;P18-00053LL;0;1;41,3922;m%;96,62;1,022;0,14;0,381;1,439;0,181;0;0,007;0;0,005;0,15;0,0021;0;0;0;0;0,012;0;0;0;0;0,0022;0,025;0;0;0,006;0;-694,2864575
G17-0138;424932;P96322;P18-00053LL;0;1;41,5082;m%;96,64;1,016;0,14;0,383;1,44;0,181;0;0,007;0;0,009;0,15;0,0019;0;0;0;0;0,012;0;0;0;0;0,0022;0,024;0;0;0,003;0;-694,2123547
G17-0138;424932;P96322;P18-00053LL;0;1;41,6075;m%;96,63;1,012;0,14;0,384;1,44;0,182;0;0,007;0;0,008;0,15;0,0021;0;0;0;0;0,012;0;0;0;0;0,0022;0,023;0;0;0,003;0;-694,1485655
G17-0138;424932;P96322;P18-00053LL;0;1;41,7235;m%;96,63;1,008;0,141;0,384;1,441;0,182;0;0,007;0;0,005;0,15;0,0024;0;0;0;0;0,011;0,0001;0;0;0;0,0022;0,022;0;0;0,003;0;-694,0736368
G17-0138;424932;P96322;P18-00053LL;0;1;41,8229;m%;96,64;1,005;0,142;0,385;1,442;0,182;0;0,006;0;0,007;0,15;0,0021;0;0;0;0;0,011;0;0;0;0;0,0021;0,026;0;0;0,005;0;-694,0090802
G17-0138;424932;P96322;P18-00053LL;0;1;41,9388;m%;96,63;1;0,142;0,386;1,443;0,183;0;0,007;0;0,007;0,15;0,0022;0;0;0;0;0,012;0,0001;0;0;0;0,0021;0,028;0;0;0,005;0;-693,9334018
G17-0138;424932;P96322;P18-00053LL;0;1;42,0382;m%;96,65;0,994;0,143;0,387;1,444;0,183;0;0,007;0;0,008;0,15;0,0025;0;0;0;0;0,01;0;0;0;0;0,0021;0,027;0;0;0,003;0;-693,8681517
G17-0138;424932;P96322;P18-00053LL;0;1;42,1542;m%;96,65;0,989;0,144;0,388;1,445;0,183;0;0,007;0;0,008;0,15;0,0025;0;0;0;0;0,011;0;0;0;0;0,0022;0,022;0;0;0,003;0;-693,7916044
G17-0138;424932;P96322;P18-00053LL;0;1;42,2536;m%;96,64;0,983;0,144;0,389;1,445;0,183;0;0,007;0;0,008;0,151;0,0026;0;0;0;0;0,011;0;0;0;0;0,0022;0,022;0;0;0,003;0;-693,7256706
G17-0138;424932;P96322;P18-00053LL;0;1;42,3531;m%;96,64;0,979;0,145;0,39;1,445;0,184;0;0,007;0;0,007;0,15;0,002;0;0;0;0;0,011;0;0;0;0;0,0021;0,026;0;0;0,003;0;-693,6593579
G17-0138;424932;P96322;P18-00053LL;0;1;42,4691;m%;96,64;0,974;0,145;0,391;1,446;0,185;0;0,007;0;0,008;0,15;0,0018;0;0;0;0;0,01;0,0008;0;0;0;0,0021;0,029;0;0;0,005;0;-693,5816571
G17-0138;424932;P96322;P18-00053LL;0;1;42,5687;m%;96,65;0,969;0,146;0,392;1,447;0,186;0;0,008;0;0,007;0,15;0,0024;0;0;0;0;0,011;0;0;0;0;0,0022;0,024;0;0;0,005;0;-693,5146076
G17-0138;424932;P96322;P18-00053LL;0;1;42,6847;m%;96,65;0,965;0,146;0,394;1,448;0,186;0;0,008;0;0,008;0,15;0,0019;0;0;0;0;0,012;0;0;0;0;0,0022;0,024;0;0;0,005;0;-693,4361324
G17-0138;424932;P96322;P18-00053LL;0;1;42,7842;m%;96,67;0,96;0,146;0,395;1,447;0,187;0;0,007;0;0,007;0,15;0,0016;0;0;0;0;0,011;0,0001;0;0;0;0,0022;0,022;0;0;0,003;0;-693,3684918
G17-0138;424932;P96322;P18-00053LL;0;1;42,9003;m%;96,67;0,955;0,146;0,396;1,447;0,187;0;0,007;0;0,006;0,151;0,0022;0;0;0;0;0,011;0;0;0;0;0,0022;0,016;0;0;0,004;0;-693,2891872
G17-0138;424932;P96322;P18-00053LL;0;1;42,9999;m%;96,66;0,951;0,146;0,397;1,447;0,187;0;0,007;0;0,008;0,15;0,002;0;0;0;0;0,012;0;0;0;0;0,0022;0,021;0;0;0,003;0;-693,2208306
G17-0138;424932;P96322;P18-00053LL;0;1;43,1161;m%;96,66;0,946;0,146;0,399;1,448;0,188;0;0,007;0;0,008;0,149;0,0019;0;0;0;0;0,013;0;0;0;0;0,0022;0,021;0;0;0,003;0;-693,1407081
G17-0138;424932;P96322;P18-00053LL;0;1;43,2156;m%;96,67;0,941;0,146;0,4;1,448;0,188;0;0,007;0;0,007;0,149;0,002;0;0;0;0;0,013;0;0;0;0;0,0022;0,019;0;0;0,003;0;-693,0717843
G17-0138;424932;P96322;P18-00053LL;0;1;43,3319;m%;96,67;0,937;0,145;0,401;1,447;0,189;0;0,008;0;0,008;0,149;0,0021;0;0;0;0;0,012;0;0;0;0;0,0021;0,017;0;0;0,004;0;-692,9908567
G17-0138;424932;P96322;P18-00053LL;0;1;43,4316;m%;96,69;0,932;0,145;0,401;1,445;0,189;0;0,008;0;0,009;0,149;0,0022;0;0;0;0;0,011;0;0;0;0;0,0021;0,016;0;0;0,005;0;-692,921169
G17-0138;424932;P96322;P18-00053LL;0;1;43,548;m%;96,68;0,928;0,145;0,402;1,443;0,189;0;0,008;0;0,008;0,149;0,0024;0;0;0;0;0,012;0,0001;0;0;0;0,0022;0,023;0;0;0,005;0;-692,8394486
G17-0138;424932;P96322;P18-00053LL;0;1;43,6476;m%;96,69;0,923;0,144;0,403;1,442;0,189;0;0,008;0;0,008;0,149;0,0022;0;0;0;0;0,01;0;0;0;0;0,0021;0,022;0;0;0,003;0;-692,7692182
G17-0138;424932;P96322;P18-00053LL;0;1;43,7473;m%;96,7;0,918;0,144;0,404;1,442;0,19;0;0,008;0;0,009;0,149;0,0022;0;0;0;0;0,011;0;0;0;0;0,0021;0,019;0;0;0,003;0;-692,6986388
G17-0138;424932;P96322;P18-00053LL;0;1;43,8636;m%;96,73;0,915;0,143;0,404;1,441;0,19;0;0,008;0;0,008;0,149;0,0021;0;0;0;0;0,012;0;0;0;0;0,0021;0,015;0;0;0,002;0;-692,6159597
G17-0138;424932;P96322;P18-00053LL;0;1;43,9633;m%;96,72;0,909;0,143;0,406;1,439;0,191;0;0,007;0;0,006;0,149;0,0018;0;0;0;0;0,012;0,0001;0;0;0;0,0022;0,016;0;0;0,005;0;-692,5447864
G17-0138;424932;P96322;P18-00053LL;0;1;44,0795;m%;96,71;0,904;0,143;0,407;1,437;0,192;0;0,007;0;0,008;0,15;0,0021;0;0;0;0;0,013;0,0001;0;0;0;0,0021;0,015;0;0;0,005;0;-692,461494
G17-0138;424932;P96322;P18-00053LL;0;1;44,1792;m%;96,71;0,9;0,143;0,407;1,436;0,192;0;0,007;0;0,009;0,15;0,002;0;0;0;0;0,011;0;0;0;0;0,0022;0,023;0;0;0,004;0;-692,3897405
G17-0138;424932;P96322;P18-00053LL;0;1;44,2955;m%;96,69;0,896;0,143;0,408;1,436;0,192;0;0,007;0;0,009;0,15;0,0019;0;0;0;0;0,013;0;0;0;0;0,0022;0,026;0;0;0,005;0;-692,3057074
G17-0138;424932;P96322;P18-00053LL;0;1;44,3953;m%;96,72;0,893;0,143;0,409;1,436;0,193;0;0,007;0;0,007;0,149;0,0021;0;0;0;0;0,012;0,0002;0;0;0;0,0022;0,038;0;0;0,004;0;-692,2333145
G17-0138;424932;P96322;P18-00053LL;0;1;44,5117;m%;96,73;0,889;0,143;0,41;1,438;0,193;0;0,007;0;0,007;0,15;0,002;0;0;0;0;0,012;0;0;0;0;0,0022;0,023;0;0;0,005;0;-692,1485554
G17-0138;424932;P96322;P18-00053LL;0;1;44,6116;m%;96,73;0,885;0,143;0,411;1,438;0,194;0;0,008;0;0,009;0,15;0,0017;0;0;0;0;0,013;0;0;0;0;0,0022;0,02;0;0;0,004;0;-692,0755356
G17-0138;424932;P96322;P18-00053LL;0;1;44,7281;m%;96,71;0,879;0,143;0,413;1,438;0,195;0;0,006;0;0,01;0,15;0,0024;0;0;0;0;0,012;0;0;0;0;0,0022;0,032;0;0;0,003;0;-691,9900654
G17-0138;424932;P96322;P18-00053LL;0;1;44,8279;m%;96,72;0,873;0,144;0,414;1,439;0,195;0;0,007;0;0,007;0,15;0,0024;0;0;0;0;0,011;0;0;0;0;0,0022;0,031;0;0;0,004;0;-691,9165793
G17-0138;424932;P96322;P18-00053LL;0;1;44,9278;m%;96,73;0,87;0,145;0,415;1,44;0,195;0;0,007;0;0,008;0,15;0,0021;0;0;0;0;0,011;0,0001;0;0;0;0,0022;0,02;0;0;0,005;0;-691,8427753
G17-0138;424932;P96322;P18-00053LL;0;1;45,0443;m%;96,72;0,866;0,145;0,416;1,441;0,196;0;0,008;0;0,006;0,15;0,002;0;0;0;0;0,012;0,0005;0;0;0;0,0021;0,022;0;0;0,006;0;-691,7564032
G17-0138;424932;P96322;P18-00053LL;0;1;45,1443;m%;96,72;0,863;0,145;0,417;1,442;0,196;0;0,007;0;0,008;0,15;0,0021;0;0;0;0;0,012;0,0001;0;0;0;0,0022;0,031;0;0;0,003;0;-691,6820064
G17-0138;424932;P96322;P18-00053LL;0;1;45,2609;m%;96,74;0,859;0,145;0,419;1,443;0,196;0;0,008;0;0,009;0,15;0,0022;0;0;0;0;0,011;0,0004;0;0;0;0,0022;0,021;0;0;0,004;0;-691,5949637
G17-0138;424932;P96322;P18-00053LL;0;1;45,3609;m%;96,73;0,853;0,146;0,42;1,443;0,197;0;0,007;0;0,009;0,15;0,002;0;0;0;0;0,012;0,0002;0;0;0;0,0022;0,024;0;0;0,004;0;-691,5200629
G17-0138;424932;P96322;P18-00053LL;0;1;45,4774;m%;96,73;0,849;0,146;0,421;1,444;0,197;0;0,007;0;0,009;0,15;0,0025;0;0;0;0;0,013;0,0004;0;0;0;0,0022;0,025;0;0;0,006;0;-691,432517
G17-0138;424932;P96322;P18-00053LL;0;1;45,5774;m%;96,73;0,844;0,146;0,422;1,445;0,197;0;0,007;0;0,009;0,149;0,0025;0;0;0;0;0,014;0,0008;0;0;0;0,0022;0,022;0;0;0,004;0;-691,3571281
G17-0138;424932;P96322;P18-00053LL;0;1;45,694;m%;96,73;0,839;0,146;0,423;1,446;0,197;0;0,007;0;0,007;0,148;0,0021;0;0;0;0;0,013;0,0001;0;0;0;0,0022;0,024;0;0;0,005;0;-691,268947
G17-0138;424932;P96322;P18-00053LL;0;1;45,794;m%;96,74;0,835;0,146;0,424;1,446;0,197;0;0,007;0;0,009;0,148;0,0021;0;0;0;0;0,013;0,001;0;0;0;0,0022;0,024;0;0;0,005;0;-691,1930857
G17-0138;424932;P96322;P18-00053LL;0;1;45,8939;m%;96,74;0,831;0,145;0,425;1,447;0,198;0;0,007;0;0,009;0,148;0,0019;0;0;0;0;0,012;0,0002;0;0;0;0,0022;0,024;0;0;0,004;0;-691,1170879
G17-0138;424932;P96322;P18-00053LL;0;1;46,0107;m%;96,73;0,826;0,145;0,426;1,448;0,198;0;0,008;0;0,008;0,148;0,0021;0;0;0;0;0,013;0;0;0;0;0,0022;0,03;0;0;0,005;0;-691,0279692
G17-0138;424932;P96322;P18-00053LL;0;1;46,1107;m%;96,78;0,822;0,145;0,426;1,448;0,199;0;0,008;0;0,008;0,148;0,0022;0;0;0;0;0,013;0;0;0;0;0,0022;0,018;0;0;0,004;0;-690,9514464
G17-0138;424932;P96322;P18-00053LL;0;1;46,2275;m%;96,77;0,817;0,145;0,427;1,447;0,199;0;0,008;0;0,009;0,148;0,0021;0;0;0;0;0,012;0,0001;0;0;0;0,0021;0,019;0;0;0,004;0;-690,8618129
G17-0138;424932;P96322;P18-00053LL;0;1;46,3275;m%;96,76;0,813;0,145;0,427;1,447;0,2;0;0,008;0;0,008;0,148;0,0022;0;0;0;0;0,013;0,0004;0;0;0;0,0021;0,02;0;0;0,008;0;-690,7848577
G17-0138;424932;P96322;P18-00053LL;0;1;46,4443;m%;96,75;0,808;0,145;0,428;1,447;0,2;0;0,008;0;0,007;0,148;0,0021;0;0;0;0;0,012;0,0009;0;0;0;0,0022;0,026;0;0;0,006;0;-690,6947289
G17-0138;424932;P96322;P18-00053LL;0;1;46,5443;m%;96,77;0,803;0,145;0,428;1,445;0,2;0;0,007;0;0,009;0,147;0,0021;0;0;0;0;0,012;0;0;0;0;0,0021;0,022;0;0;0,004;0;-690,6173582
G17-0138;424932;P96322;P18-00053LL;0;1;46,6444;m%;96,76;0,8;0,145;0,429;1,445;0,2;0;0,008;0;0,011;0,148;0,0021;0;0;0;0;0,012;0;0;0;0;0,0021;0,024;0;0;0,005;0;-690,5397238
G17-0138;424932;P96322;P18-00053LL;0;1;46,7613;m%;96,78;0,796;0,145;0,43;1,445;0,201;0;0,007;0;0,008;0,147;0,0022;0;0;0;0;0,013;0,0002;0;0;0;0,0022;0,031;0;0;0,004;0;-690,4488291
G17-0138;424932;P96322;P18-00053LL;0;1;46,8615;m%;96,77;0,792;0,145;0,431;1,445;0,202;0;0,007;0;0,008;0,147;0,0023;0;0;0;0;0,012;0,0003;0;0;0;0,0022;0,031;0;0;0,005;0;-690,3707255
G17-0138;424932;P96322;P18-00053LL;0;1;46,9785;m%;96,78;0,786;0,145;0,432;1,445;0,203;0;0,007;0;0,006;0,147;0,0022;0;0;0;0;0,012;0,0002;0;0;0;0,0022;0,032;0;0;0,005;0;-690,2793056
G17-0138;424932;P96322;P18-00053LL;0;1;47,0787;m%;96,77;0,781;0,146;0,432;1,444;0,203;0;0,008;0;0,009;0,148;0,002;0;0;0;0;0,013;0;0;0;0;0,0022;0,033;0;0;0,005;0;-690,2008276
G17-0138;424932;P96322;P18-00053LL;0;1;47,1956;m%;96,78;0,776;0,146;0,433;1,444;0,204;0;0,007;0;0,008;0,148;0,0018;0;0;0;0;0,013;0;0;0;0;0,0022;0,028;0;0;0,006;0;-690,1090594
G17-0138;424932;P96322;P18-00053LL;0;1;47,2958;m%;96,79;0,77;0,146;0,434;1,445;0,204;0;0,007;0;0,009;0,148;0,002;0;0;0;0;0,011;0;0;0;0;0,0022;0,021;0;0;0,004;0;-690,030225
G17-0138;424932;P96322;P18-00053LL;0;1;47,396;m%;96,79;0,766;0,146;0,435;1,444;0,205;0;0,009;0;0,009;0,147;0,0019;0;0;0;0;0,014;0;0;0;0;0,0022;0,019;0;0;0,002;0;-689,951232
G17-0138;424932;P96322;P18-00053LL;0;1;47,5129;m%;96,79;0,761;0,146;0,436;1,444;0,206;0;0,008;0;0,005;0,147;0,002;0;0;0;0;0,013;0;0;0;0;0,0021;0,033;0;0;0,004;0;-689,8588784
G17-0138;424932;P96322;P18-00053LL;0;1;47,6132;m%;96,79;0,755;0,145;0,436;1,444;0,206;0;0,007;0;0,006;0,148;0,002;0;0;0;0;0,014;0;0;0;0;0,0022;0,033;0;0;0,005;0;-689,7794761
G17-0138;424932;P96322;P18-00053LL;0;1;47,7302;m%;96,8;0,749;0,144;0,437;1,443;0,207;0;0,007;0;0,007;0,148;0,0024;0;0;0;0;0,014;0;0;0;0;0,0022;0,037;0;0;0,003;0;-689,6866683
G17-0138;424932;P96322;P18-00053LL;0;1;47,8305;m%;96,83;0,744;0,144;0,437;1,442;0,207;0;0,007;0;0,006;0,148;0,0021;0;0;0;0;0,012;0;0;0;0;0,0022;0,024;0;0;0,005;0;-689,6069535
G17-0138;424932;P96322;P18-00053LL;0;1;47,9308;m%;96,82;0,739;0,144;0,438;1,441;0,207;0;0,008;0;0,008;0,148;0,002;0;0;0;0;0,014;0;0;0;0;0,0022;0,027;0;0;0,004;0;-689,5271007
G17-0138;424932;P96322;P18-00053LL;0;1;48,0478;m%;96,83;0,735;0,144;0,439;1,441;0,207;0;0,007;0;0,009;0,148;0,0023;0;0;0;0;0,013;0;0;0;0;0,0022;0,029;0;0;0,003;0;-689,4337832
G17-0138;424932;P96322;P18-00053LL;0;1;48,1482;m%;96,84;0,73;0,144;0,44;1,441;0,207;0;0,008;0;0,01;0,148;0,0024;0;0;0;0;0,014;0,0002;0;0;0;0,0022;0,025;0;0;0,004;0;-689,3535651
G17-0138;424932;P96322;P18-00053LL;0;1;48,2652;m%;96,84;0,726;0,144;0,441;1,441;0,208;0;0,007;0;0,009;0,148;0,002;0;0;0;0;0,012;0;0;0;0;0,0022;0,021;0;0;0,004;0;-689,2599255
G17-0138;424932;P96322;P18-00053LL;0;1;48,3656;m%;96,84;0,722;0,144;0,442;1,44;0,208;0;0,008;0;0,01;0,147;0,002;0;0;0;0;0,011;0;0;0;0;0,0022;0,025;0;0;0,005;0;-689,1794404
G17-0138;424932;P96322;P18-00053LL;0;1;48,466;m%;96,83;0,718;0,143;0,443;1,44;0,209;0;0,008;0;0,011;0,147;0,002;0;0;0;0;0,013;0;0;0;0;0,0022;0,027;0;0;0,004;0;-689,0988383
G17-0138;424932;P96322;P18-00053LL;0;1;48,5832;m%;96,82;0,714;0,144;0,444;1,44;0,209;0;0,007;0;0,011;0,148;0,002;0;0;0;0;0,014;0;0;0;0;0,0022;0,028;0;0;0,005;0;-689,0046066
G17-0138;424932;P96322;P18-00053LL;0;1;48,6837;m%;96,83;0,711;0,144;0,446;1,439;0,209;0;0,007;0;0,009;0,147;0,0022;0;0;0;0;0,013;0,0001;0;0;0;0,0022;0,021;0;0;0,006;0;-688,9236845
G17-0138;424932;P96322;P18-00053LL;0;1;48,801;m%;96,84;0,706;0,144;0,447;1,438;0,21;0;0,008;0;0,008;0,147;0,0025;0;0;0;0;0,013;0,0001;0;0;0;0,0022;0,027;0;0;0,004;0;-688,8291036
G17-0138;424932;P96322;P18-00053LL;0;1;48,9014;m%;96,85;0,701;0,145;0,448;1,438;0,21;0;0,008;0;0,008;0,147;0,0025;0;0;0;0;0,012;0;0;0;0;0,0022;0,029;0;0;0,007;0;-688,7480416
G17-0138;424932;P96322;P18-00053LL;0;1;49,0185;m%;96,86;0,696;0,145;0,449;1,437;0,211;0;0,007;0;0,008;0,148;0,0019;0;0;0;0;0,012;0;0;0;0;0,0022;0,018;0;0;0,008;0;-688,6533764
G17-0138;424932;P96322;P18-00053LL;0;1;49,119;m%;96,85;0,69;0,144;0,449;1,437;0,211;0;0,008;0;0,006;0,147;0,0022;0;0;0;0;0,014;0;0;0;0;0,0022;0,025;0;0;0,004;0;-688,5720327
G17-0138;424932;P96322;P18-00053LL;0;1;49,2194;m%;96,88;0,686;0,144;0,45;1,437;0,211;0;0,008;0;0,009;0,147;0,0019;0;0;0;0;0,013;0;0;0;0;0,0022;0,024;0;0;0,004;0;-688,4906837
G17-0138;424932;P96322;P18-00053LL;0;1;49,3367;m%;96,86;0,681;0,143;0,451;1,437;0,211;0;0,008;0;0,008;0,147;0,002;0;0;0;0;0,013;0;0;0;0;0,0022;0,026;0;0;0,005;0;-688,3955381
G17-0138;424932;P96322;P18-00053LL;0;1;49,4373;m%;96,87;0,676;0,143;0,451;1,437;0,211;0;0,008;0;0,009;0,148;0,0021;0;0;0;0;0,013;0;0;0;0;0,0022;0,028;0;0;0,005;0;-688,3138542
G17-0138;424932;P96322;P18-00053LL;0;1;49,5547;m%;96,88;0,671;0,143;0,452;1,438;0,212;0;0,009;0;0,009;0,148;0,0022;0;0;0;0;0,015;0;0;0;0;0,0022;0,022;0;0;0,005;0;-688,2184371
G17-0138;424932;P96322;P18-00053LL;0;1;49,6553;m%;96,88;0,666;0,143;0,454;1,439;0,213;0;0,008;0;0,009;0,148;0,0022;0;0;0;0;0,013;0;0;0;0;0,0022;0,026;0;0;0,006;0;-688,1366
G17-0138;424932;P96322;P18-00053LL;0;1;49,7559;m%;96,87;0,661;0,143;0,454;1,439;0,214;0;0,008;0;0,008;0,148;0,0024;0;0;0;0;0,013;0;0;0;0;0,0021;0,03;0;0;0,004;0;-688,0546988
G17-0138;424932;P96322;P18-00053LL;0;1;49,8733;m%;96,88;0,657;0,143;0,455;1,439;0,214;0;0,008;0;0,007;0,148;0,0021;0;0;0;0;0,013;0,0006;0;0;0;0,0021;0,026;0;0;0,006;0;-687,959045
G17-0138;424932;P96322;P18-00053LL;0;1;49,9739;m%;96,86;0,652;0,143;0,457;1,44;0,214;0;0,007;0;0,01;0,148;0,0021;0;0;0;0;0,013;0,0016;0;0;0;0,0021;0,026;0;0;0,007;0;-687,8770197
G17-0138;424932;P96322;P18-00053LL;0;1;50,0745;m%;96,86;0,648;0,143;0,457;1,441;0,215;0;0,008;0;0,009;0,147;0,002;0;0;0;0;0,013;0,0008;0;0;0;0,0022;0,028;0;0;0,006;0;-687,7949437
G17-0138;424932;P96322;P18-00053LL;0;1;50,192;m%;96,9;0,644;0,144;0,458;1,441;0,215;0;0,008;0;0,008;0,148;0,002;0;0;0;0;0,014;0,0002;0;0;0;0,0022;0,014;0;0;0,005;0;-687,6990213
G17-0138;424932;P96322;P18-00053LL;0;1;50,2927;m%;96,91;0,639;0,144;0,459;1,44;0,216;0;0,007;0;0,009;0,148;0,0018;0;0;0;0;0,014;0;0;0;0;0,0022;0,022;0;0;0,004;0;-687,6167687
G17-0138;424932;P96322;P18-00053LL;0;1;50,4102;m%;96,89;0,634;0,144;0,46;1,44;0,216;0;0,007;0;0,009;0,148;0,0021;0;0;0;0;0,015;0,0014;0;0;0;0,0022;0,025;0;0;0,005;0;-687,5207471
G17-0138;424932;P96322;P18-00053LL;0;1;50,5109;m%;96,89;0,629;0,145;0,46;1,439;0,217;0;0,008;0;0,008;0,148;0,0019;0;0;0;0;0,014;0,0002;0;0;0;0,0022;0,03;0;0;0,005;0;-687,4384195
G17-0138;424932;P96322;P18-00053LL;0;1;50,6116;m%;96,9;0,625;0,145;0,461;1,439;0,216;0;0,009;0;0,008;0,148;0,0019;0;0;0;0;0,013;0;0;0;0;0,0022;0,027;0;0;0,006;0;-687,3560641
G17-0138;424932;P96322;P18-00053LL;0;1;50,7292;m%;96,89;0,621;0,145;0,461;1,439;0,216;0;0,008;0;0,008;0,148;0,0022;0;0;0;0;0,013;0,0001;0;0;0;0,0022;0,037;0;0;0,005;0;-687,259858
G17-0138;424932;P96322;P18-00053LL;0;1;50,83;m%;96,9;0,616;0,145;0,462;1,439;0,217;0;0,008;0;0,009;0,148;0,002;0;0;0;0;0,014;0,0006;0;0;0;0,0022;0,033;0;0;0,006;0;-687,1773754
G17-0138;424932;P96322;P18-00053LL;0;1;50,9475;m%;96,92;0,611;0,144;0,462;1,438;0,217;0;0,008;0;0,007;0,147;0,0019;0,0001;0;0;0;0,014;0,0015;0;0;0;0,0022;0,034;0;0;0,003;0;-687,08121
G17-0138;424932;P96322;P18-00053LL;0;1;51,0483;m%;96,9;0,605;0,143;0,463;1,436;0,217;0;0,007;0;0,01;0,147;0,0019;0;0;0;0;0,015;0;0;0;0;0,0022;0,031;0;0;0,002;0;-686,9987023
G17-0138;424932;P96322;P18-00053LL;0;1;51,1492;m%;96,9;0,6;0,143;0,464;1,435;0,218;0;0,008;0;0,009;0,147;0,0019;0;0;0;0;0,014;0,0007;0;0;0;0,0022;0,029;0;0;0,005;0;-686,916108
G17-0138;424932;P96322;P18-00053LL;0;1;51,2668;m%;96,93;0,596;0,143;0,464;1,434;0,218;0;0,008;0;0,007;0,147;0,0022;0;0;0;0;0,014;0,0001;0;0;0;0,0022;0,03;0;0;0,005;0;-686,8198433
G17-0138;424932;P96322;P18-00053LL;0;1;51,3675;m%;96,94;0,591;0,142;0,466;1,432;0,218;0;0,007;0;0,009;0,146;0,0023;0;0;0;0;0,015;0,0001;0;0;0;0,0022;0,035;0;0;0,004;0;-686,7374175
G17-0138;424932;P96322;P18-00053LL;0;1;51,4852;m%;96,95;0,586;0,141;0,466;1,431;0,219;0;0,007;0;0,01;0,145;0,0021;0;0;0;0;0,014;0;0;0;0;0,0022;0,037;0;0;0,004;0;-686,6410884
G17-0138;424932;P96322;P18-00053LL;0;1;51,586;m%;96,94;0,582;0,141;0,467;1,43;0,221;0;0,007;0;0,011;0,145;0,002;0;0;0;0;0,012;0,0002;0;0;0;0,0022;0,028;0;0;0,004;0;-686,5586058
G17-0138;424932;P96322;P18-00053LL;0;1;51,6868;m%;96,96;0,577;0,14;0,468;1,428;0,221;0;0,008;0;0,009;0,144;0,0021;0;0;0;0;0,014;0,0001;0;0;0;0,0022;0,025;0;0;0,003;0;-686,4761417
G17-0138;424932;P96322;P18-00053LL;0;1;51,8044;m%;96,96;0,573;0,139;0,468;1,426;0,222;0;0,008;0;0,008;0,145;0,002;0;0;0;0;0,015;0;0;0;0;0,0022;0,024;0,001;0;0,005;0;-686,3799628
G17-0138;424932;P96322;P18-00053LL;0;1;51,9053;m%;96,97;0,569;0,139;0,469;1,424;0,222;0;0,008;0;0,009;0,145;0,0022;0;0;0;0;0,012;0;0;0;0;0,0022;0,022;0,001;0;0,006;0;-686,297472
G17-0138;424932;P96322;P18-00053LL;0;1;52,0062;m%;96,96;0,566;0,14;0,47;1,424;0,223;0;0,008;0;0,011;0,145;0,0022;0,0001;0;0;0;0,013;0,0001;0;0;0;0,0022;0,021;0;0;0,005;0;-686,2150136
G17-0138;424932;P96322;P18-00053LL;0;1;52,1238;m%;96,96;0,562;0,14;0,47;1,423;0,224;0;0,008;0;0,01;0,145;0,0019;0,0001;0;0;0;0,015;0,0004;0;0;0;0,0022;0,031;0;0;0,005;0;-686,1189541
