Repository: MajPaji/G17-0024

File: ecorr_raw_data.csv (part 13 of 29)
Proj no.;TO no.;Coil no.;Sample no.;WS;Brazed;Depth [μm];Unit;Al;Si;Fe;Cu;Mn;Mg;Cr;Ni-L;Ni-H;Zn;Ti;B;Be;Bi;Ca;Cd;Ga;Hg;In;Li;Na;P;Pb;Sn;Sr;V;Zr;
G17-0138;424932;P96322;P18-00053LL;0;1;52,2248;m%;96,97;0,558;0,14;0,47;1,423;0,225;0;0,008;0;0,01;0,145;0,002;0;0;0;0;0,014;0,0003;0;0;0;0,0022;0,026;0;0;0,004;0;-686,0364991
G17-0138;424932;P96322;P18-00053LL;0;1;52,3425;m%;96,99;0,553;0,14;0,471;1,422;0,225;0;0,008;0;0,009;0,144;0,0022;0;0;0;0;0,013;0,0001;0;0;0;0,0021;0,023;0;0;0,004;0;-685,9404691
G17-0138;424932;P96322;P18-00053LL;0;1;52,4435;m%;96,98;0,549;0,14;0,472;1,422;0,226;0;0,008;0;0,011;0,145;0,0019;0;0;0;0;0,014;0;0;0;0;0,0021;0,03;0;0;0,003;0;-685,8581199
G17-0138;424932;P96322;P18-00053LL;0;1;52,5445;m%;96,96;0,546;0,14;0,472;1,422;0,225;0;0,008;0;0,01;0,145;0,002;0;0;0;0;0,014;0;0;0;0;0,0022;0,035;0;0;0,005;0;-685,7758263
G17-0138;424932;P96322;P18-00053LL;0;1;52,6623;m%;96,98;0,54;0,14;0,473;1,422;0,225;0;0,008;0;0,009;0,145;0,0019;0;0;0;0;0,014;0;0;0;0;0,0022;0,031;0;0;0,005;0;-685,6799206
G17-0138;424932;P96322;P18-00053LL;0;1;52,7632;m%;97,01;0,535;0,141;0,473;1,422;0,226;0;0,007;0;0,01;0,145;0,0019;0;0;0;0;0,014;0;0;0;0;0,0021;0,026;0;0;0,004;0;-685,5978441
G17-0138;424932;P96322;P18-00053LL;0;1;52,8641;m%;96,98;0,531;0,142;0,474;1,422;0,226;0;0,008;0;0,01;0,145;0,0021;0;0;0;0;0,015;0;0;0;0;0,0021;0,03;0;0;0,006;0;-685,515837
G17-0138;424932;P96322;P18-00053LL;0;1;52,9819;m%;96,99;0,528;0,142;0,474;1,423;0,227;0;0,008;0;0,011;0,145;0,0018;0;0;0;0;0,015;0;0;0;0;0,0022;0,028;0;0;0,005;0;-685,4201879
G17-0138;424932;P96322;P18-00053LL;0;1;53,0829;m%;96,99;0,524;0,142;0,474;1,424;0,227;0;0,008;0;0,009;0,145;0,0018;0;0;0;0;0,013;0;0;0;0;0,0022;0,031;0;0;0,004;0;-685,338265
G17-0138;424932;P96322;P18-00053LL;0;1;53,2009;m%;97,01;0,521;0,142;0,475;1,424;0,227;0;0,009;0;0,01;0,145;0,0021;0;0;0,0001;0;0,013;0;0;0;0;0,0022;0,027;0;0;0,004;0;-685,242659
G17-0138;424932;P96322;P18-00053LL;0;1;53,302;m%;97,01;0,517;0,143;0,475;1,425;0,227;0;0,008;0;0,014;0,145;0,0018;0;0;0;0;0,013;0;0;0;0;0,0022;0,022;0;0;0,004;0;-685,1608414
G17-0138;424932;P96322;P18-00053LL;0;1;53,4031;m%;96,99;0,514;0,143;0,476;1,424;0,228;0;0,008;0;0,01;0,145;0,002;0;0;0;0;0,014;0;0;0;0;0,0022;0,028;0;0;0,004;0;-685,0791166
G17-0138;424932;P96322;P18-00053LL;0;1;53,521;m%;97,01;0,508;0,144;0,476;1,424;0,229;0;0,008;0;0,011;0,146;0,0019;0;0;0;0;0,013;0;0;0;0;0,0022;0,023;0;0;0,005;0;-684,9839345
G17-0138;424932;P96322;P18-00053LL;0;1;53,622;m%;97;0,504;0,144;0,476;1,424;0,229;0;0,008;0;0,01;0,145;0,0022;0;0;0;0;0,013;0;0;0;0;0,0022;0,019;0;0;0,006;0;-684,9025064
G17-0138;424932;P96322;P18-00053LL;0;1;53,7231;m%;97,01;0,5;0,144;0,477;1,426;0,23;0;0,008;0;0,012;0,145;0,0023;0;0;0;0;0,015;0;0;0;0;0,0022;0,022;0;0;0,006;0;-684,821104
G17-0138;424932;P96322;P18-00053LL;0;1;53,8411;m%;97,02;0,496;0,145;0,478;1,428;0,23;0;0,008;0;0,011;0,146;0,0022;0;0;0;0;0,015;0;0;0;0;0,0022;0,025;0;0;0,003;0;-684,7262349
G17-0138;424932;P96322;P18-00053LL;0;1;53,9422;m%;97,02;0,491;0,145;0,478;1,428;0,231;0;0,008;0;0,009;0,145;0,0025;0;0;0;0;0,014;0,0006;0;0;0;0,0022;0,024;0;0;0,003;0;-684,6450782
G17-0138;424932;P96322;P18-00053LL;0;1;54,0433;m%;97,03;0,487;0,146;0,479;1,428;0,231;0;0,008;0;0,011;0,146;0,0026;0;0;0;0;0,013;0;0;0;0;0,0022;0,034;0;0;0,004;0;-684,5640417
G17-0138;424932;P96322;P18-00053LL;0;1;54,1613;m%;97;0,484;0,147;0,479;1,428;0,231;0;0,008;0;0,01;0,147;0,0026;0;0;0;0;0,014;0;0;0;0;0,0022;0,035;0;0;0,005;0;-684,4696166
G17-0138;424932;P96322;P18-00053LL;0;1;54,2625;m%;97,01;0,48;0,147;0,48;1,429;0,232;0;0,008;0;0,01;0,147;0,0027;0;0;0;0;0,013;0;0;0;0;0,0022;0,032;0;0;0,005;0;-684,3887752
G17-0138;424932;P96322;P18-00053LL;0;1;54,3805;m%;97,02;0,477;0,147;0,48;1,429;0,232;0;0,008;0;0,011;0,147;0,0023;0;0;0;0;0,014;0;0;0;0;0,0022;0,027;0;0;0,007;0;-684,2946829
G17-0138;424932;P96322;P18-00053LL;0;1;54,4817;m%;97,01;0,473;0,148;0,481;1,43;0,233;0;0,008;0;0,01;0,147;0,0025;0;0;0;0;0,015;0;0;0;0;0,0022;0,034;0;0;0,004;0;-684,2141369
G17-0138;424932;P96322;P18-00053LL;0;1;54,5828;m%;97,02;0,47;0,148;0,481;1,43;0,233;0;0,008;0;0,011;0,147;0,0022;0,0001;0;0;0;0,015;0;0;0;0;0,0022;0,022;0;0;0,005;0;-684,1338133
G17-0138;424932;P96322;P18-00053LL;0;1;54,7009;m%;97,02;0,467;0,149;0,481;1,43;0,233;0;0,008;0;0,01;0,147;0,0022;0,0001;0;0,0001;0;0,014;0,0003;0;0;0;0,0022;0,021;0;0;0,006;0;-684,0401698
G17-0138;424932;P96322;P18-00053LL;0;1;54,8021;m%;97,01;0,464;0,149;0,482;1,429;0,233;0;0,008;0;0,01;0,146;0,002;0;0;0,0001;0;0,014;0;0;0;0;0,0022;0,033;0,002;0;0,006;0;-683,9600911
G17-0138;424932;P96322;P18-00053LL;0;1;54,9033;m%;97,04;0,462;0,149;0,482;1,428;0,233;0;0,008;0;0,01;0,147;0,002;0;0;0;0;0,014;0;0;0;0;0,0022;0,025;0,001;0;0,004;0;-683,8801689
G17-0138;424932;P96322;P18-00053LL;0;1;55,0213;m%;97,04;0,459;0,149;0,483;1,427;0,233;0;0,007;0;0,009;0,147;0,002;0;0;0;0;0,015;0;0;0;0;0,0022;0,02;0;0;0,005;0;-683,7871819
G17-0138;424932;P96322;P18-00053LL;0;1;55,1224;m%;97,04;0,455;0,149;0,483;1,426;0,234;0;0,007;0;0,01;0,147;0,0022;0;0;0;0;0,016;0;0;0;0;0,0022;0,024;0;0;0,006;0;-683,7076912
G17-0138;424932;P96322;P18-00053LL;0;1;55,2236;m%;97,04;0,451;0,149;0,484;1,426;0,235;0;0,007;0;0,01;0,146;0,0025;0;0;0;0;0,014;0;0;0;0;0,0022;0,033;0;0;0,005;0;-683,6282913
G17-0138;424932;P96322;P18-00053LL;0;1;55,3419;m%;97,04;0,446;0,148;0,484;1,425;0,234;0;0,007;0;0,011;0,146;0,0024;0;0;0;0;0,015;0;0;0;0;0,0022;0,035;0;0;0,004;0;-683,5356954
G17-0138;424932;P96322;P18-00053LL;0;1;55,4432;m%;97,05;0,443;0,148;0,485;1,426;0,234;0;0,007;0;0,012;0,146;0,0025;0;0;0;0;0,015;0;0;0;0;0,0022;0,028;0;0;0,004;0;-683,4565994
G17-0138;424932;P96322;P18-00053LL;0;1;55,5446;m%;97,04;0,44;0,148;0,485;1,426;0,234;0;0,009;0;0,012;0,146;0,0022;0;0;0;0;0,015;0,0002;0;0;0;0,0022;0,03;0;0;0,007;0;-683,3776084
G17-0138;424932;P96322;P18-00053LL;0;1;55,6629;m%;97,05;0,436;0,148;0,485;1,427;0,235;0;0,008;0;0,009;0,145;0,0022;0;0;0,0001;0;0,016;0;0;0;0;0,0022;0,036;0;0;0,006;0;-683,2856894
G17-0138;424932;P96322;P18-00053LL;0;1;55,7642;m%;97,07;0,432;0,148;0,486;1,428;0,235;0;0,007;0;0,008;0,146;0,0021;0;0;0,0001;0;0,016;0;0;0;0;0,0022;0,031;0;0;0,007;0;-683,2071869
G17-0138;424932;P96322;P18-00053LL;0;1;55,8824;m%;97,06;0,428;0,149;0,486;1,429;0,236;0;0,008;0;0,013;0,146;0,0023;0;0;0;0;0,015;0;0;0;0;0,0022;0,029;0;0;0,004;0;-683,1158355
G17-0138;424932;P96322;P18-00053LL;0;1;55,9837;m%;97,06;0,424;0,149;0,487;1,43;0,237;0;0,008;0;0,011;0,145;0,0023;0;0;0;0;0,015;0,0002;0;0;0;0,0022;0,026;0;0;0,005;0;-683,0377624
G17-0138;424932;P96322;P18-00053LL;0;1;56,085;m%;97,06;0,421;0,149;0,487;1,432;0,237;0;0,008;0;0,008;0,145;0,0022;0;0;0;0;0,015;0,0005;0;0;0;0,0022;0,024;0;0;0,006;0;-682,9598937
G17-0138;424932;P96322;P18-00053LL;0;1;56,2033;m%;97,06;0,418;0,149;0,487;1,433;0,238;0;0,007;0;0,01;0,145;0,0025;0;0;0,0001;0;0,013;0,0001;0;0;0;0,0022;0,022;0;0;0,006;0;-682,8692213
G17-0138;424932;P96322;P18-00053LL;0;1;56,3047;m%;97,06;0,415;0,15;0,487;1,434;0,239;0;0,008;0;0,01;0,145;0,0024;0,0001;0;0;0;0,015;0;0;0;0;0,0022;0,028;0;0;0,006;0;-682,7917332
G17-0138;424932;P96322;P18-00053LL;0;1;56,4061;m%;97,06;0,411;0,151;0,488;1,434;0,24;0;0,008;0;0,01;0,145;0,0025;0;0;0,0001;0;0,015;0;0;0;0;0,0022;0,025;0;0;0,005;0;-682,7144626
G17-0138;424932;P96322;P18-00053LL;0;1;56,5245;m%;97,05;0,407;0,151;0,488;1,434;0,24;0;0,009;0;0,01;0,145;0,0025;0;0;0;0;0,014;0;0;0;0;0,0022;0,035;0;0;0,005;0;-682,6245177
G17-0138;424932;P96322;P18-00053LL;0;1;56,626;m%;97,06;0,404;0,152;0,489;1,434;0,241;0;0,007;0;0,01;0,145;0,0024;0;0;0;0;0,014;0,0002;0;0;0;0,0022;0,034;0;0;0,006;0;-682,5476562
G17-0138;424932;P96322;P18-00053LL;0;1;56,7274;m%;97,05;0,402;0,152;0,489;1,434;0,241;0;0,008;0;0,011;0,145;0,0023;0;0;0,0001;0;0,014;0;0;0;0;0,0022;0,035;0;0;0,006;0;-682,4711004
G17-0138;424932;P96322;P18-00053LL;0;1;56,8457;m%;97,07;0,399;0,152;0,489;1,434;0,242;0;0,008;0;0,009;0,145;0,0023;0;0;0,0001;0;0,014;0;0;0;0;0,0022;0,035;0;0;0,003;0;-682,382081
G17-0138;424932;P96322;P18-00053LL;0;1;56,9472;m%;97,07;0,396;0,152;0,489;1,435;0,243;0;0,008;0;0,01;0,145;0,0021;0;0;0;0;0,016;0;0;0;0;0,0022;0,031;0;0;0,004;0;-682,3059614
G17-0138;424932;P96322;P18-00053LL;0;1;57,0488;m%;97,08;0,393;0,152;0,489;1,435;0,243;0;0,008;0;0,012;0,145;0,0022;0;0;0;0;0,015;0,0001;0;0;0;0,0021;0,029;0;0;0,003;0;-682,2300097
G17-0138;424932;P96322;P18-00053LL;0;1;57,1674;m%;97,07;0,389;0,152;0,489;1,436;0,243;0;0,008;0;0,011;0,145;0,0024;0;0;0;0;0,015;0;0;0;0;0,0021;0,031;0;0;0,004;0;-682,1416619
G17-0138;424932;P96322;P18-00053LL;0;1;57,2689;m%;97,07;0,384;0,152;0,489;1,436;0,243;0;0,008;0;0,012;0,146;0,0021;0;0;0;0;0,014;0,0001;0;0;0;0,0022;0,029;0;0;0,005;0;-682,0663238
G17-0138;424932;P96322;P18-00053LL;0;1;57,3704;m%;97,08;0,381;0,152;0,49;1,435;0,244;0;0,008;0;0,012;0,146;0,0022;0;0;0;0;0,014;0,0001;0;0;0;0,0022;0,026;0;0;0,004;0;-681,9912401
G17-0138;424932;P96322;P18-00053LL;0;1;57,4889;m%;97,07;0,378;0,152;0,49;1,436;0,244;0;0,008;0;0,01;0,146;0,0024;0;0;0,0001;0;0,016;0;0;0;0;0,0022;0,022;0,003;0;0,007;0;-681,9039076
G17-0138;424932;P96322;P18-00053LL;0;1;57,5905;m%;97,08;0,375;0,152;0,49;1,435;0,245;0;0,008;0;0,014;0,146;0,0024;0;0;0,0001;0;0,017;0,0001;0;0;0;0,0022;0,034;0;0;0,005;0;-681,8293147
G17-0138;424932;P96322;P18-00053LL;0;1;57,6921;m%;97,09;0,372;0,152;0,49;1,434;0,245;0;0,008;0;0,014;0,145;0,0022;0;0;0;0;0,016;0,0014;0;0;0;0,0022;0,038;0;0;0,002;0;-681,7549884
G17-0138;424932;P96322;P18-00053LL;0;1;57,8107;m%;97,09;0,368;0,152;0,49;1,434;0,246;0;0,008;0;0,009;0,145;0,0021;0;0;0;0;0,015;0,0006;0;0;0;0,0022;0,032;0;0;0,006;0;-681,6685677
G17-0138;424932;P96322;P18-00053LL;0;1;57,9123;m%;97,1;0,365;0,151;0,491;1,433;0,246;0;0,008;0;0,009;0,144;0,0023;0;0;0,0001;0;0,015;0;0;0;0;0,0022;0,026;0;0;0,006;0;-681,5948316
G17-0138;424932;P96322;P18-00053LL;0;1;58,0139;m%;97,1;0,361;0,149;0,492;1,431;0,246;0;0,008;0;0,011;0,145;0,0021;0;0;0,0001;0;0,015;0;0;0;0;0,0022;0,024;0;0;0,006;0;-681,5213736
G17-0138;424932;P96322;P18-00053LL;0;1;58,1325;m%;97,11;0,358;0,149;0,493;1,43;0,246;0;0,009;0;0,013;0,145;0,0022;0;0;0,0001;0;0,015;0;0;0;0;0,0022;0,034;0;0;0,005;0;-681,4359808
G17-0138;424932;P96322;P18-00053LL;0;1;58,2342;m%;97,1;0,355;0,148;0,494;1,429;0,246;0;0,008;0;0,012;0,144;0,0023;0,0001;0;0,0001;0;0,014;0,0002;0;0;0;0,0022;0,033;0;0;0,005;0;-681,3630661
G17-0138;424932;P96322;P18-00053LL;0;1;58,3359;m%;97,11;0,352;0,147;0,495;1,428;0,247;0;0,008;0;0,013;0,144;0,0024;0;0;0,0001;0;0,016;0,0004;0;0;0;0,0022;0,028;0;0;0,005;0;-681,2904411
G17-0138;424932;P96322;P18-00053LL;0;1;58,4546;m%;97,12;0,35;0,147;0,495;1,426;0,247;0;0,008;0;0,011;0,143;0,0023;0;0;0;0;0,016;0;0;0;0;0,0021;0,031;0;0;0,005;0;-681,2060473
G17-0138;424932;P96322;P18-00053LL;0;1;58,5563;m%;97,13;0,346;0,146;0,495;1,425;0,247;0;0,008;0;0,011;0,143;0,0021;0;0;0;0;0,016;0;0;0;0;0,0022;0,027;0;0;0,004;0;-681,1340622
G17-0138;424932;P96322;P18-00053LL;0;1;58,6579;m%;97,12;0,344;0,146;0,495;1,424;0,248;0;0,007;0;0,01;0,143;0,0021;0;0;0,0001;0;0,016;0,0007;0;0;0;0,0021;0,028;0;0;0,005;0;-681,0624481
G17-0138;424932;P96322;P18-00053LL;0;1;58,7766;m%;97,14;0,341;0,145;0,496;1,423;0,249;0;0,007;0;0,015;0,143;0,002;0;0;0,0001;0;0,016;0,0008;0;0;0;0,0022;0,027;0;0;0,003;0;-680,9791655
G17-0138;424932;P96322;P18-00053LL;0;1;58,8784;m%;97,14;0,337;0,145;0,496;1,421;0,248;0;0,007;0;0,011;0,143;0,0025;0;0;0,0001;0;0,015;0,0017;0;0;0;0,0022;0,03;0;0;0,004;0;-680,9080743
G17-0138;424932;P96322;P18-00053LL;0;1;58,9801;m%;97,12;0,334;0,145;0,496;1,42;0,249;0;0,008;0;0,011;0,143;0,0029;0;0;0;0;0,016;0;0;0;0;0,0022;0,037;0;0;0,004;0;-680,8373644
G17-0138;424932;P96322;P18-00053LL;0;1;59,0989;m%;97,14;0,331;0,145;0,496;1,419;0,249;0;0,007;0;0,013;0,143;0,0027;0;0;0,0001;0;0,016;0;0;0;0;0,0022;0,032;0;0;0,004;0;-680,7551638
G17-0138;424932;P96322;P18-00053LL;0;1;59,2006;m%;97,14;0,328;0,145;0,497;1,418;0,25;0;0,008;0;0,011;0,143;0,0026;0;0;0;0;0,014;0,0004;0;0;0;0,0021;0,03;0;0;0,004;0;-680,68514
G17-0138;424932;P96322;P18-00053LL;0;1;59,3025;m%;97,14;0,326;0,145;0,497;1,416;0,251;0;0,008;0;0,014;0,143;0,0025;0;0;0;0;0,016;0,0001;0;0;0;0,0021;0,028;0;0;0,005;0;-680,6153011
G17-0138;424932;P96322;P18-00053LL;0;1;59,4213;m%;97,16;0,324;0,145;0,498;1,416;0,251;0;0,008;0;0,014;0,144;0,0023;0;0;0,0001;0;0,016;0,0003;0;0;0;0,0022;0,032;0;0;0,006;0;-680,5342913
G17-0138;424932;P96322;P18-00053LL;0;1;59,5231;m%;97,17;0,322;0,144;0,498;1,415;0,252;0;0,007;0;0,012;0,143;0,0021;0;0;0,0001;0;0,015;0,0001;0;0;0;0,0022;0,03;0;0;0,006;0;-680,4652301
G17-0138;424932;P96322;P18-00053LL;0;1;59,6249;m%;97,14;0,319;0,144;0,498;1,415;0,252;0;0,008;0;0,01;0,143;0,0025;0;0;0,0002;0;0,015;0,0001;0;0;0;0,0022;0,036;0;0;0,006;0;-680,3965012
G17-0138;424932;P96322;P18-00053LL;0;1;59,7268;m%;97,15;0,317;0,144;0,499;1,414;0,252;0;0,008;0;0,01;0,143;0,0026;0;0;0,0002;0;0,016;0;0;0;0;0,0021;0,033;0;0;0,005;0;-680,3280406
G17-0138;424932;P96322;P18-00053LL;0;1;59,8457;m%;97,15;0,315;0,144;0,498;1,414;0,253;0;0,008;0;0,012;0,144;0,0024;0;0;0,0002;0;0,016;0;0;0;0;0,0021;0,03;0;0;0,005;0;-680,2485874
G17-0138;424932;P96322;P18-00053LL;0;1;59,9475;m%;97,14;0,313;0,144;0,498;1,413;0,253;0;0,007;0;0,012;0,144;0,0021;0;0;0,0001;0;0,017;0,0001;0;0;0;0,0021;0,03;0;0;0,005;0;-680,1809314
G17-0138;424932;P96322;P18-00053LL;0;1;60,0493;m%;97,17;0,31;0,144;0,498;1,413;0,254;0;0,007;0;0,013;0,144;0,0023;0;0;0;0;0,015;0,0004;0;0;0;0,0021;0,03;0;0;0,005;0;-680,1136202
G17-0138;424932;P96322;P18-00053LL;0;1;60,1682;m%;97,17;0,308;0,144;0,498;1,412;0,255;0;0,008;0;0,012;0,144;0,0019;0;0;0,0001;0;0,016;0,0001;0;0;0;0,0022;0,028;0;0;0,007;0;-680,0354428
G17-0138;424932;P96322;P18-00053LL;0;1;60,2701;m%;97,16;0,305;0,143;0,498;1,411;0,255;0;0,007;0;0,01;0,144;0,0018;0;0;0,0001;0;0,017;0,0008;0;0;0;0,0021;0,025;0;0;0,008;0;-679,968824
G17-0138;424932;P96322;P18-00053LL;0;1;60,372;m%;97,16;0,302;0,143;0,498;1,41;0,255;0;0,008;0;0,011;0,144;0,0019;0;0;0;0;0,017;0,0006;0;0;0;0,0022;0,033;0;0;0,006;0;-679,9025598
G17-0138;424932;P96322;P18-00053LL;0;1;60,491;m%;97,18;0,298;0,142;0,498;1,409;0,255;0;0,008;0;0,011;0,144;0,0018;0;0;0;0;0,016;0,0003;0;0;0;0,0022;0,034;0;0;0,006;0;-679,8256286
G17-0138;424932;P96322;P18-00053LL;0;1;60,593;m%;97,17;0,295;0,142;0,498;1,409;0,255;0;0,008;0;0,011;0,144;0,0021;0;0;0,0001;0;0,018;0;0;0;0;0,0022;0,04;0;0;0,007;0;-679,760079
G17-0138;424932;P96322;P18-00053LL;0;1;60,695;m%;97,17;0,293;0,141;0,498;1,408;0,256;0;0,008;0;0,014;0,145;0,0023;0;0;0;0;0,017;0,0006;0;0;0;0,0022;0,037;0;0;0,006;0;-679,6948936
G17-0138;424932;P96322;P18-00053LL;0;1;60,814;m%;97,19;0,29;0,141;0,499;1,408;0,255;0;0,008;0;0,011;0,145;0,0024;0;0;0,0001;0;0,015;0,0005;0;0;0;0,0022;0,033;0;0;0,003;0;-679,619308
G17-0138;424932;P96322;P18-00053LL;0;1;60,9158;m%;97,2;0,287;0,14;0,499;1,407;0,256;0;0,008;0;0,011;0,145;0,0025;0;0;0,0002;0;0,016;0,0014;0;0;0;0,0022;0,026;0;0;0,006;0;-679,555047
G17-0138;424932;P96322;P18-00053LL;0;1;61,0178;m%;97,19;0,285;0,141;0,499;1,406;0,256;0;0,008;0;0,011;0,145;0,0024;0;0;0,0002;0;0,015;0;0;0;0;0,0021;0,03;0;0;0,007;0;-679,4910321
G17-0138;424932;P96322;P18-00053LL;0;1;61,1368;m%;97,19;0,283;0,14;0,5;1,405;0,256;0;0,008;0;0,013;0,145;0,0025;0;0;0,0001;0;0,015;0;0;0;0;0,0022;0,038;0;0;0,007;0;-679,4168226
G17-0138;424932;P96322;P18-00053LL;0;1;61,2388;m%;97,19;0,28;0,14;0,5;1,405;0,255;0;0,008;0;0,013;0,145;0,0023;0;0;0;0;0,017;0;0;0;0;0,0022;0,031;0;0;0,007;0;-679,3536241
G17-0138;424932;P96322;P18-00053LL;0;1;61,3408;m%;97,19;0,278;0,14;0,5;1,405;0,255;0;0,007;0;0,014;0,144;0,0022;0;0;0,0001;0;0,016;0,0001;0;0;0;0,0022;0,031;0;0;0,007;0;-679,2908064
G17-0138;424932;P96322;P18-00053LL;0;1;61,4429;m%;97,21;0,276;0,14;0,5;1,405;0,256;0;0,007;0;0,013;0,145;0,002;0;0;0,0001;0;0,016;0,0001;0;0;0;0,0022;0,027;0;0;0,005;0;-679,228311
G17-0138;424932;P96322;P18-00053LL;0;1;61,5621;m%;97,2;0,273;0,14;0,501;1,405;0,256;0;0,009;0;0,014;0,145;0,0021;0;0;0,0001;0;0,016;0,0005;0;0;0;0,0022;0,037;0,001;0;0,005;0;-679,1558379
G17-0138;424932;P96322;P18-00053LL;0;1;61,6641;m%;97,2;0,271;0,141;0,501;1,406;0,257;0;0,008;0;0,012;0,145;0,0025;0;0;0,0001;0;0,017;0,0013;0;0;0;0,0022;0,036;0;0;0,003;0;-679,0942434
G17-0138;424932;P96322;P18-00053LL;0;1;61,7662;m%;97,22;0,268;0,141;0,501;1,406;0,258;0;0,008;0;0,012;0,145;0,0025;0;0;0,0001;0;0,015;0,0004;0;0;0;0,0022;0,029;0;0;0,003;0;-679,0329799
G17-0138;424932;P96322;P18-00053LL;0;1;61,8853;m%;97,2;0,265;0,142;0,502;1,408;0,258;0;0,008;0;0,013;0,145;0,0022;0;0;0;0;0,014;0,0003;0;0;0;0,0022;0,028;0;0;0,007;0;-678,9620139
G17-0138;424932;P96322;P18-00053LL;0;1;61,9873;m%;97,2;0,263;0,143;0,502;1,409;0,258;0;0,008;0;0,012;0,145;0,0024;0;0;0,0001;0;0,016;0,0007;0;0;0;0,0021;0,032;0;0;0,006;0;-678,9016657
G17-0138;424932;P96322;P18-00053LL;0;1;62,0894;m%;97,2;0,261;0,143;0,503;1,411;0,258;0;0,008;0;0,011;0,145;0,002;0;0;0,0002;0;0,014;0,0002;0;0;0;0,0021;0,037;0;0;0,006;0;-678,841657
G17-0138;424932;P96322;P18-00053LL;0;1;62,2085;m%;97,2;0,259;0,144;0,503;1,413;0,259;0;0,008;0;0,012;0,145;0,0023;0;0;0,0002;0;0,016;0;0;0;0;0,0022;0,035;0;0;0,006;0;-678,7721635
G17-0138;424932;P96322;P18-00053LL;0;1;62,3107;m%;97,19;0,257;0,145;0,503;1,414;0,26;0;0,008;0;0,012;0,145;0,0026;0;0;0,0001;0;0,017;0;0;0;0;0,0022;0,034;0;0;0,005;0;-678,7129685
G17-0138;424932;P96322;P18-00053LL;0;1;62,4128;m%;97,19;0,254;0,146;0,503;1,416;0,26;0;0,007;0;0,012;0,145;0,0022;0;0;0,0002;0;0,016;0;0;0;0;0,0022;0,028;0;0;0,006;0;-678,6542372
G17-0138;424932;P96322;P18-00053LL;0;1;62,5149;m%;97,2;0,252;0,147;0,504;1,416;0,26;0;0,008;0;0,012;0,145;0,0022;0;0;0,0001;0;0,016;0;0;0;0;0,0022;0,024;0;0;0,008;0;-678,5959135
G17-0138;424932;P96322;P18-00053LL;0;1;62,6341;m%;97,2;0,25;0,147;0,504;1,416;0,261;0;0,007;0;0,011;0,145;0,0027;0;0;0,0002;0;0,016;0;0;0;0;0,0022;0,031;0;0;0,005;0;-678,52834
G17-0138;424932;P96322;P18-00053LL;0;1;62,7362;m%;97,19;0,248;0,148;0,504;1,416;0,261;0;0,008;0;0,011;0,146;0,0029;0;0;0,0001;0;0,017;0,0002;0;0;0;0,0022;0,036;0;0;0,006;0;-678,4709065
G17-0138;424932;P96322;P18-00053LL;0;1;62,8384;m%;97,2;0,246;0,148;0,504;1,416;0,261;0;0,008;0;0,01;0,146;0,0031;0,0001;0;0;0;0,016;0;0;0;0;0,0022;0,034;0;0;0,007;0;-678,4138313
G17-0138;424932;P96322;P18-00053LL;0;1;62,9576;m%;97,21;0,244;0,147;0,504;1,415;0,262;0;0,008;0;0,013;0,146;0,0027;0;0;0,0001;0;0,016;0,0003;0;0;0;0,0021;0,034;0;0;0,004;0;-678,3477884
G17-0138;424932;P96322;P18-00053LL;0;1;63,0598;m%;97,2;0,241;0,147;0,504;1,414;0,262;0;0,008;0;0,013;0,146;0,0024;0;0;0,0001;0;0,015;0;0;0;0;0,0022;0,042;0;0;0,004;0;-678,2916177
G17-0138;424932;P96322;P18-00053LL;0;1;63,1621;m%;97,21;0,239;0,147;0,503;1,414;0,262;0;0,008;0;0,013;0,146;0,0022;0;0;0,0001;0;0,017;0;0;0;0;0,0021;0,033;0;0;0,005;0;-678,235813
G17-0138;424932;P96322;P18-00053LL;0;1;63,2816;m%;97,21;0,237;0,146;0,503;1,414;0,263;0;0,008;0;0,014;0,146;0,0025;0;0;0,0001;0;0,016;0;0;0;0;0,0022;0,031;0;0;0,004;0;-678,1711614
G17-0138;424932;P96322;P18-00053LL;0;1;63,3839;m%;97,21;0,235;0,146;0,504;1,412;0,263;0;0,008;0;0,013;0,146;0,0025;0;0;0,0001;0;0,016;0;0;0;0;0,0021;0,037;0,004;0;0,005;0;-678,1162759
G17-0138;424932;P96322;P18-00053LL;0;1;63,4862;m%;97,22;0,234;0,146;0,504;1,412;0,264;0;0,007;0;0,014;0,146;0,0025;0;0;0,0001;0;0,016;0,001;0;0;0;0,0022;0,028;0,004;0;0,005;0;-678,0618169
G17-0138;424932;P96322;P18-00053LL;0;1;63,5885;m%;97,22;0,232;0,145;0,504;1,412;0,264;0;0,008;0;0,014;0,146;0,0024;0;0;0,0002;0;0,016;0,0001;0;0;0;0,0022;0,032;0;0;0,006;0;-678,007786
G17-0138;424932;P96322;P18-00053LL;0;1;63,7079;m%;97,22;0,23;0,145;0,504;1,411;0,264;0;0,007;0;0,011;0,146;0,002;0;0;0,0001;0;0,016;0,0002;0;0;0;0,0022;0,029;0;0;0,006;0;-677,9452671
G17-0138;424932;P96322;P18-00053LL;0;1;63,8101;m%;97,22;0,228;0,145;0,504;1,41;0,265;0;0,008;0;0,013;0,145;0,002;0,0001;0;0,0001;0;0,015;0;0;0;0;0,0022;0,039;0;0;0,004;0;-677,892221
G17-0138;424932;P96322;P18-00053LL;0;1;63,9124;m%;97,23;0,225;0,145;0,503;1,41;0,266;0;0,007;0;0,012;0,145;0,0022;0;0;0,0002;0;0,016;0,0001;0;0;0;0,0022;0,027;0;0;0,007;0;-677,8395557
G17-0138;424932;P96322;P18-00053LL;0;1;64,0319;m%;97,23;0,224;0,145;0,504;1,409;0,267;0;0,008;0;0,014;0,144;0,0023;0;0;0,0001;0;0,015;0,0001;0;0;0;0,0022;0,032;0;0;0,006;0;-677,7785857
G17-0138;424932;P96322;P18-00053LL;0;1;64,1344;m%;97,22;0,222;0,145;0,504;1,409;0,268;0;0,009;0;0,016;0,144;0,002;0;0;0,0001;0;0,016;0;0;0;0;0,0021;0,044;0;0;0,005;0;-677,726763
G17-0138;424932;P96322;P18-00053LL;0;1;64,2368;m%;97,23;0,22;0,145;0,504;1,408;0,268;0;0,008;0;0,016;0,144;0,0019;0;0;0,0001;0;0,016;0,0004;0;0;0;0,0022;0,036;0;0;0,006;0;-677,6754291
G17-0138;424932;P96322;P18-00053LL;0;1;64,3393;m%;97,24;0,218;0,146;0,504;1,408;0,268;0;0,008;0;0,015;0,143;0,0022;0;0;0,0002;0;0,016;0,0002;0;0;0;0,0021;0,037;0;0;0,005;0;-677,6244849
G17-0138;424932;P96322;P18-00053LL;0;1;64,4589;m%;97,23;0,216;0,145;0,504;1,409;0,268;0;0,008;0;0,012;0,143;0,0021;0;0;0,0002;0;0,017;0;0;0;0;0,0021;0,032;0;0;0,007;0;-677,5655999
G17-0138;424932;P96322;P18-00053LL;0;1;64,5614;m%;97,22;0,215;0,145;0,504;1,408;0,269;0;0,008;0;0,014;0,143;0,0022;0;0;0,0002;0;0,016;0;0;0;0;0,0021;0,034;0;0;0,006;0;-677,5156136
G17-0138;424932;P96322;P18-00053LL;0;1;64,664;m%;97,23;0,213;0,146;0,504;1,408;0,269;0;0,008;0;0,013;0,143;0,0019;0;0;0,0001;0;0,016;0,0016;0;0;0;0,0021;0,035;0;0;0,009;0;-677,4660229
G17-0138;424932;P96322;P18-00053LL;0;1;64,7835;m%;97,24;0,211;0,146;0,504;1,408;0,269;0;0,007;0;0,014;0,142;0,0015;0;0;0,0001;0;0,017;0,0004;0;0;0;0,0021;0,029;0;0;0,007;0;-677,4088259
G17-0138;424932;P96322;P18-00053LL;0;1;64,8859;m%;97,24;0,21;0,146;0,505;1,409;0,269;0;0,008;0;0,015;0,142;0,0021;0;0;0,0001;0;0,017;0;0;0;0;0,0021;0,033;0;0;0,005;0;-677,3602959
G17-0138;424932;P96322;P18-00053LL;0;1;64,9884;m%;97,24;0,209;0,146;0,505;1,409;0,269;0;0,007;0;0,013;0,143;0,0018;0;0;0,0001;0;0,017;0;0;0;0;0,0022;0,035;0;0;0,005;0;-677,3121652
G17-0138;424932;P96322;P18-00053LL;0;1;65,0909;m%;97,25;0,206;0,146;0,504;1,408;0,269;0;0,008;0;0,015;0,143;0,0024;0;0;0,0002;0;0,016;0,0003;0;0;0;0,0022;0,029;0;0;0,005;0;-677,2644826
G17-0138;424932;P96322;P18-00053LL;0;1;65,2104;m%;97,25;0,204;0,147;0,504;1,407;0,269;0;0,008;0;0,014;0,143;0,0023;0;0;0,0002;0;0,016;0;0;0;0;0,0022;0,029;0;0;0,005;0;-677,2094582
G17-0138;424932;P96322;P18-00053LL;0;1;65,3129;m%;97,24;0,202;0,147;0,504;1,406;0,27;0;0,008;0;0,014;0,144;0,0022;0;0;0,0003;0;0,016;0;0;0;0;0,0021;0,032;0,002;0;0,007;0;-677,1627486
G17-0138;424932;P96322;P18-00053LL;0;1;65,4154;m%;97,23;0,2;0,148;0,504;1,405;0,27;0;0,008;0;0,014;0,144;0,0022;0;0;0,0001;0;0,016;0;0;0;0;0,0022;0,032;0,001;0;0,005;0;-677,1164895
G17-0138;424932;P96322;P18-00053LL;0;1;65,518;m%;97,25;0,199;0,148;0,504;1,404;0,27;0;0,008;0;0,012;0,144;0,0022;0;0;0,0002;0;0,017;0;0;0;0;0,0021;0,039;0;0;0,004;0;-677,0706372
G17-0138;424932;P96322;P18-00053LL;0;1;65,6377;m%;97,26;0,197;0,148;0,504;1,404;0,27;0;0,007;0;0,014;0,144;0,0021;0;0;0,0002;0;0,017;0;0;0;0;0,0022;0,026;0;0;0,005;0;-677,0177151
G17-0138;424932;P96322;P18-00053LL;0;1;65,7404;m%;97,25;0,195;0,148;0,504;1,405;0,27;0;0,007;0;0,017;0,144;0,0023;0;0;0,0002;0;0,018;0;0;0;0;0,0022;0,024;0;0;0,005;0;-676,972801
G17-0138;424932;P96322;P18-00053LL;0;1;65,843;m%;97,26;0,194;0,148;0,504;1,405;0,271;0;0,008;0;0,014;0,145;0,0022;0;0;0,0001;0;0,017;0,0002;0;0;0;0,0021;0,025;0;0;0,007;0;-676,9283849
G17-0138;424932;P96322;P18-00053LL;0;1;65,9627;m%;97,26;0,193;0,148;0,503;1,404;0,271;0;0,008;0;0,014;0,145;0,0022;0;0;0,0002;0;0,017;0;0;0;0;0,0022;0,037;0;0;0,005;0;-676,8771407
G17-0138;424932;P96322;P18-00053LL;0;1;66,0654;m%;97,25;0,191;0,148;0,503;1,404;0,272;0;0,008;0;0,015;0,145;0,0024;0;0;0,0002;0,001;0,017;0;0;0;0;0,0022;0,04;0;0;0,006;0;-676,833668
G17-0138;424932;P96322;P18-00053LL;0;1;66,168;m%;97,25;0,19;0,148;0,503;1,406;0,272;0;0,007;0;0,015;0,144;0,0027;0;0;0,0003;0;0,015;0,0003;0;0;0;0,0022;0,042;0;0;0,005;0;-676,7906933
G17-0138;424932;P96322;P18-00053LL;0;1;66,2706;m%;97,24;0,189;0,148;0,503;1,406;0,272;0;0,007;0;0,013;0,144;0,0025;0;0;0,0002;0;0,015;0;0;0;0;0,0021;0,035;0;0;0,006;0;-676,7481745
G17-0138;424932;P96322;P18-00053LL;0;1;66,3904;m%;97,25;0,188;0,148;0,504;1,408;0,272;0;0,008;0;0,015;0,144;0,0025;0;0;0,0002;0;0,016;0;0;0;0;0,0022;0,03;0;0;0,006;0;-676,6991051
G17-0138;424932;P96322;P18-00053LL;0;1;66,493;m%;97,26;0,187;0,148;0,504;1,408;0,272;0;0,009;0;0,014;0,145;0,0024;0;0;0,0002;0;0,018;0;0;0;0;0,0022;0,033;0;0;0,006;0;-676,6575754
G17-0138;424932;P96322;P18-00053LL;0;1;66,5957;m%;97,25;0,185;0,148;0,505;1,409;0,272;0;0,008;0;0,013;0,145;0,0024;0;0;0,0002;0;0,017;0,0006;0;0;0;0,0021;0,031;0;0;0,006;0;-676,6164625
G17-0138;424932;P96322;P18-00053LL;0;1;66,6983;m%;97,26;0,184;0,148;0,505;1,409;0,273;0;0,007;0;0,013;0,146;0,0024;0;0;0,0003;0;0,016;0,0002;0;0;0;0,0022;0,031;0;0;0,007;0;-676,5758466
G17-0138;424932;P96322;P18-00053LL;0;1;66,8181;m%;97,25;0,182;0,148;0,505;1,408;0,274;0;0,008;0;0,016;0,146;0,0022;0;0;0,0002;0;0,015;0,0005;0;0;0;0,0022;0,028;0;0;0,006;0;-676,5290001
G17-0138;424932;P96322;P18-00053LL;0;1;66,921;m%;97,26;0,18;0,148;0,505;1,407;0,274;0;0,008;0;0,014;0,147;0,0022;0;0;0,0002;0;0,017;0,0001;0;0;0;0,0022;0,031;0;0;0,006;0;-676,4892596
G17-0138;424932;P96322;P18-00053LL;0;1;67,0237;m%;97,26;0,178;0,148;0,506;1,406;0,275;0;0,008;0;0,015;0,147;0,0023;0;0;0,0002;0;0,017;0;0;0;0;0,0021;0,031;0;0;0,007;0;-676,4500545
G17-0138;424932;P96322;P18-00053LL;0;1;67,1266;m%;97,26;0,177;0,147;0,506;1,405;0,275;0;0,008;0;0,014;0,147;0,0024;0;0;0,0002;0;0,017;0;0;0;0;0,0022;0,031;0;0;0,006;0;-676,4112323
G17-0138;424932;P96322;P18-00053LL;0;1;67,2465;m%;97,26;0,176;0,147;0,506;1,403;0,275;0;0,008;0;0,013;0,147;0,0026;0;0;0,0002;0;0,016;0;0;0;0;0,0022;0,034;0;0;0,006;0;-676,3665758
G17-0138;424932;P96322;P18-00053LL;0;1;67,3493;m%;97,27;0,174;0,147;0,506;1,401;0,275;0;0,008;0;0,012;0,147;0,0026;0;0;0,0003;0;0,017;0,0001;0;0;0;0,0022;0,038;0;0;0,006;0;-676,3287847
G17-0138;424932;P96322;P18-00053LL;0;1;67,4521;m%;97,27;0,173;0,147;0,506;1,399;0,276;0;0,007;0;0,011;0,148;0,0026;0;0;0,0002;0;0,018;0;0;0;0;0,0022;0,032;0;0;0,005;0;-676,2914518
G17-0138;424932;P96322;P18-00053LL;0;1;67,572;m%;97,27;0,171;0,146;0,506;1,398;0,276;0;0,008;0;0,014;0,148;0,003;0;0;0,0001;0;0,017;0;0;0;0;0,0021;0,041;0;0;0,005;0;-676,2484873
G17-0138;424932;P96322;P18-00053LL;0;1;67,6748;m%;97,27;0,169;0,145;0,505;1,396;0,276;0;0,008;0;0,015;0,148;0,0025;0;0;0,0002;0;0,017;0;0;0;0;0,0021;0,04;0;0;0,005;0;-676,2121459
G17-0138;424932;P96322;P18-00053LL;0;1;67,7775;m%;97,28;0,168;0,145;0,505;1,395;0,276;0;0,007;0;0,015;0,149;0,0026;0;0;0,0002;0;0,016;0;0;0;0;0,0022;0,039;0;0;0,007;0;-676,1762964
G17-0138;424932;P96322;P18-00053LL;0;1;67,8803;m%;97,28;0,166;0,144;0,505;1,394;0,277;0;0,008;0;0,014;0,149;0,0026;0;0;0,0002;0;0,017;0,0003;0;0;0;0,0022;0,034;0;0;0,005;0;-676,1408685
G17-0138;424932;P96322;P18-00053LL;0;1;68,0003;m%;97,27;0,165;0,143;0,505;1,394;0,277;0;0,008;0;0,017;0,149;0,0027;0;0;0,0002;0;0,018;0,0001;0;0;0;0,0022;0,03;0;0;0,004;0;-676,1000901
G17-0138;424932;P96322;P18-00053LL;0;1;68,1032;m%;97,3;0,163;0,143;0,504;1,393;0,277;0;0,007;0;0,015;0,15;0,0026;0;0;0,0002;0;0,017;0,0001;0;0;0;0,0022;0,025;0;0;0,005;0;-676,0656171
G17-0138;424932;P96322;P18-00053LL;0;1;68,2061;m%;97,3;0,162;0,143;0,504;1,393;0,277;0;0,008;0;0,013;0,15;0,0029;0;0;0,0001;0;0,017;0,0009;0;0;0;0,0022;0,03;0;0;0,007;0;-676,0316001
G17-0138;424932;P96322;P18-00053LL;0;1;68,3091;m%;97,29;0,16;0,143;0,504;1,393;0,278;0;0,007;0;0,013;0,151;0,0027;0;0;0,0002;0;0,017;0,0005;0;0;0;0,0022;0,037;0;0;0,005;0;-675,9980061
G17-0138;424932;P96322;P18-00053LL;0;1;68,4292;m%;97,29;0,159;0,143;0,503;1,393;0,278;0;0,008;0;0,013;0,152;0,0024;0;0;0,0003;0;0,017;0,0003;0;0;0;0,0022;0,042;0;0;0,005;0;-675,95941
G17-0138;424932;P96322;P18-00053LL;0;1;68,5321;m%;97,28;0,157;0,142;0,504;1,392;0,278;0;0,007;0;0,015;0,152;0,0023;0;0;0,0001;0;0,017;0;0;0;0;0,0021;0,036;0;0;0,004;0;-675,9268332
G17-0138;424932;P96322;P18-00053LL;0;1;68,635;m%;97,3;0,156;0,142;0,504;1,391;0,278;0;0,007;0;0,015;0,151;0,0025;0,0001;0;0,0002;0;0,016;0;0;0;0;0,0021;0,029;0;0;0,005;0;-675,8947094
G17-0138;424932;P96322;P18-00053LL;0;1;68,7379;m%;97,29;0,155;0,143;0,505;1,391;0,279;0;0,008;0;0,016;0,151;0,0024;0;0;0,0003;0;0,017;0,0001;0;0;0;0,0021;0,034;0;0;0,005;0;-675,8630378
G17-0138;424932;P96322;P18-00053LL;0;1;68,8581;m%;97,29;0,154;0,142;0,505;1,391;0,279;0;0,008;0;0,015;0,151;0,0025;0;0;0,0003;0;0,017;0;0;0;0;0,0021;0,036;0;0;0,007;0;-675,8266128
G17-0138;424932;P96322;P18-00053LL;0;1;68,9611;m%;97,3;0,154;0,142;0,505;1,39;0,279;0;0,008;0;0,015;0,15;0,0021;0;0;0,0002;0;0,017;0,0005;0;0;0;0,0022;0,024;0;0;0,006;0;-675,7958889
G17-0138;424932;P96322;P18-00053LL;0;1;69,0642;m%;97,31;0,153;0,142;0,505;1,39;0,279;0;0,008;0;0,014;0,15;0,0021;0;0;0,0001;0;0,018;0,001;0;0;0;0,0021;0,03;0;0;0,006;0;-675,7655859
G17-0138;424932;P96322;P18-00053LL;0;1;69,1673;m%;97,29;0,152;0,142;0,505;1,389;0,279;0;0,007;0;0,015;0,15;0,0021;0;0;0,0002;0;0,016;0,0002;0;0;0;0,0021;0,042;0;0;0,005;0;-675,7357329
G17-0138;424932;P96322;P18-00053LL;0;1;69,2876;m%;97,29;0,151;0,142;0,505;1,389;0,28;0;0,008;0;0,014;0,149;0,0022;0;0;0,0002;0;0,018;0;0;0;0;0,0022;0,041;0;0;0,006;0;-675,7014668
G17-0138;424932;P96322;P18-00053LL;0;1;69,3906;m%;97,3;0,15;0,141;0,505;1,388;0,281;0;0,007;0;0,014;0,149;0,0022;0;0;0,0002;0;0,018;0,0012;0;0;0;0,0022;0,036;0;0;0,005;0;-675,6726126
G17-0138;424932;P96322;P18-00053LL;0;1;69,4936;m%;97,3;0,149;0,141;0,505;1,387;0,282;0;0,008;0;0,015;0,149;0,0024;0;0;0,0002;0;0,018;0,0005;0;0;0;0,0022;0,035;0,002;0;0,006;0;-675,6442039
G17-0138;424932;P96322;P18-00053LL;0;1;69,5966;m%;97,3;0,148;0,141;0,505;1,387;0,282;0;0,008;0;0,016;0,148;0,0023;0;0;0,0002;0;0,018;0,0005;0;0;0;0,0022;0,028;0;0;0,007;0;-675,6162393
G17-0138;424932;P96322;P18-00053LL;0;1;69,7168;m%;97,32;0,147;0,141;0,505;1,388;0,283;0;0,008;0;0,015;0,149;0,002;0,0001;0;0,0002;0;0,018;0,0002;0;0;0;0,0022;0,024;0;0;0,007;0;-675,5841649
G17-0138;424932;P96322;P18-00053LL;0;1;69,8199;m%;97,3;0,146;0,141;0,504;1,388;0,283;0;0,008;0;0,016;0,149;0,0021;0,0001;0;0,0001;0;0,017;0,0005;0;0;0;0,0021;0,036;0;0;0,005;0;-675,5571325
G17-0138;424932;P96322;P18-00053LL;0;1;69,923;m%;97,31;0,145;0,142;0,504;1,388;0,283;0;0,008;0;0,016;0,149;0,002;0;0;0,0002;0;0,018;0,0007;0;0;0;0,0021;0,034;0;0;0,007;0;-675,5305408
G17-0138;424932;P96322;P18-00053LL;0;1;70,0261;m%;97,3;0,143;0,142;0,504;1,388;0,283;0;0,008;0;0,018;0,149;0,0023;0;0;0,0002;0;0,017;0,0001;0;0;0;0,0021;0,037;0;0;0,007;0;-675,5043885
G17-0138;424932;P96322;P18-00053LL;0;1;70,1293;m%;97,29;0,142;0,142;0,504;1,387;0,284;0;0,008;0;0,018;0,149;0,0022;0;0;0,0003;0;0,017;0;0;0;0;0,0021;0,034;0;0;0,007;0;-675,4786493
G17-0138;424932;P96322;P18-00053LL;0;1;70,2499;m%;97,29;0,14;0,142;0,504;1,387;0,284;0;0,008;0;0,017;0,15;0,0022;0;0;0,0003;0;0,018;0,0001;0;0;0;0,0021;0,037;0;0;0,007;0;-675,4491242
G17-0138;424932;P96322;P18-00053LL;0;1;70,3531;m%;97,31;0,139;0,142;0,504;1,387;0,284;0;0,009;0;0,016;0,15;0,0022;0;0;0,0002;0;0,017;0,0001;0;0;0;0,0022;0,033;0;0;0,004;0;-675,4243311
G17-0138;424932;P96322;P18-00053LL;0;1;70,4564;m%;97,31;0,139;0,143;0,505;1,385;0,284;0;0,008;0;0,016;0,149;0,0024;0;0;0,0001;0;0,018;0;0;0;0;0,0021;0,04;0;0;0,003;0;-675,3999482
G17-0138;424932;P96322;P18-00053LL;0;1;70,5596;m%;97,31;0,14;0,143;0,505;1,384;0,284;0;0,008;0;0,017;0,15;0,0023;0;0;0,0002;0;0,018;0;0;0;0;0,0021;0,042;0;0;0,004;0;-675,3760211
G17-0138;424932;P96322;P18-00053LL;0;1;70,6802;m%;97,31;0,138;0,143;0,504;1,383;0,284;0;0,008;0;0,015;0,15;0,0024;0;0;0,0003;0;0,017;0,0007;0;0;0;0,0022;0,032;0;0;0,005;0;-675,3486049
G17-0138;424932;P96322;P18-00053LL;0;1;70,7835;m%;97,3;0,136;0,143;0,505;1,382;0,285;0;0,008;0;0,016;0,15;0,0022;0;0;0,0002;0;0,019;0;0;0;0;0,0022;0,039;0,001;0;0,005;0;-675,3255864
G17-0138;424932;P96322;P18-00053LL;0;1;70,8869;m%;97,31;0,135;0,143;0,505;1,382;0,285;0;0,008;0;0,016;0,15;0,0023;0,0001;0;0,0002;0;0,018;0;0;0;0;0,0021;0,037;0;0;0,003;0;-675,3029735
G17-0138;424932;P96322;P18-00053LL;0;1;70,9903;m%;97,31;0,134;0,143;0,505;1,381;0,285;0;0,008;0;0,015;0,149;0,0024;0;0;0,0003;0;0,018;0,0018;0;0;0;0,0021;0,034;0;0;0,009;0;-675,2807866
G17-0138;424932;P96322;P18-00053LL;0;1;71,111;m%;97,32;0,134;0,144;0,506;1,381;0,286;0;0,008;0;0,016;0,15;0,0024;0;0;0,0003;0;0,017;0,0002;0;0;0;0,0021;0,029;0;0;0,009;0;-675,2554239
G17-0138;424932;P96322;P18-00053LL;0;1;71,2143;m%;97,32;0,134;0,144;0,505;1,382;0,286;0;0,009;0;0,015;0,15;0,0021;0;0;0,0001;0;0,017;0,0012;0;0;0;0,0021;0,033;0;0;0,009;0;-675,2341741
G17-0138;424932;P96322;P18-00053LL;0;1;71,3175;m%;97,32;0,133;0,145;0,506;1,382;0,287;0;0,008;0;0,015;0,15;0,0023;0;0;0,0002;0;0,018;0,0002;0;0;0;0,0021;0,028;0;0;0,008;0;-675,2133632
G17-0138;424932;P96322;P18-00053LL;0;1;71,4208;m%;97,31;0,132;0,145;0,506;1,384;0,287;0;0,008;0;0,017;0,15;0,0022;0;0;0,0003;0;0,019;0,0001;0;0;0;0,0021;0,032;0;0;0,006;0;-675,1929488
G17-0138;424932;P96322;P18-00053LL;0;1;71,5242;m%;97,31;0,13;0,146;0,506;1,386;0,288;0;0,007;0;0,016;0,15;0,0021;0;0;0,0003;0;0,017;0,001;0;0;0;0,0021;0,032;0;0;0,006;0;-675,17293
G17-0138;424932;P96322;P18-00053LL;0;1;71,6449;m%;97,3;0,129;0,147;0,506;1,387;0,288;0;0,007;0;0,017;0,151;0,0023;0;0;0,0002;0;0,016;0,0001;0;0;0;0,0021;0,032;0;0;0,007;0;-675,1500846
G17-0138;424932;P96322;P18-00053LL;0;1;71,7484;m%;97,3;0,128;0,148;0,506;1,39;0,289;0;0,007;0;0,017;0,151;0,0023;0;0;0,0003;0;0,018;0;0;0;0;0,0021;0,04;0;0;0,005;0;-675,1309407
G17-0138;424932;P96322;P18-00053LL;0;1;71,8518;m%;97,3;0,128;0,149;0,505;1,391;0,289;0;0,008;0;0,018;0,151;0,0023;0;0;0,0003;0;0,017;0,0002;0;0;0;0,0022;0,029;0;0;0,005;0;-675,112224
G17-0138;424932;P96322;P18-00053LL;0;1;71,9553;m%;97,29;0,127;0,149;0,505;1,392;0,289;0;0,007;0;0,019;0,151;0,0022;0;0;0,0002;0;0,019;0,0001;0;0;0;0,0022;0,03;0;0;0,007;0;-675,0938961
G17-0138;424932;P96322;P18-00053LL;0;1;72,0761;m%;97,29;0,125;0,15;0,505;1,393;0,289;0;0,007;0;0,016;0,151;0,0022;0;0;0,0002;0;0,019;0,0005;0;0;0;0,0021;0,036;0,001;0;0,007;0;-675,0730162
G17-0138;424932;P96322;P18-00053LL;0;1;72,1796;m%;97,29;0,124;0,151;0,505;1,393;0,289;0;0,007;0;0,017;0,151;0,0023;0;0;0,0003;0;0,018;0;0;0;0;0,0021;0,03;0;0;0,009;0;-675,0555622
G17-0138;424932;P96322;P18-00053LL;0;1;72,2832;m%;97,31;0,123;0,151;0,506;1,393;0,289;0;0,008;0;0,016;0,151;0,0025;0;0;0,0002;0;0,018;0;0;0;0;0,0022;0,027;0;0;0,008;0;-675,0384914
G17-0138;424932;P96322;P18-00053LL;0;1;72,3867;m%;97,31;0,122;0,151;0,506;1,393;0,29;0;0,008;0;0,016;0,152;0,0024;0,0001;0;0,0002;0;0,018;0;0;0;0;0,0021;0,033;0;0;0,006;0;-675,0218341
G17-0138;424932;P96322;P18-00053LL;0;1;72,4904;m%;97,3;0,121;0,152;0,506;1,394;0,29;0;0,008;0;0,015;0,152;0,0025;0;0;0,0002;0;0,019;0,0002;0;0;0;0,0021;0,047;0;0;0,007;0;-675,0055402
G17-0138;424932;P96322;P18-00053LL;0;1;72,6113;m%;97,29;0,119;0,152;0,506;1,394;0,29;0;0,007;0;0,015;0,151;0,0024;0;0;0,0002;0;0,017;0,0008;0;0;0;0,0022;0,042;0;0;0,008;0;-674,9870402
G17-0138;424932;P96322;P18-00053LL;0;1;72,715;m%;97,3;0,118;0,151;0,506;1,394;0,29;0;0,007;0;0,016;0,151;0,0023;0;0;0,0002;0;0,017;0;0;0;0;0,0021;0,039;0;0;0,007;0;-674,971595
G17-0138;424932;P96322;P18-00053LL;0;1;72,8187;m%;97,31;0,118;0,151;0,506;1,393;0,291;0;0,007;0;0,016;0,151;0,0021;0;0;0,0002;0;0,017;0;0;0;0;0,0021;0,023;0,001;0;0,007;0;-674,9565374
G17-0138;424932;P96322;P18-00053LL;0;1;72,9224;m%;97,3;0,117;0,152;0,506;1,393;0,291;0;0,008;0;0,015;0,152;0,002;0;0;0,0002;0;0,017;0,0003;0;0;0;0,0021;0,031;0;0;0,005;0;-674,9418646
G17-0138;424932;P96322;P18-00053LL;0;1;73,026;m%;97,3;0,117;0,152;0,506;1,393;0,291;0;0,007;0;0,016;0,153;0,0019;0;0;0,0002;0;0,018;0,0002;0;0;0;0,0021;0,036;0;0;0,006;0;-674,9275877
G17-0138;424932;P96322;P18-00053LL;0;1;73,147;m%;97,3;0,116;0,152;0,505;1,394;0,291;0;0,008;0;0,016;0,153;0,0022;0;0;0,0003;0;0,018;0;0;0;0;0,0021;0,043;0;0;0,006;0;-674,911392
G17-0138;424932;P96322;P18-00053LL;0;1;73,2507;m%;97,3;0,114;0,152;0,505;1,395;0,292;0;0,008;0;0,017;0,153;0,0024;0,0001;0;0,0002;0;0,018;0,0004;0;0;0;0,0022;0,04;0;0;0,006;0;-674,8979196
G17-0138;424932;P96322;P18-00053LL;0;1;73,3545;m%;97,29;0,113;0,152;0,504;1,396;0,292;0;0,008;0;0,018;0,154;0,0023;0,0001;0;0,0003;0;0,019;0,0001;0;0;0;0,0021;0,037;0;0;0,007;0;-674,8848079
G17-0138;424932;P96322;P18-00053LL;0;1;73,4583;m%;97,29;0,112;0,153;0,504;1,396;0,292;0;0,007;0;0,017;0,154;0,002;0;0;0,0002;0;0,018;0;0;0;0;0,0021;0,037;0;0;0,005;0;-674,8720672
G17-0138;424932;P96322;P18-00053LL;0;1;73,5622;m%;97,3;0,111;0,152;0,503;1,396;0,292;0;0,007;0;0,019;0,155;0,0021;0;0;0,0002;0;0,018;0;0;0;0;0,0022;0,035;0;0;0,008;0;-674,8596828
G17-0138;424932;P96322;P18-00053LL;0;1;73,6833;m%;97,3;0,11;0,152;0,503;1,396;0,292;0;0,008;0;0,02;0,155;0,0022;0;0;0,0002;0;0,019;0,0001;0;0;0;0,0022;0,033;0,003;0;0,006;0;-674,8457097
G17-0138;424932;P96322;P18-00053LL;0;1;73,7871;m%;97,29;0,109;0,152;0,503;1,396;0,293;0;0,007;0;0,017;0,156;0,0026;0;0;0,0002;0;0,016;0,0003;0;0;0;0,0021;0,043;0,001;0;0,006;0;-674,8341246
G17-0138;424932;P96322;P18-00053LL;0;1;73,891;m%;97,3;0,108;0,152;0,504;1,395;0,292;0;0,008;0;0,019;0,156;0,0027;0;0;0,0003;0;0,017;0,0006;0;0;0;0,0021;0,036;0;0;0,006;0;-674,8228874
G17-0138;424932;P96322;P18-00053LL;0;1;73,9949;m%;97,3;0,107;0,151;0,504;1,394;0,292;0;0,008;0;0,023;0,156;0,0024;0;0;0,0003;0;0,018;0;0;0;0;0,0021;0,034;0;0;0,005;0;-674,8120062
G17-0138;424932;P96322;P18-00053LL;0;1;74,0989;m%;97,31;0,106;0,151;0,504;1,392;0,292;0;0,008;0;0,022;0,156;0,0022;0,0001;0;0,0003;0;0,018;0,0005;0;0;0;0,0022;0,04;0;0;0,006;0;-674,801468
G17-0138;424932;P96322;P18-00053LL;0;1;74,2201;m%;97,31;0,106;0,15;0,503;1,39;0,292;0;0,008;0;0,02;0,157;0,0022;0;0;0,0002;0;0,017;0,0001;0;0;0;0,0022;0,033;0;0;0,005;0;-674,7896289
G17-0138;424932;P96322;P18-00053LL;0;1;74,3239;m%;97,31;0,106;0,15;0,503;1,388;0,292;0;0,007;0;0,019;0,157;0,0025;0;0;0,0003;0;0,018;0;0;0;0;0,0021;0,032;0;0;0,006;0;-674,779864
G17-0138;424932;P96322;P18-00053LL;0;1;74,4279;m%;97,33;0,105;0,149;0,503;1,386;0,292;0;0,008;0;0,017;0,157;0,0025;0;0;0,0002;0;0,017;0,0005;0;0;0;0,0021;0,028;0;0;0,007;0;-674,7704233
G17-0138;424932;P96322;P18-00053LL;0;1;74,5319;m%;97,33;0,105;0,148;0,503;1,385;0,293;0;0,008;0;0,017;0,157;0,0023;0;0;0,0003;0;0,017;0,0003;0;0;0;0,0021;0,039;0,002;0;0,005;0;-674,7613228
G17-0138;424932;P96322;P18-00053LL;0;1;74,6359;m%;97,32;0,105;0,147;0,504;1,384;0,293;0;0,008;0;0,018;0,158;0,0023;0,0001;0;0,0003;0;0,017;0,0001;0;0;0;0,0021;0,037;0,001;0;0,005;0;-674,7525591
G17-0138;424932;P96322;P18-00053LL;0;1;74,7573;m%;97,32;0,105;0,147;0,504;1,381;0,294;0;0,008;0;0,021;0,158;0,0024;0;0;0,0002;0;0,02;0;0;0;0;0,0021;0,038;0;0;0,006;0;-674,7427508
G17-0138;424932;P96322;P18-00053LL;0;1;74,8613;m%;97,33;0,104;0,147;0,504;1,38;0,294;0;0,007;0;0,022;0,158;0,0024;0;0;0,0004;0;0,017;0;0;0;0;0,0021;0,031;0;0;0,005;0;-674,7347056
G17-0138;424932;P96322;P18-00053LL;0;1;74,9653;m%;97,32;0,103;0,147;0,504;1,379;0,295;0;0,008;0;0,019;0,158;0,0023;0;0;0,0003;0;0,017;0;0;0;0;0,0021;0,034;0;0;0,005;0;-674,7269866
G17-0138;424932;P96322;P18-00053LL;0;1;75,0693;m%;97,31;0,103;0,146;0,503;1,379;0,295;0;0,008;0;0,017;0,159;0,0026;0;0;0,0003;0;0,017;0,0001;0;0;0;0,0021;0,034;0;0;0,006;0;-674,7195902
G17-0138;424932;P96322;P18-00053LL;0;1;75,1733;m%;97,33;0,103;0,146;0,503;1,378;0,297;0;0,008;0;0,019;0,158;0,0025;0;0;0,0002;0;0,018;0;0;0;0;0,0021;0,033;0;0;0,007;0;-674,7125131
G17-0138;424932;P96322;P18-00053LL;0;1;75,2774;m%;97,33;0,102;0,145;0,504;1,378;0,297;0;0,008;0;0,02;0,158;0,0025;0,0001;0;0,0003;0;0,019;0,0009;0;0;0;0,0021;0,03;0;0;0,006;0;-674,7057455
G17-0138;424932;P96322;P18-00053LL;0;1;75,3989;m%;97,34;0,102;0,145;0,504;1,377;0,298;0;0,008;0;0,022;0,158;0,0025;0;0;0,0003;0;0,018;0,0007;0;0;0;0,0021;0,031;0;0;0,005;0;-674,6982419
G17-0138;424932;P96322;P18-00053LL;0;1;75,5029;m%;97,33;0,101;0,145;0,504;1,376;0,298;0;0,007;0;0,019;0,158;0,0026;0;0;0,0003;0;0,018;0,0007;0;0;0;0,0022;0,024;0;0;0,004;0;-674,6921534
G17-0138;424932;P96322;P18-00053LL;0;1;75,6069;m%;97,33;0,1;0,145;0,504;1,375;0,298;0;0,008;0;0,019;0,158;0,0023;0;0;0,0003;0;0,018;0;0;0;0;0,0021;0,028;0;0;0,005;0;-674,6863694
G17-0138;424932;P96322;P18-00053LL;0;1;75,7111;m%;97,33;0,1;0,145;0,504;1,374;0,298;0;0,008;0;0,016;0,158;0,0023;0;0;0,0002;0;0,018;0;0;0;0;0,0021;0,025;0;0;0,007;0;-674,6808761
G17-0138;424932;P96322;P18-00053LL;0;1;75,8153;m%;97,33;0,1;0,144;0,504;1,374;0,297;0;0,008;0;0,021;0,159;0,0026;0;0;0,0003;0;0,019;0,0005;0;0;0;0,0021;0,025;0;0;0,006;0;-674,6756812
