Repository: MajPaji/G17-0024

File: ecorr_raw_data.csv (part 14 of 29)
Proj no.;TO no.;Coil no.;Sample no.;WS;Brazed;Depth [μm];Unit;Al;Si;Fe;Cu;Mn;Mg;Cr;Ni-L;Ni-H;Zn;Ti;B;Be;Bi;Ca;Cd;Ga;Hg;In;Li;Na;P;Pb;Sn;Sr;V;Zr;
G17-0138;424932;P96322;P18-00053LL;0;1;75,9368;m%;97,33;0,099;0,143;0,504;1,373;0,297;0;0,009;0;0,02;0,16;0,0027;0;0;0,0002;0;0,019;0,0033;0;0;0;0,0021;0,032;0;0;0,007;0;-674,6699958
G17-0138;424932;P96322;P18-00053LL;0;1;76,0409;m%;97,33;0,099;0,143;0,504;1,371;0,298;0;0,008;0;0,021;0,161;0,0027;0;0;0,0003;0;0,019;0,0006;0;0;0;0,0021;0,034;0;0;0,01;0;-674,6654389
G17-0138;424932;P96322;P18-00053LL;0;1;76,1451;m%;97,33;0,098;0,143;0,504;1,369;0,298;0;0,007;0;0,02;0,161;0,0026;0;0;0,0003;0;0,018;0;0;0;0;0,0021;0,039;0;0;0,007;0;-674,6611644
G17-0138;424932;P96322;P18-00053LL;0;1;76,2493;m%;97,34;0,097;0,142;0,504;1,368;0,298;0;0,008;0;0,019;0,162;0,003;0;0;0,0003;0;0,019;0,0003;0;0;0;0,0021;0,033;0;0;0,005;0;-674,6571729
G17-0138;424932;P96322;P18-00053LL;0;1;76,3535;m%;97,34;0,096;0,141;0,504;1,367;0,298;0;0,007;0;0,019;0,163;0,0027;0;0;0,0003;0;0,019;0,0003;0;0;0;0,0021;0,034;0;0;0,006;0;-674,6534607
G17-0138;424932;P96322;P18-00053LL;0;1;76,4577;m%;97,34;0,095;0,141;0,504;1,365;0,297;0;0,008;0;0,02;0,164;0,0023;0;0;0,0003;0;0,019;0,0001;0;0;0;0,0022;0,037;0;0;0,006;0;-674,650024
G17-0138;424932;P96322;P18-00053LL;0;1;76,5793;m%;97,34;0,095;0,139;0,504;1,364;0,297;0;0,008;0;0,02;0,165;0,0024;0;0;0,0003;0;0,019;0,0003;0;0;0;0,0021;0,038;0;0;0,007;0;-674,6463568
G17-0138;424932;P96322;P18-00053LL;0;1;76,6836;m%;97,33;0,094;0,138;0,504;1,362;0,298;0;0,007;0;0,02;0,165;0,0025;0;0;0,0003;0;0,019;0,0008;0;0;0;0,0021;0,038;0,004;0;0,007;0;-674,6435016
G17-0138;424932;P96322;P18-00053LL;0;1;76,788;m%;97,34;0,094;0,137;0,504;1,36;0,299;0;0,008;0;0,022;0,165;0,0025;0;0;0,0002;0;0,019;0,0007;0;0;0;0,0021;0,035;0,003;0;0,006;0;-674,640908
G17-0138;424932;P96322;P18-00053LL;0;1;76,8923;m%;97,35;0,093;0,137;0,503;1,358;0,299;0;0,007;0;0,021;0,166;0,0026;0;0;0,0003;0;0,017;0;0;0;0;0,0021;0,038;0;0;0,007;0;-674,6385772
G17-0138;424932;P96322;P18-00053LL;0;1;76,9965;m%;97,37;0,094;0,136;0,503;1,357;0,299;0;0,008;0;0,02;0,166;0,0026;0;0;0,0003;0;0,019;0;0;0;0;0,0021;0,033;0,002;0;0,004;0;-674,6365046
G17-0138;424932;P96322;P18-00053LL;0;1;77,1008;m%;97,34;0,093;0,136;0,503;1,356;0,299;0;0,008;0;0,022;0,166;0,0022;0;0;0,0003;0;0,02;0,0005;0;0;0;0,0021;0,041;0,004;0;0,005;0;-674,6346823
G17-0138;424932;P96322;P18-00053LL;0;1;77,2225;m%;97,35;0,093;0,135;0,503;1,355;0,299;0;0,008;0;0,02;0,166;0,0021;0;0;0,0003;0;0,02;0,0001;0;0;0;0,0021;0,036;0,005;0;0,007;0;-674,6328698
G17-0138;424932;P96322;P18-00053LL;0;1;77,3267;m%;97,36;0,091;0,134;0,502;1,353;0,299;0;0,008;0;0,02;0,167;0,0024;0;0;0,0003;0;0,018;0;0;0;0;0,0021;0,04;0;0;0,004;0;-674,6315822
G17-0138;424932;P96322;P18-00053LL;0;1;77,4311;m%;97,35;0,091;0,134;0,502;1,352;0,299;0;0,008;0;0,02;0,167;0,0022;0;0;0,0003;0;0,018;0,0001;0;0;0;0,0021;0,043;0;0;0,006;0;-674,6305325
G17-0138;424932;P96322;P18-00053LL;0;1;77,5355;m%;97,35;0,09;0,134;0,502;1,353;0,301;0;0,007;0;0,022;0,167;0,002;0;0;0,0003;0;0,019;0;0;0;0;0,0021;0,043;0;0;0,006;0;-674,6297193
G17-0138;424932;P96322;P18-00053LL;0;1;77,6399;m%;97,37;0,089;0,135;0,503;1,353;0,301;0;0,008;0;0,023;0,167;0,0023;0;0;0,0004;0;0,017;0,0011;0;0;0;0,0021;0,035;0;0;0,005;0;-674,6291389
G17-0138;424932;P96322;P18-00053LL;0;1;77,7444;m%;97,37;0,088;0,135;0,502;1,353;0,301;0;0,007;0;0,022;0,167;0,0027;0,0001;0;0,0003;0;0,018;0,0001;0;0;0;0,0021;0,03;0,002;0;0,007;0;-674,6287869
G17-0138;424932;P96322;P18-00053LL;0;1;77,8662;m%;97,35;0,087;0,135;0,502;1,353;0,301;0;0,008;0;0,023;0,167;0,0025;0;0;0,0003;0;0,018;0,0004;0;0;0;0,0021;0,041;0;0;0,009;0;-674,6286606
G17-0138;424932;P96322;P18-00053LL;0;1;77,9708;m%;97,35;0,086;0,136;0,502;1,354;0,301;0;0,008;0;0,023;0,168;0,0023;0;0;0,0003;0;0,018;0,0013;0;0;0;0,0021;0,037;0;0;0,007;0;-674,6287916
G17-0138;424932;P96322;P18-00053LL;0;1;78,0753;m%;97,35;0,084;0,136;0,502;1,354;0,302;0;0,008;0;0,024;0,168;0,0023;0;0;0,0003;0;0,018;0;0;0;0;0,0021;0,045;0;0;0,006;0;-674,6291391
G17-0138;424932;P96322;P18-00053LL;0;1;78,18;m%;97,35;0,084;0,136;0,502;1,355;0,302;0;0,008;0;0,022;0,168;0,0023;0;0;0,0002;0;0,019;0;0;0;0;0,0021;0,037;0,004;0;0,006;0;-674,6297006
G17-0138;424932;P96322;P18-00053LL;0;1;78,2845;m%;97,36;0,084;0,137;0,502;1,356;0,303;0;0,007;0;0,02;0,169;0,0025;0;0;0,0003;0;0,019;0;0;0;0;0,0021;0,032;0;0;0,006;0;-674,6304698
G17-0138;424932;P96322;P18-00053LL;0;1;78,389;m%;97,35;0,084;0,137;0,502;1,357;0,303;0;0,008;0;0,022;0,169;0,002;0;0;0,0003;0;0,018;0,0002;0;0;0;0,0021;0,042;0;0;0,005;0;-674,6314436
G17-0138;424932;P96322;P18-00053LL;0;1;78,511;m%;97,34;0,084;0,138;0,502;1,358;0,303;0;0,007;0;0,022;0,169;0,0023;0;0;0,0003;0;0,018;0;0;0;0;0,0021;0,046;0;0;0,006;0;-674,6328342
G17-0138;424932;P96322;P18-00053LL;0;1;78,6156;m%;97,34;0,083;0,138;0,501;1,358;0,303;0;0,008;0;0,023;0,17;0,0023;0;0;0,0003;0;0,018;0,0002;0;0;0;0,0021;0,043;0;0;0,006;0;-674,6342394
G17-0138;424932;P96322;P18-00053LL;0;1;78,7203;m%;97,34;0,083;0,138;0,501;1,359;0,303;0;0,008;0;0,022;0,17;0,0022;0;0;0,0003;0;0,019;0,0002;0;0;0;0,0021;0,042;0,001;0;0,005;0;-674,6358386
G17-0138;424932;P96322;P18-00053LL;0;1;78,8249;m%;97,34;0,083;0,138;0,502;1,358;0,303;0;0,007;0;0,023;0,17;0,0023;0;0;0,0004;0;0,017;0;0;0;0;0,0021;0,035;0,009;0;0,005;0;-674,6376249
G17-0138;424932;P96322;P18-00053LL;0;1;78,9296;m%;97,35;0,082;0,139;0,502;1,358;0,304;0;0,007;0;0,022;0,171;0,0026;0;0;0,0004;0;0,018;0,0003;0;0;0;0,0021;0,027;0,003;0;0,006;0;-674,6395975
G17-0138;424932;P96322;P18-00053LL;0;1;79,0343;m%;97,36;0,082;0,139;0,501;1,358;0,304;0;0,007;0;0,022;0,171;0,0026;0;0;0,0003;0;0,018;0,0007;0;0;0;0,0021;0,032;0;0;0,006;0;-674,6417509
G17-0138;424932;P96322;P18-00053LL;0;1;79,1391;m%;97,35;0,082;0,139;0,502;1,358;0,304;0;0,007;0;0,023;0,171;0,0022;0,0001;0;0,0003;0,001;0,019;0,0002;0;0;0;0,0021;0,039;0;0;0,006;0;-674,6440835
G17-0138;424932;P96322;P18-00053LL;0;1;79,2613;m%;97,36;0,082;0,139;0,502;1,357;0,304;0;0,007;0;0,024;0,17;0,0023;0,0001;0;0,0003;0;0,019;0,0002;0;0;0;0,0021;0,033;0;0;0,005;0;-674,6470217
G17-0138;424932;P96322;P18-00053LL;0;1;79,3662;m%;97,34;0,081;0,139;0,502;1,357;0,304;0;0,007;0;0,024;0,17;0,0023;0;0;0,0004;0;0,018;0,0013;0;0;0;0,0021;0,044;0;0;0,004;0;-674,649727
G17-0138;424932;P96322;P18-00053LL;0;1;79,471;m%;97,34;0,08;0,139;0,501;1,356;0,304;0;0,008;0;0,023;0,171;0,0021;0;0;0,0003;0;0,019;0,0007;0;0;0;0,0021;0,039;0;0;0,008;0;-674,6525943
G17-0138;424932;P96322;P18-00053LL;0;1;79,5757;m%;97,35;0,08;0,139;0,501;1,357;0,305;0;0,007;0;0,022;0,171;0,0021;0;0;0,0002;0;0,018;0,0004;0;0;0;0,0021;0,039;0;0;0,007;0;-674,6556193
G17-0138;424932;P96322;P18-00053LL;0;1;79,6806;m%;97,35;0,079;0,139;0,502;1,356;0,305;0;0,008;0;0,021;0,171;0,0024;0;0;0,0003;0;0,019;0,0007;0;0;0;0,0021;0,038;0;0;0,006;0;-674,6588068
G17-0138;424932;P96322;P18-00053LL;0;1;79,7854;m%;97,35;0,078;0,139;0,502;1,356;0,305;0;0,008;0;0,022;0,171;0,0025;0;0;0,0004;0;0,019;0,0006;0;0;0;0,0021;0,045;0;0;0,007;0;-674,6621441
G17-0138;424932;P96322;P18-00053LL;0;1;79,8902;m%;97,35;0,078;0,139;0,501;1,357;0,305;0;0,008;0;0,022;0,171;0,0021;0;0;0,0003;0;0,019;0,0002;0;0;0;0,0022;0,04;0;0;0,007;0;-674,6656303
G17-0138;424932;P96322;P18-00053LL;0;1;80,0125;m%;97,35;0,077;0,14;0,501;1,358;0,305;0;0,008;0;0,025;0,171;0,0024;0;0;0,0004;0;0,017;0,0008;0;0;0;0,0022;0,039;0;0;0,004;0;-674,6698816
G17-0138;424932;P96322;P18-00053LL;0;1;80,1175;m%;97,35;0,077;0,141;0,501;1,358;0,305;0;0,008;0;0,026;0,171;0,0021;0;0;0,0003;0;0,017;0,0002;0;0;0;0,0021;0,04;0;0;0,007;0;-674,6736842
G17-0138;424932;P96322;P18-00053LL;0;1;80,2225;m%;97,35;0,076;0,141;0,501;1,359;0,305;0;0,008;0;0,024;0,171;0,0021;0;0;0,0004;0;0,019;0,0006;0;0;0;0,0021;0,046;0;0;0,008;0;-674,677624
G17-0138;424932;P96322;P18-00053LL;0;1;80,3275;m%;97,35;0,076;0,141;0,502;1,36;0,306;0;0,008;0;0,024;0,172;0,0024;0;0;0,0004;0;0,019;0,0011;0;0;0;0,0021;0,038;0;0;0,006;0;-674,6816969
G17-0138;424932;P96322;P18-00053LL;0;1;80,4325;m%;97,33;0,076;0,141;0,502;1,36;0,306;0;0,007;0;0,024;0,172;0,0026;0;0;0,0003;0;0,019;0;0;0;0;0,0021;0,042;0,002;0;0,008;0;-674,6858992
G17-0138;424932;P96322;P18-00053LL;0;1;80,5375;m%;97,33;0,076;0,142;0,502;1,36;0,307;0;0,007;0;0,025;0,172;0,0025;0;0;0,0003;0;0,018;0;0;0;0;0,0021;0,044;0;0;0,007;0;-674,690227
G17-0138;424932;P96322;P18-00053LL;0;1;80,6425;m%;97,34;0,076;0,142;0,502;1,358;0,307;0;0,007;0;0,025;0,172;0,0023;0;0;0,0003;0;0,018;0;0;0;0;0,0021;0,042;0;0;0,004;0;-674,6946766
G17-0138;424932;P96322;P18-00053LL;0;1;80,7475;m%;97,32;0,076;0,142;0,502;1,358;0,308;0;0,008;0;0,025;0,172;0,0025;0;0;0,0003;0;0,019;0;0;0;0;0,0021;0,05;0,001;0;0,007;0;-674,6992442
G17-0138;424932;P96322;P18-00053LL;0;1;80,8702;m%;97,31;0,076;0,143;0,502;1,358;0,308;0;0,007;0;0,025;0,172;0,0026;0;0;0,0003;0;0,02;0,0003;0;0;0;0,0021;0,054;0,001;0;0,007;0;-674,7047263
G17-0138;424932;P96322;P18-00053LL;0;1;80,9753;m%;97,33;0,075;0,143;0,502;1,356;0,308;0;0,008;0;0,03;0,172;0,0024;0;0;0,0004;0;0,021;0,0011;0;0;0;0,0021;0,037;0;0;0,007;0;-674,7095416
G17-0138;424932;P96322;P18-00053LL;0;1;81,0804;m%;97,34;0,075;0,143;0,502;1,355;0,308;0;0,007;0;0,029;0,172;0,0031;0;0;0,0003;0;0,02;0,0001;0;0;0;0,0021;0,041;0;0;0,007;0;-674,7144634
G17-0138;424932;P96322;P18-00053LL;0;1;81,1855;m%;97,35;0,075;0,142;0,502;1,355;0,307;0;0,007;0;0,028;0,173;0,0031;0;0;0,0004;0;0,019;0,0001;0;0;0;0,0021;0,037;0,001;0;0,005;0;-674,719488
G17-0138;424932;P96322;P18-00053LL;0;1;81,2906;m%;97,35;0,075;0,142;0,502;1,356;0,307;0;0,008;0;0,028;0,173;0,0026;0;0;0,0003;0;0,019;0;0;0;0;0,0021;0,04;0;0;0,005;0;-674,7246118
G17-0138;424932;P96322;P18-00053LL;0;1;81,3957;m%;97,36;0,075;0,142;0,502;1,356;0,307;0;0,008;0;0,026;0,174;0,0023;0;0;0,0003;0;0,019;0;0;0;0;0,0021;0,034;0;0;0,007;0;-674,7298312
G17-0138;424932;P96322;P18-00053LL;0;1;81,5009;m%;97,34;0,074;0,142;0,502;1,355;0,307;0;0,007;0;0,025;0,175;0,0028;0;0;0,0003;0;0,019;0;0;0;0;0,0021;0,044;0;0;0,007;0;-674,7351477
G17-0138;424932;P96322;P18-00053LL;0;1;81,6061;m%;97,33;0,073;0,142;0,502;1,357;0,307;0;0,007;0;0,027;0,175;0,0031;0;0;0,0003;0;0,02;0;0;0;0;0,0021;0,043;0;0;0,008;0;-674,740553
G17-0138;424932;P96322;P18-00053LL;0;1;81,7114;m%;97,32;0,073;0,142;0,501;1,358;0,307;0;0,009;0;0,031;0,176;0,0028;0;0;0,0003;0;0,019;0,0004;0;0;0;0,0021;0,036;0,001;0;0,006;0;-674,7460487
G17-0138;424932;P96322;P18-00053LL;0;1;81,8344;m%;97,33;0,072;0,142;0,501;1,358;0,308;0;0,008;0;0,03;0,177;0,0023;0;0;0,0003;0;0,018;0,0025;0;0;0;0,0021;0,034;0,001;0;0,006;0;-674,7525718
G17-0138;424932;P96322;P18-00053LL;0;1;81,9397;m%;97,33;0,072;0,141;0,501;1,358;0,308;0;0,007;0;0,027;0,177;0,0024;0;0;0,0003;0;0,019;0,0009;0;0;0;0,0021;0,043;0;0;0,006;0;-674,7582409
G17-0138;424932;P96322;P18-00053LL;0;1;82,0451;m%;97,33;0,071;0,14;0,501;1,358;0,309;0;0,008;0;0,027;0,177;0,0023;0;0;0,0004;0;0,02;0,0004;0;0;0;0,0021;0,039;0;0;0,008;0;-674,7639902
G17-0138;424932;P96322;P18-00053LL;0;1;82,1505;m%;97,34;0,071;0,139;0,501;1,357;0,309;0;0,008;0;0,028;0,177;0,0025;0;0;0,0004;0;0,019;0;0;0;0;0,0021;0,033;0;0;0,006;0;-674,7698109
G17-0138;424932;P96322;P18-00053LL;0;1;82,2559;m%;97,35;0,07;0,139;0,501;1,357;0,31;0;0,008;0;0,025;0,177;0,0021;0;0;0,0004;0;0,018;0,0001;0;0;0;0,0021;0,035;0;0;0,007;0;-674,7756998
G17-0138;424932;P96322;P18-00053LL;0;1;82,3613;m%;97,35;0,069;0,138;0,5;1,355;0,31;0;0,008;0;0,028;0,177;0,0021;0;0;0,0003;0;0,02;0;0;0;0;0,0021;0,04;0,003;0;0,007;0;-674,7816536
G17-0138;424932;P96322;P18-00053LL;0;1;82,4666;m%;97,35;0,069;0,137;0,5;1,354;0,31;0;0,008;0;0,03;0,177;0,002;0;0;0,0004;0;0,02;0,0009;0;0;0;0,0021;0,036;0;0;0,007;0;-674,7876635
G17-0138;424932;P96322;P18-00053LL;0;1;82,5719;m%;97,36;0,069;0,137;0,5;1,354;0,309;0;0,007;0;0,029;0,178;0,0018;0;0;0,0003;0;0,021;0,0005;0;0;0;0,0021;0,036;0;0;0,007;0;-674,7937319
G17-0138;424932;P96322;P18-00053LL;0;1;82,6772;m%;97,36;0,069;0,136;0,5;1,352;0,309;0;0,007;0;0,03;0,178;0,0022;0;0;0,0003;0;0,019;0,0013;0;0;0;0,0021;0,037;0;0;0,005;0;-674,7998559
G17-0138;424932;P96322;P18-00053LL;0;1;82,8002;m%;97,36;0,069;0,136;0,501;1,35;0,309;0;0,008;0;0,028;0,178;0,0022;0;0;0,0003;0;0,019;0,0004;0;0;0;0,0021;0,031;0;0;0,007;0;-674,8070755
G17-0138;424932;P96322;P18-00053LL;0;1;82,9057;m%;97,35;0,069;0,136;0,5;1,348;0,309;0;0,008;0;0,028;0,178;0,0021;0;0;0,0003;0;0,019;0,0004;0;0;0;0,0021;0,037;0;0;0,008;0;-674,8133215
G17-0138;424932;P96322;P18-00053LL;0;1;83,0113;m%;97,34;0,068;0,135;0,5;1,346;0,309;0;0,009;0;0,028;0,179;0,0022;0;0;0,0003;0;0,02;0,0011;0;0;0;0,0021;0,042;0;0;0,007;0;-674,8196198
G17-0138;424932;P96322;P18-00053LL;0;1;83,1169;m%;97,34;0,068;0,135;0,501;1,344;0,309;0;0,008;0;0,029;0,179;0,0024;0;0;0,0003;0;0,02;0,0002;0;0;0;0,0021;0,043;0;0;0,007;0;-674,8259617
G17-0138;424932;P96322;P18-00053LL;0;1;83,2224;m%;97,35;0,068;0,134;0,502;1,343;0,309;0;0,008;0;0,03;0,18;0,0026;0;0;0,0003;0;0,02;0,0001;0;0;0;0,0021;0,044;0;0;0,007;0;-674,8323384
G17-0138;424932;P96322;P18-00053LL;0;1;83,328;m%;97,35;0,067;0,134;0,502;1,341;0,309;0;0,008;0;0,029;0,18;0,0026;0,0001;0;0,0003;0,001;0,019;0;0;0;0;0,0021;0,049;0;0;0,008;0;-674,8387593
G17-0138;424932;P96322;P18-00053LL;0;1;83,4337;m%;97,38;0,066;0,134;0,502;1,34;0,309;0;0,008;0;0,03;0,18;0,0025;0;0;0,0003;0;0,019;0;0;0;0;0,0021;0,036;0;0;0,007;0;-674,8452219
G17-0138;424932;P96322;P18-00053LL;0;1;83,5392;m%;97,37;0,066;0,133;0,502;1,339;0,309;0;0,007;0;0,031;0,18;0,0023;0;0;0,0004;0;0,019;0;0;0;0;0,0021;0,043;0;0;0,006;0;-674,8517051
G17-0138;424932;P96322;P18-00053LL;0;1;83,6449;m%;97,35;0,065;0,133;0,501;1,337;0,31;0;0,008;0;0,031;0,18;0,0027;0;0;0,0004;0;0,019;0,0001;0;0;0;0,0021;0,047;0;0;0,006;0;-674,8582311
G17-0138;424932;P96322;P18-00053LL;0;1;83,7506;m%;97,38;0,064;0,132;0,501;1,336;0,31;0;0,007;0;0,031;0,18;0,0028;0;0;0,0003;0;0,018;0,0001;0;0;0;0,0021;0,032;0;0;0,006;0;-674,8647851
G17-0138;424932;P96322;P18-00053LL;0;1;83,8563;m%;97,39;0,063;0,132;0,501;1,336;0,31;0;0,008;0;0,03;0,18;0,0028;0;0;0,0004;0;0,018;0,0008;0;0;0;0,002;0,03;0,001;0;0,006;0;-674,8713648
G17-0138;424932;P96322;P18-00053LL;0;1;83,9797;m%;97,37;0,063;0,132;0,5;1,337;0,31;0;0,008;0;0,029;0,18;0,0026;0;0;0,0004;0;0,02;0,0006;0;0;0;0,0021;0,029;0;0;0,007;0;-674,8790758
G17-0138;424932;P96322;P18-00053LL;0;1;84,0855;m%;97,37;0,064;0,132;0,5;1,337;0,31;0;0,008;0;0,03;0,181;0,0024;0,0001;0;0,0003;0;0,019;0,0005;0;0;0;0,0021;0,038;0;0;0,007;0;-674,8857098
G17-0138;424932;P96322;P18-00053LL;0;1;84,1913;m%;97,37;0,063;0,132;0,5;1,338;0,31;0;0,008;0;0,034;0,181;0,0024;0;0;0,0003;0;0,019;0;0;0;0;0,0021;0,038;0;0;0,006;0;-674,8923625
G17-0138;424932;P96322;P18-00053LL;0;1;84,2971;m%;97,36;0,063;0,132;0,5;1,338;0,31;0;0,008;0;0,031;0,181;0,0023;0;0;0,0003;0;0,018;0;0;0;0;0,0021;0,044;0;0;0,008;0;-674,8990319
G17-0138;424932;P96322;P18-00053LL;0;1;84,403;m%;97,36;0,064;0,132;0,499;1,339;0,311;0;0,008;0;0,032;0,181;0,0024;0;0;0,0003;0;0,02;0;0;0;0;0,0021;0,038;0;0;0,007;0;-674,9057224
G17-0138;424932;P96322;P18-00053LL;0;1;84,509;m%;97,37;0,064;0,132;0,499;1,339;0,311;0;0,008;0;0,032;0,181;0,0026;0;0;0,0003;0;0,019;0;0;0;0;0,0021;0,038;0;0;0,006;0;-674,9124322
G17-0138;424932;P96322;P18-00053LL;0;1;84,615;m%;97,35;0,063;0,133;0,498;1,338;0,312;0;0,008;0;0,033;0,181;0,0026;0;0;0,0003;0;0,019;0;0;0;0;0,0021;0,042;0,002;0;0,005;0;-674,9191531
G17-0138;424932;P96322;P18-00053LL;0;1;84,7209;m%;97,36;0,063;0,133;0,498;1,338;0,312;0;0,007;0;0,033;0,18;0,0024;0;0;0,0004;0;0,02;0,0004;0;0;0;0,0021;0,039;0,007;0;0,008;0;-674,9258772
G17-0138;424932;P96322;P18-00053LL;0;1;84,8267;m%;97,35;0,063;0,133;0,499;1,339;0,313;0;0,007;0;0,033;0,18;0,0025;0;0;0,0004;0;0,02;0,0001;0;0;0;0,0021;0,036;0,004;0;0,008;0;-674,9326027
G17-0138;424932;P96322;P18-00053LL;0;1;84,9327;m%;97,36;0,063;0,133;0,499;1,338;0,312;0;0,008;0;0,034;0,18;0,0025;0;0;0,0003;0;0,02;0;0;0;0;0,0021;0,037;0;0;0,009;0;-674,9393473
G17-0138;424932;P96322;P18-00053LL;0;1;85,0388;m%;97,36;0,062;0,133;0,499;1,337;0,313;0;0,008;0;0,032;0,18;0,0023;0;0;0,0003;0;0,021;0;0;0;0;0,0021;0,039;0;0;0,007;0;-674,9461032
G17-0138;424932;P96322;P18-00053LL;0;1;85,1449;m%;97,37;0,062;0,133;0,499;1,336;0,313;0;0,008;0;0,033;0,18;0,0023;0;0;0,0004;0;0,02;0;0;0;0;0,0021;0,035;0;0;0,006;0;-674,9528628
G17-0138;424932;P96322;P18-00053LL;0;1;85,251;m%;97,37;0,061;0,133;0,499;1,336;0,314;0;0,008;0;0,036;0,18;0,0024;0;0;0,0004;0;0,018;0;0;0;0;0,0021;0,036;0,002;0;0,007;0;-674,9596247
G17-0138;424932;P96322;P18-00053LL;0;1;85,3747;m%;97,36;0,06;0,133;0,499;1,336;0,314;0;0,007;0;0,035;0,18;0,0024;0;0;0,0003;0;0,019;0;0;0;0;0,0021;0,037;0;0;0,006;0;-674,96751
G17-0138;424932;P96322;P18-00053LL;0;1;85,4808;m%;97,37;0,059;0,133;0,499;1,335;0,314;0;0,007;0;0,034;0,18;0,0023;0;0;0,0003;0;0,019;0,0001;0;0;0;0,0021;0,046;0,002;0;0,009;0;-674,9742735
G17-0138;424932;P96322;P18-00053LL;0;1;85,587;m%;97,37;0,059;0,133;0,499;1,334;0,314;0;0,007;0;0,035;0,18;0,0023;0,0001;0;0,0003;0;0,019;0,0004;0;0;0;0,0021;0,041;0;0;0,009;0;-674,9810427
G17-0138;424932;P96322;P18-00053LL;0;1;85,6932;m%;97,37;0,059;0,133;0,499;1,334;0,314;0;0,007;0;0,033;0,18;0,0024;0;0;0,0003;0;0,019;0,0001;0;0;0;0,0021;0,041;0;0;0,007;0;-674,9878104
G17-0138;424932;P96322;P18-00053LL;0;1;85,7994;m%;97,36;0,059;0,132;0,499;1,334;0,314;0;0,008;0;0,034;0,181;0,0024;0;0;0,0002;0;0,02;0,0004;0;0;0;0,0021;0,047;0;0;0,006;0;-674,994576
G17-0138;424932;P96322;P18-00053LL;0;1;85,9057;m%;97,37;0,058;0,132;0,499;1,334;0,314;0;0,008;0;0,034;0,182;0,0024;0;0;0,0003;0;0,019;0,0003;0;0;0;0,0021;0,041;0;0;0,006;0;-675,0013452
G17-0138;424932;P96322;P18-00053LL;0;1;86,012;m%;97,38;0,058;0,132;0,498;1,334;0,314;0;0,008;0;0,035;0,182;0,0024;0;0;0,0003;0;0,019;0,0005;0;0;0;0,0021;0,041;0;0;0,008;0;-675,0081112
G17-0138;424932;P96322;P18-00053LL;0;1;86,1183;m%;97,36;0,057;0,132;0,499;1,334;0,314;0;0,008;0;0,038;0,182;0,0026;0;0;0,0003;0;0,019;0;0;0;0;0,0021;0,042;0;0;0,008;0;-675,0148739
G17-0138;424932;P96322;P18-00053LL;0;1;86,2247;m%;97,36;0,057;0,133;0,499;1,334;0,315;0;0,007;0;0,037;0,182;0,0024;0;0;0,0005;0;0,02;0,0006;0;0;0;0,0021;0,033;0,002;0;0,008;0;-675,0216392
G17-0138;424932;P96322;P18-00053LL;0;1;86,331;m%;97,35;0,057;0,133;0,499;1,333;0,315;0;0,007;0;0,039;0,182;0,0024;0;0;0,0003;0;0,02;0,0007;0;0;0;0,0021;0,042;0;0;0,007;0;-675,0283946
G17-0138;424932;P96322;P18-00053LL;0;1;86,4374;m%;97,37;0,058;0,133;0,499;1,333;0,315;0;0,007;0;0,037;0,182;0,0025;0;0;0,0004;0;0,019;0,0005;0;0;0;0,0021;0,042;0;0;0,006;0;-675,0351527
G17-0138;424932;P96322;P18-00053LL;0;1;86,5437;m%;97,37;0,058;0,133;0,499;1,333;0,316;0;0,007;0;0,035;0,182;0,0026;0;0;0,0003;0;0,02;0,0002;0;0;0;0,0021;0,039;0;0;0,007;0;-675,041901
G17-0138;424932;P96322;P18-00053LL;0;1;86,6501;m%;97,35;0,058;0,133;0,499;1,334;0,316;0;0,007;0;0,038;0,182;0,0024;0;0;0,0002;0;0,02;0,0005;0;0;0;0,0021;0,041;0;0;0,008;0;-675,0486526
G17-0138;424932;P96322;P18-00053LL;0;1;86,7565;m%;97,36;0,057;0,132;0,5;1,334;0,316;0;0,008;0;0,038;0,183;0,0024;0;0;0,0003;0;0,02;0,0001;0;0;0;0,0021;0,04;0;0;0,006;0;-675,0554015
G17-0138;424932;P96322;P18-00053LL;0;1;86,8629;m%;97,35;0,057;0,133;0,5;1,333;0,316;0;0,008;0;0,038;0,182;0,0027;0;0;0,0003;0;0,021;0,001;0;0;0;0,0021;0,041;0;0;0,007;0;-675,0621485
G17-0138;424932;P96322;P18-00053LL;0;1;86,9694;m%;97,36;0,057;0,133;0,5;1,333;0,317;0;0,008;0;0,04;0,181;0,0029;0;0;0,0004;0;0,02;0;0;0;0;0,0021;0,034;0;0;0,008;0;-675,0689005
G17-0138;424932;P96322;P18-00053LL;0;1;87,076;m%;97,35;0,057;0,133;0,5;1,333;0,317;0;0,008;0;0,039;0,181;0,0029;0;0;0,0003;0;0,02;0;0;0;0;0,0021;0,038;0;0;0,007;0;-675,0756585
G17-0138;424932;P96322;P18-00053LL;0;1;87,1826;m%;97,37;0,058;0,134;0,5;1,333;0,317;0;0,008;0;0,037;0,181;0,0025;0;0;0,0003;0;0,021;0;0;0;0;0,0021;0,039;0;0;0,007;0;-675,0824171
G17-0138;424932;P96322;P18-00053LL;0;1;87,2893;m%;97,36;0,058;0,134;0,5;1,333;0,317;0;0,008;0;0,038;0,181;0,0025;0;0;0,0003;0;0,019;0,0001;0;0;0;0,0021;0,038;0,001;0;0,007;0;-675,0891839
G17-0138;424932;P96322;P18-00053LL;0;1;87,3959;m%;97,38;0,058;0,134;0,501;1,333;0,317;0;0,008;0;0,039;0,181;0,0027;0;0;0,0004;0;0,02;0,0001;0;0;0;0,002;0,036;0;0;0,007;0;-675,0959475
G17-0138;424932;P96322;P18-00053LL;0;1;87,5027;m%;97,36;0,057;0,134;0,501;1,334;0,316;0;0,008;0;0,039;0,181;0,0025;0,0001;0;0,0004;0;0,018;0,0001;0;0;0;0,0021;0,038;0;0;0,008;0;-675,1027284
G17-0138;424932;P96322;P18-00053LL;0;1;87,6094;m%;97,36;0,057;0,135;0,501;1,334;0,316;0;0,007;0;0,041;0,181;0,0024;0,0001;0;0,0004;0;0,018;0;0;0;0;0,0021;0,032;0,003;0;0,009;0;-675,1095094
G17-0138;424932;P96322;P18-00053LL;0;1;87,734;m%;97,35;0,057;0,136;0,501;1,334;0,316;0;0,007;0;0,04;0,181;0,0024;0;0;0,0004;0;0,02;0,0001;0;0;0;0,002;0,04;0,002;0;0,008;0;-675,1174382
G17-0138;424932;P96322;P18-00053LL;0;1;87,8408;m%;97,35;0,057;0,136;0,501;1,334;0,316;0;0,008;0;0,041;0,181;0,0026;0;0;0,0003;0;0,019;0,0015;0;0;0;0,0021;0,038;0,003;0;0,007;0;-675,1242456
G17-0138;424932;P96322;P18-00053LL;0;1;87,9475;m%;97,35;0,057;0,137;0,501;1,334;0,316;0;0,008;0;0,041;0,181;0,0026;0;0;0,0003;0;0,02;0,0002;0;0;0;0,0021;0,042;0;0;0,007;0;-675,1310592
G17-0138;424932;P96322;P18-00053LL;0;1;88,0542;m%;97,36;0,057;0,137;0,501;1,335;0,316;0;0,008;0;0,039;0,18;0,0023;0;0;0,0004;0;0,02;0;0;0;0;0,002;0,034;0;0;0,008;0;-675,1378877
G17-0138;424932;P96322;P18-00053LL;0;1;88,1611;m%;97,34;0,056;0,137;0,501;1,335;0,317;0;0,008;0;0,04;0,18;0,0022;0;0;0,0004;0;0,019;0,0001;0;0;0;0,0021;0,047;0;0;0,008;0;-675,1447464
G17-0138;424932;P96322;P18-00053LL;0;1;88,2681;m%;97,35;0,055;0,137;0,501;1,336;0,317;0;0,007;0;0,041;0,18;0,0025;0;0;0,0003;0;0,018;0,0002;0;0;0;0,0021;0,039;0;0;0,006;0;-675,1516317
G17-0138;424932;P96322;P18-00053LL;0;1;88,3751;m%;97,35;0,055;0,137;0,501;1,338;0,317;0;0,007;0;0,043;0,18;0,0026;0;0;0,0004;0;0,018;0;0;0;0;0,0021;0,043;0;0;0,007;0;-675,15854
G17-0138;424932;P96322;P18-00053LL;0;1;88,4821;m%;97,36;0,055;0,138;0,501;1,338;0,317;0;0,007;0;0,042;0,18;0,0028;0,0001;0;0,0003;0;0,019;0;0;0;0;0,0021;0,037;0;0;0,006;0;-675,1654744
G17-0138;424932;P96322;P18-00053LL;0;1;88,5892;m%;97,36;0,055;0,138;0,501;1,337;0,318;0;0,008;0;0,043;0,179;0,0024;0;0;0,0003;0;0,019;0;0;0;0;0,0021;0,039;0;0;0,008;0;-675,1724447
G17-0138;424932;P96322;P18-00053LL;0;1;88,6962;m%;97,35;0,054;0,138;0,501;1,337;0,318;0;0,008;0;0,041;0,18;0,0024;0;0;0,0003;0;0,02;0,0004;0;0;0;0,002;0,04;0,001;0;0,007;0;-675,1794412
G17-0138;424932;P96322;P18-00053LL;0;1;88,8032;m%;97,34;0,053;0,137;0,502;1,337;0,317;0;0,008;0;0,043;0,18;0,0026;0;0;0,0004;0;0,019;0,0001;0;0;0;0,002;0,033;0,004;0;0,007;0;-675,186474
G17-0138;424932;P96322;P18-00053LL;0;1;88,9103;m%;97,35;0,053;0,137;0,501;1,337;0,317;0;0,008;0;0,043;0,179;0,0027;0;0;0,0004;0;0,018;0;0;0;0;0,0021;0,037;0;0;0,007;0;-675,1935535
G17-0138;424932;P96322;P18-00053LL;0;1;89,0174;m%;97,34;0,053;0,137;0,501;1,337;0,317;0;0,007;0;0,045;0,18;0,003;0;0;0,0004;0;0,019;0;0;0;0;0,0021;0,045;0,003;0;0,006;0;-675,2006773
G17-0138;424932;P96322;P18-00053LL;0;1;89,1245;m%;97,34;0,053;0,136;0,501;1,336;0,318;0;0,008;0;0,043;0,18;0,0028;0;0;0,0002;0;0,019;0,0005;0;0;0;0,0021;0,042;0,003;0;0,006;0;-675,2078493
G17-0138;424932;P96322;P18-00053LL;0;1;89,2318;m%;97,37;0,054;0,136;0,501;1,335;0,318;0;0,008;0;0,043;0,179;0,003;0;0;0,0003;0;0,019;0,0016;0;0;0;0,0021;0,037;0;0;0,007;0;-675,2150877
G17-0138;424932;P96322;P18-00053LL;0;1;89,339;m%;97,36;0,054;0,135;0,501;1,334;0,319;0;0,008;0;0,045;0,178;0,0026;0;0;0,0004;0;0,018;0,0002;0;0;0;0,002;0,041;0;0;0,008;0;-675,2223769
G17-0138;424932;P96322;P18-00053LL;0;1;89,4463;m%;97,36;0,054;0,135;0,501;1,332;0,319;0;0,008;0;0,044;0,178;0,0026;0;0;0,0005;0;0,019;0;0;0;0;0,0021;0,038;0;0;0,008;0;-675,2297352
G17-0138;424932;P96322;P18-00053LL;0;1;89,5536;m%;97,35;0,054;0,134;0,501;1,331;0,318;0;0,007;0;0,047;0,178;0,0029;0;0;0,0004;0;0,019;0;0;0;0;0,002;0,038;0;0;0,006;0;-675,2371609
G17-0138;424932;P96322;P18-00053LL;0;1;89,6609;m%;97,36;0,054;0,134;0,501;1,33;0,318;0;0,007;0;0,045;0,178;0,003;0;0;0,0004;0;0,019;0,0001;0;0;0;0,002;0,036;0,001;0;0,007;0;-675,2446593
G17-0138;424932;P96322;P18-00053LL;0;1;89,7683;m%;97,36;0,054;0,133;0,501;1,329;0,319;0;0,007;0;0,047;0,178;0,0029;0;0;0,0004;0;0,02;0;0;0;0;0,002;0,042;0,001;0;0,007;0;-675,252243
G17-0138;424932;P96322;P18-00053LL;0;1;89,8756;m%;97,36;0,054;0,133;0,5;1,328;0,32;0;0,008;0;0,045;0,178;0,0029;0;0;0,0002;0;0,02;0,0009;0;0;0;0,0021;0,038;0;0;0,006;0;-675,2599034
G17-0138;424932;P96322;P18-00053LL;0;1;89,983;m%;97,36;0,054;0,134;0,5;1,327;0,321;0;0,008;0;0,046;0,178;0,0024;0;0;0,0003;0;0,019;0,0007;0;0;0;0,002;0,041;0,001;0;0,006;0;-675,2676609
G17-0138;424932;P96322;P18-00053LL;0;1;90,0904;m%;97,36;0,053;0,133;0,501;1,325;0,32;0;0,007;0;0,046;0,177;0,0022;0;0;0,0004;0;0,019;0;0;0;0;0,002;0,043;0,004;0;0,006;0;-675,2755144
G17-0138;424932;P96322;P18-00053LL;0;1;90,198;m%;97,35;0,053;0,134;0,501;1,325;0,321;0;0,007;0;0,049;0,176;0,0021;0;0;0,0004;0;0,019;0;0;0;0;0,002;0,047;0,002;0;0,006;0;-675,2834853
G17-0138;424932;P96322;P18-00053LL;0;1;90,3054;m%;97,36;0,052;0,134;0,501;1,325;0,321;0;0,008;0;0,049;0,176;0,0022;0;0;0,0004;0;0,019;0;0;0;0;0,002;0,045;0;0;0,007;0;-675,2915505
G17-0138;424932;P96322;P18-00053LL;0;1;90,4129;m%;97,36;0,052;0,133;0,501;1,325;0,321;0;0,008;0;0,049;0,176;0,0021;0;0;0,0005;0;0,02;0,0003;0;0;0;0,0021;0,05;0;0;0,007;0;-675,2997393
G17-0138;424932;P96322;P18-00053LL;0;1;90,5205;m%;97,37;0,052;0,133;0,501;1,324;0,321;0;0,008;0;0,05;0,175;0,0024;0;0;0,0003;0;0,02;0,0005;0;0;0;0,0021;0,043;0;0;0,006;0;-675,308059
G17-0138;424932;P96322;P18-00053LL;0;1;90,6281;m%;97,38;0,052;0,133;0,501;1,324;0,321;0;0,007;0;0,05;0,175;0,0031;0,0001;0;0,0003;0;0,019;0,0003;0;0;0;0,002;0,04;0,001;0;0,006;0;-675,3165097
G17-0138;424932;P96322;P18-00053LL;0;1;90,7359;m%;97,36;0,052;0,133;0,5;1,323;0,321;0;0,007;0;0,049;0,174;0,0031;0;0;0,0004;0;0,02;0;0;0;0;0,0021;0,046;0;0;0,007;0;-675,3251148
G17-0138;424932;P96322;P18-00053LL;0;1;90,8436;m%;97,35;0,051;0,132;0,5;1,322;0,32;0;0,008;0;0,05;0,173;0,0027;0;0;0,0004;0;0,018;0;0;0;0;0,0021;0,054;0;0;0,007;0;-675,3338586
G17-0138;424932;P96322;P18-00053LL;0;1;90,9513;m%;97,35;0,052;0,132;0,5;1,323;0,32;0;0,008;0;0,051;0,173;0,0028;0;0;0,0004;0;0,017;0;0;0;0;0,0021;0,048;0,002;0;0,008;0,002;-675,3427571
G17-0138;424932;P96322;P18-00053LL;0;1;91,0411;m%;97,36;0,052;0,132;0,5;1,324;0,32;0;0,008;0;0,05;0,172;0,0026;0;0;0,0005;0;0,019;0,0009;0;0;0;0,002;0,036;0;0;0,007;0;-675,350301
G17-0138;424932;P96322;P18-00053LL;0;1;91,1489;m%;97,36;0,053;0,132;0,5;1,324;0,32;0;0,009;0;0,05;0,172;0,0026;0;0;0,0005;0;0,02;0,0005;0;0;0;0,002;0,044;0,005;0;0,007;0;-675,3595139
G17-0138;424932;P96322;P18-00053LL;0;1;91,2566;m%;97,38;0,054;0,132;0,5;1,324;0,32;0;0,008;0;0,052;0,172;0,0023;0;0;0,0005;0;0,02;0,0002;0;0;0;0,002;0,045;0,002;0;0,008;0;-675,3688976
G17-0138;424932;P96322;P18-00053LL;0;1;91,3645;m%;97,38;0,054;0,132;0,5;1,324;0,32;0;0,008;0;0,052;0,172;0,0026;0;0;0,0005;0;0,019;0,0007;0;0;0;0,0021;0,041;0;0;0,006;0;-675,3784876
G17-0138;424932;P96322;P18-00053LL;0;1;91,4723;m%;97,36;0,054;0,132;0,499;1,324;0,321;0;0,008;0;0,054;0,171;0,0026;0;0;0,0004;0;0,02;0,0013;0;0;0;0,002;0,041;0,001;0;0,007;0;-675,3882669
G17-0138;424932;P96322;P18-00053LL;0;1;91,5802;m%;97,37;0,053;0,133;0,499;1,324;0,321;0;0,008;0;0,05;0,171;0,0027;0;0;0,0005;0;0,02;0,0003;0;0;0;0,002;0,039;0,001;0;0,005;0;-675,3982635
G17-0138;424932;P96322;P18-00053LL;0;1;91,6881;m%;97,36;0,053;0,133;0,499;1,324;0,321;0;0,008;0;0,052;0,17;0,0025;0;0;0,0004;0;0,02;0,0003;0;0;0;0,002;0,044;0;0;0,006;0;-675,4084784
G17-0138;424932;P96322;P18-00053LL;0;1;91,7962;m%;97,36;0,053;0,134;0,499;1,326;0,321;0;0,008;0;0,051;0,169;0,0026;0,0001;0;0,0005;0;0,02;0;0;0;0;0,002;0,038;0,007;0;0,007;0;-675,4189414
G17-0138;424932;P96322;P18-00053LL;0;1;91,9042;m%;97,37;0,052;0,135;0,499;1,328;0,322;0;0,008;0;0,051;0,169;0,0026;0;0;0,0004;0;0,021;0,0005;0;0;0;0,0021;0,03;0,004;0;0,006;0;-675,4296346
G17-0138;424932;P96322;P18-00053LL;0;1;92,0122;m%;97,37;0,052;0,136;0,5;1,328;0,322;0;0,008;0;0,05;0,168;0,0024;0;0;0,0003;0;0,02;0,0001;0;0;0;0,0021;0,042;0,002;0;0,006;0;-675,4405783
G17-0138;424932;P96322;P18-00053LL;0;1;92,1202;m%;97,36;0,052;0,136;0,5;1,328;0,322;0;0,007;0;0,052;0,168;0,0023;0;0;0,0004;0;0,02;0,0003;0;0;0;0,0021;0,042;0;0;0,008;0;-675,4517838
G17-0138;424932;P96322;P18-00053LL;0;1;92,2282;m%;97,36;0,051;0,136;0,5;1,329;0,322;0;0,008;0;0,051;0,167;0,0022;0;0;0,0003;0;0,02;0,0013;0;0;0;0,002;0,04;0;0;0,006;0;-675,4632626
G17-0138;424932;P96322;P18-00053LL;0;1;92,3361;m%;97,36;0,051;0,137;0,5;1,329;0,322;0;0,008;0;0,056;0,167;0,0023;0;0;0,0004;0;0,021;0,0001;0;0;0;0,0021;0,031;0;0;0,007;0;-675,4750155
G17-0138;424932;P96322;P18-00053LL;0;1;92,4442;m%;97,35;0,051;0,137;0,5;1,33;0,321;0;0,008;0;0,056;0,166;0,0024;0,0001;0;0,0005;0;0,019;0,0001;0;0;0;0,002;0,034;0,001;0;0,009;0;-675,4870876
G17-0138;424932;P96322;P18-00053LL;0;1;92,5524;m%;97,36;0,05;0,138;0,5;1,331;0,321;0;0,009;0;0,056;0,166;0,0027;0,0001;0;0,0004;0;0,019;0,0008;0;0;0;0,002;0,034;0,004;0;0,008;0;-675,4994816
G17-0138;424932;P96322;P18-00053LL;0;1;92,6605;m%;97,36;0,051;0,138;0,5;1,332;0,321;0;0,008;0;0,054;0,166;0,0024;0;0;0,0004;0;0,018;0;0;0;0;0,002;0,039;0;0;0,009;0;-675,5121873
G17-0138;424932;P96322;P18-00053LL;0;1;92,7687;m%;97,36;0,05;0,138;0,5;1,332;0,321;0;0,007;0;0,054;0,166;0,0025;0;0;0,0005;0;0,018;0,0006;0;0;0;0,002;0,04;0;0;0,01;0;-675,5252413
G17-0138;424932;P96322;P18-00053LL;0;1;92,877;m%;97,36;0,05;0,138;0,5;1,331;0,321;0;0,007;0;0,054;0,166;0,0025;0;0;0,0005;0;0,022;0,0006;0;0;0;0,002;0,04;0;0;0,008;0;-675,538658
G17-0138;424932;P96322;P18-00053LL;0;1;92,9853;m%;97,35;0,05;0,138;0,5;1,33;0,321;0;0,007;0;0,055;0,165;0,0022;0;0;0,0005;0;0,02;0,0006;0;0;0;0,002;0,042;0;0;0,008;0;-675,5524393
G17-0138;424932;P96322;P18-00053LL;0;1;93,0936;m%;97,35;0,05;0,138;0,5;1,33;0,321;0;0,007;0;0,055;0,165;0,0024;0;0;0,0004;0;0,019;0,0004;0;0;0;0,002;0,046;0;0;0,007;0;-675,5665994
G17-0138;424932;P96322;P18-00053LL;0;1;93,202;m%;97,35;0,05;0,138;0,499;1,329;0,321;0;0,008;0;0,057;0,165;0,0026;0;0;0,0003;0;0,019;0;0;0;0;0,0021;0,043;0;0;0,007;0;-675,5811664
G17-0138;424932;P96322;P18-00053LL;0;1;93,3103;m%;97,36;0,049;0,137;0,499;1,328;0,321;0;0,008;0;0,059;0,165;0,0023;0;0;0,0004;0;0,02;0;0;0;0;0,002;0,049;0;0;0,007;0;-675,5961283
G17-0138;424932;P96322;P18-00053LL;0;1;93,4007;m%;97,36;0,049;0,137;0,499;1,327;0,322;0;0,007;0;0,06;0,164;0,0022;0;0;0,0004;0;0,02;0;0;0;0;0,002;0,046;0;0;0,005;0;-675,6089407
G17-0138;424932;P96322;P18-00053LL;0;1;93,5091;m%;97,35;0,048;0,137;0,499;1,326;0,323;0;0,008;0;0,059;0,164;0,0024;0;0;0,0005;0;0,02;0;0;0;0;0,0021;0,044;0;0;0,007;0;-675,6247057
G17-0138;424932;P96322;P18-00053LL;0;1;93,6176;m%;97,37;0,048;0,136;0,499;1,325;0,323;0;0,008;0;0,058;0,164;0,0024;0;0;0,0004;0;0,019;0;0;0;0;0,002;0,046;0;0;0,008;0;-675,6409387
G17-0138;424932;P96322;P18-00053LL;0;1;93,7261;m%;97,38;0,048;0,136;0,499;1,324;0,324;0;0,008;0;0,06;0,164;0,0024;0;0;0,0003;0;0,021;0,0002;0;0;0;0,002;0,035;0;0;0,008;0;-675,6576416
G17-0138;424932;P96322;P18-00053LL;0;1;93,8347;m%;97,38;0,048;0,136;0,499;1,324;0,323;0;0,008;0;0,059;0,163;0,0024;0;0;0,0004;0;0,02;0,0014;0;0;0;0,002;0,037;0;0;0,008;0;-675,6748471
G17-0138;424932;P96322;P18-00053LL;0;1;93,9433;m%;97,37;0,047;0,137;0,499;1,325;0,323;0;0,008;0;0,059;0,163;0,0024;0,0001;0;0,0004;0;0,019;0,0016;0;0;0;0,002;0,039;0;0;0,008;0;-675,6925571
G17-0138;424932;P96322;P18-00053LL;0;1;94,0519;m%;97,35;0,047;0,137;0,499;1,325;0,322;0;0,008;0;0,062;0,163;0,0026;0;0;0,0004;0;0,019;0,0003;0;0;0;0,002;0,05;0,002;0;0,009;0;-675,7107889
G17-0138;424932;P96322;P18-00053LL;0;1;94,1606;m%;97,36;0,048;0,138;0,499;1,325;0,322;0;0,007;0;0,06;0,162;0,0026;0;0;0,0003;0;0,02;0,0007;0;0;0;0,002;0,048;0;0;0,007;0;-675,7295778
G17-0138;424932;P96322;P18-00053LL;0;1;94,2693;m%;97,36;0,047;0,138;0,498;1,326;0,322;0;0,008;0;0,059;0,162;0,002;0;0;0,0004;0,001;0,02;0,0015;0;0;0;0,0021;0,044;0;0;0,007;0;-675,7489255
G17-0138;424932;P96322;P18-00053LL;0;1;94,378;m%;97,35;0,048;0,139;0,499;1,327;0,323;0;0,008;0;0,062;0,162;0,0022;0;0;0,0003;0;0,019;0,0004;0;0;0;0,002;0,046;0,006;0;0,006;0;-675,7688506
G17-0138;424932;P96322;P18-00053LL;0;1;94,4867;m%;97,36;0,048;0,14;0,499;1,328;0,322;0;0,007;0;0,063;0,161;0,0023;0;0;0,0004;0;0,02;0,0001;0;0;0;0,002;0,045;0,002;0;0,006;0;-675,789372
G17-0138;424932;P96322;P18-00053LL;0;1;94,5954;m%;97,35;0,048;0,141;0,5;1,329;0,322;0;0,008;0;0,066;0,161;0,0022;0;0;0,0005;0;0,02;0;0;0;0;0,002;0,047;0,004;0;0,006;0;-675,8105091
G17-0138;424932;P96322;P18-00053LL;0;1;94,7041;m%;97,36;0,048;0,142;0,5;1,331;0,323;0;0,008;0;0,065;0,161;0,0022;0,0001;0;0,0004;0;0,02;0,0001;0;0;0;0,002;0,044;0;0;0,006;0;-675,8322816
G17-0138;424932;P96322;P18-00053LL;0;1;94,7948;m%;97,36;0,048;0,142;0,5;1,331;0,322;0;0,008;0;0,063;0,161;0,0021;0;0;0,0004;0;0,02;0;0;0;0;0,002;0,041;0;0;0,008;0;-675,8509497
G17-0138;424932;P96322;P18-00053LL;0;1;94,9037;m%;97,33;0,048;0,142;0,499;1,332;0,323;0;0,008;0;0,067;0,161;0,0022;0;0;0,0004;0;0,02;0;0;0;0;0,002;0,05;0;0;0,006;0;-675,8739835
G17-0138;424932;P96322;P18-00053LL;0;1;95,0126;m%;97,34;0,048;0,142;0,499;1,331;0,324;0;0,008;0;0,069;0,16;0,0026;0;0;0,0004;0;0,02;0;0;0;0;0,0021;0,044;0,001;0;0,005;0;NAN
G17-0138;424932;P96322;P18-00053LL;0;1;95,1215;m%;97,33;0,049;0,142;0,499;1,33;0,324;0;0,007;0;0,068;0,16;0,0026;0;0;0,0003;0;0,021;0;0;0;0;0,002;0,034;0,002;0;0,007;0;NAN
G17-0138;424932;P96322;P18-00053LL;0;1;95,2306;m%;97,33;0,048;0,142;0,499;1,33;0,325;0;0,007;0;0,067;0,16;0,0025;0;0;0,0003;0;0,02;0;0;0;0;0,002;0,04;0;0;0,006;0;NAN
G17-0138;424932;P96322;P18-00053LL;0;1;95,3397;m%;97,34;0,048;0,142;0,5;1,33;0,325;0;0,008;0;0,068;0,16;0,0022;0;0;0,0004;0;0,019;0;0;0;0;0,002;0,047;0,001;0;0,008;0;NAN
G17-0138;424932;P96322;P18-00053LL;0;1;95,4487;m%;97,33;0,048;0,142;0,5;1,329;0,325;0;0,007;0;0,07;0,16;0,0025;0,0001;0;0,0004;0;0,022;0,0005;0;0;0;0,002;0,045;0,013;0;0,007;0;NAN
G17-0138;424932;P96322;P18-00053LL;0;1;95,5578;m%;97,35;0,048;0,142;0,5;1,328;0,325;0;0,007;0;0,068;0,16;0,0025;0;0;0,0003;0;0,021;0,0006;0;0;0;0,002;0,046;0,003;0;0,008;0;NAN
G17-0138;424932;P96322;P18-00053LL;0;1;95,6669;m%;97,35;0,048;0,141;0,499;1,327;0,325;0;0,008;0;0,073;0,159;0,0028;0;0;0,0005;0;0,021;0;0;0;0;0,0021;0,045;0,003;0;0,007;0;NAN
G17-0138;424932;P96322;P18-00053LL;0;1;95,776;m%;97,34;0,047;0,141;0,499;1,326;0,325;0;0,008;0;0,07;0,158;0,0028;0;0;0,0004;0;0,019;0,0001;0;0;0;0,002;0,046;0;0;0,007;0;NAN
G17-0138;424932;P96322;P18-00053LL;0;1;95,867;m%;97,35;0,048;0,141;0,5;1,324;0,325;0;0,008;0;0,07;0,158;0,0025;0;0;0,0003;0;0,019;0,0003;0;0;0;0,002;0,046;0,001;0;0,008;0;NAN
G17-0138;424932;P96322;P18-00053LL;0;1;95,9762;m%;97,34;0,047;0,141;0,5;1,324;0,325;0;0,008;0;0,073;0,157;0,0025;0;0;0,0005;0;0,02;0,0006;0;0;0;0,002;0,047;0,004;0;0,009;0;NAN
G17-0138;424932;P96322;P18-00053LL;0;1;96,0854;m%;97,35;0,047;0,14;0,5;1,323;0,325;0;0,008;0;0,072;0,157;0,0025;0;0;0,0004;0;0,02;0,0003;0;0;0;0,002;0,047;0,008;0;0,01;0;NAN
G17-0138;424932;P96322;P18-00053LL;0;1;96,1946;m%;97,35;0,047;0,14;0,5;1,323;0,325;0;0,007;0;0,069;0,156;0,0026;0;0;0,0005;0;0,02;0,0011;0;0;0;0,002;0,046;0,002;0;0,008;0;NAN
G17-0138;424932;P96322;P18-00053LL;0;1;96,3039;m%;97,35;0,047;0,14;0,501;1,322;0,326;0;0,008;0;0,073;0,156;0,0026;0;0;0,0004;0;0,02;0,0008;0;0;0;0,002;0,045;0;0;0,005;0;NAN
G17-0138;424932;P96322;P18-00053LL;0;1;96,4131;m%;97,35;0,047;0,14;0,501;1,321;0,325;0;0,008;0;0,078;0,155;0,0025;0;0;0,0004;0;0,02;0;0;0;0;0,002;0,045;0;0;0,006;0;NAN
G17-0138;424932;P96322;P18-00053LL;0;1;96,5225;m%;97,35;0,047;0,139;0,501;1,319;0,325;0;0,007;0;0,074;0,155;0,0026;0;0;0,0004;0;0,02;0,0002;0;0;0;0,002;0,046;0;0;0,008;0;NAN
G17-0138;424932;P96322;P18-00053LL;0;1;96,6319;m%;97,35;0,047;0,139;0,501;1,318;0,325;0;0,007;0;0,076;0,155;0,0025;0;0;0,0004;0;0,021;0,0007;0;0;0;0,002;0,043;0,005;0;0,008;0;NAN
G17-0138;424932;P96322;P18-00053LL;0;1;96,7414;m%;97,35;0,047;0,139;0,501;1,317;0,325;0;0,007;0;0,074;0,155;0,0026;0;0;0,0004;0;0,021;0;0;0;0;0,0021;0,041;0,003;0;0,008;0;NAN
G17-0138;424932;P96322;P18-00053LL;0;1;96,8326;m%;97,37;0,048;0,138;0,501;1,316;0,325;0;0,007;0;0,075;0,155;0,0026;0;0;0,0004;0;0,021;0,0001;0;0;0;0,002;0,037;0,001;0;0,006;0;NAN
G17-0138;424932;P96322;P18-00053LL;0;1;96,942;m%;97,37;0,048;0,138;0,501;1,315;0,325;0;0,007;0;0,077;0,155;0,0025;0;0;0,0005;0;0,019;0;0;0;0;0,002;0,04;0,002;0;0,007;0;NAN
G17-0138;424932;P96322;P18-00053LL;0;1;97,0515;m%;97,37;0,048;0,138;0,501;1,315;0,325;0;0,007;0;0,075;0,155;0,003;0;0;0,0005;0;0,019;0,0006;0;0;0;0,002;0,041;0;0;0,008;0;NAN
G17-0138;424932;P96322;P18-00053LL;0;1;97,1611;m%;97,37;0,048;0,138;0,501;1,315;0,325;0;0,008;0;0,076;0,154;0,0029;0;0;0,0004;0;0,02;0,0003;0;0;0;0,002;0,043;0;0;0,007;0;NAN
G17-0138;424932;P96322;P18-00053LL;0;1;97,2707;m%;97,34;0,048;0,139;0,501;1,315;0,324;0;0,007;0;0,08;0,154;0,0027;0,0001;0;0,0005;0;0,02;0,0002;0;0;0;0,002;0,047;0;0;0,006;0;NAN
G17-0138;424932;P96322;P18-00053LL;0;1;97,3802;m%;97,36;0,048;0,139;0,501;1,316;0,324;0;0,008;0;0,079;0,154;0,0028;0;0;0,0005;0;0,02;0,0002;0;0;0;0,002;0,044;0;0;0,006;0;NAN
G17-0138;424932;P96322;P18-00053LL;0;1;97,4898;m%;97,35;0,048;0,14;0,501;1,316;0,324;0;0,009;0;0,079;0,154;0,0027;0;0;0,0005;0;0,02;0,0004;0;0;0;0,002;0,046;0;0;0,008;0;NAN
G17-0138;424932;P96322;P18-00053LL;0;1;97,5994;m%;97,35;0,048;0,14;0,501;1,318;0,324;0;0,008;0;0,079;0,154;0,0025;0,0001;0;0,0004;0;0,021;0;0;0;0;0,002;0,048;0,001;0;0,007;0;NAN
G17-0138;424932;P96322;P18-00053LL;0;1;97,6907;m%;97,35;0,048;0,14;0,502;1,32;0,324;0;0,008;0;0,079;0,154;0,0027;0;0;0,0004;0;0,022;0,0002;0;0;0;0,002;0,045;0;0;0,006;0;NAN
G17-0138;424932;P96322;P18-00053LL;0;1;97,8005;m%;97,34;0,048;0,141;0,501;1,321;0,325;0;0,008;0;0,082;0,153;0,0025;0;0;0,0004;0;0,02;0,0008;0;0;0;0,002;0,047;0,001;0;0,006;0;NAN
G17-0138;424932;P96322;P18-00053LL;0;1;97,9103;m%;97,34;0,048;0,141;0,502;1,322;0,325;0;0,007;0;0,085;0,153;0,0022;0;0;0,0004;0;0,019;0,0006;0;0;0;0,002;0,043;0,004;0;0,008;0;NAN
G17-0138;424932;P96322;P18-00053LL;0;1;98,02;m%;97,34;0,047;0,142;0,503;1,323;0,325;0;0,008;0;0,084;0,153;0,0026;0;0;0,0004;0;0,019;0;0;0;0;0,002;0,036;0;0;0,009;0;NAN
G17-0138;424932;P96322;P18-00053LL;0;1;98,1299;m%;97,34;0,047;0,142;0,503;1,324;0,324;0;0,008;0;0,081;0,152;0,0032;0;0;0,0005;0;0,018;0;0;0;0;0,002;0,039;0,003;0;0,006;0;NAN
G17-0138;424932;P96322;P18-00053LL;0;1;98,2397;m%;97,34;0,048;0,141;0,502;1,324;0,324;0;0,008;0;0,084;0,152;0,0029;0;0;0,0006;0;0,02;0;0;0;0;0,002;0,043;0;0;0,006;0;NAN
G17-0138;424932;P96322;P18-00053LL;0;1;98,3495;m%;97,32;0,048;0,141;0,502;1,324;0,324;0;0,007;0;0,084;0,153;0,0028;0;0;0,0006;0;0,02;0,0007;0;0;0;0,002;0,049;0;0;0,008;0;NAN
G17-0138;424932;P96322;P18-00053LL;0;1;98,441;m%;97,32;0,047;0,141;0,502;1,323;0,324;0;0,009;0;0,084;0,153;0,003;0;0;0,0004;0;0,02;0;0;0;0;0,002;0,054;0;0;0,007;0;NAN
G17-0138;424932;P96322;P18-00053LL;0;1;98,5509;m%;97,32;0,047;0,141;0,502;1,323;0,324;0;0,008;0;0,089;0,153;0,0031;0;0;0,0004;0;0,019;0;0;0;0;0,002;0,056;0;0;0,007;0;NAN
G17-0138;424932;P96322;P18-00053LL;0;1;98,6608;m%;97,35;0,048;0,141;0,502;1,322;0,325;0;0,007;0;0,088;0,153;0,003;0;0;0,0005;0;0,019;0;0;0;0;0,002;0,039;0,003;0;0,008;0;NAN
G17-0138;424932;P96322;P18-00053LL;0;1;98,7708;m%;97,34;0,048;0,141;0,502;1,32;0,325;0;0,008;0;0,091;0,152;0,003;0;0;0,0004;0;0,019;0,0002;0;0;0;0,002;0,042;0;0;0,008;0;NAN
G17-0138;424932;P96322;P18-00053LL;0;1;98,8807;m%;97,34;0,048;0,141;0,502;1,319;0,326;0;0,008;0;0,087;0,151;0,0028;0;0;0,0005;0;0,019;0,0002;0;0;0;0,002;0,041;0;0;0,009;0;NAN
G17-0138;424932;P96322;P18-00053LL;0;1;98,9906;m%;97,35;0,048;0,141;0,502;1,318;0,326;0;0,008;0;0,091;0,151;0,0026;0;0;0,0005;0;0,02;0,0001;0;0;0;0,002;0,043;0;0;0,007;0;NAN
G17-0138;424932;P96322;P18-00053LL;0;1;99,1006;m%;97,35;0,048;0,14;0,502;1,317;0,326;0;0,008;0;0,091;0,15;0,0024;0;0;0,0005;0;0,02;0,0003;0;0;0;0,002;0,039;0,001;0;0,007;0;NAN
G17-0138;424932;P96322;P18-00053LL;0;1;99,1923;m%;97,33;0,048;0,141;0,502;1,315;0,325;0;0,009;0;0,092;0,15;0,0025;0;0;0,0005;0;0,019;0,0005;0;0;0;0,002;0,046;0,001;0;0,008;0;NAN
G17-0138;424932;P96322;P18-00053LL;0;1;99,3024;m%;97,34;0,048;0,141;0,502;1,314;0,325;0;0,008;0;0,092;0,15;0,0024;0;0;0,0004;0;0,02;0,0002;0;0;0;0,002;0,043;0,003;0;0,007;0;NAN
G17-0138;424932;P96322;P18-00053LL;0;1;99,4125;m%;97,33;0,047;0,141;0,502;1,314;0,325;0;0,007;0;0,091;0,15;0,0023;0;0;0,0005;0;0,019;0,0001;0;0;0;0,002;0,05;0,005;0;0,006;0;NAN
