Repository: MajPaji/G17-0024

File: ecorr_raw_data.csv (part 15 of 29)
Proj no.;TO no.;Coil no.;Sample no.;WS;Brazed;Depth [μm];Unit;Al;Si;Fe;Cu;Mn;Mg;Cr;Ni-L;Ni-H;Zn;Ti;B;Be;Bi;Ca;Cd;Ga;Hg;In;Li;Na;P;Pb;Sn;Sr;V;Zr;
G17-0138;424932;P96322;P18-00053LL;0;1;99,5225;m%;97,35;0,047;0,14;0,503;1,313;0,325;0;0,007;0;0,091;0,149;0,0024;0;0;0,0005;0;0,019;0;0;0;0;0,002;0,042;0,003;0;0,008;0;NAN
G17-0138;424932;P96322;P18-00053LL;0;1;99,6326;m%;97,36;0,047;0,14;0,503;1,313;0,325;0;0,008;0;0,094;0,149;0,0025;0;0;0,0005;0;0,02;0,0001;0;0;0;0,002;0,037;0,001;0;0,008;0;NAN
G17-0138;424932;P96322;P18-00053LL;0;1;99,7427;m%;97,35;0,046;0,14;0,503;1,312;0,326;0;0,008;0;0,099;0,148;0,0025;0;0;0,0006;0;0,021;0;0;0;0;0,002;0,039;0,004;0;0,007;0;NAN
G17-0138;424932;P96322;P18-00053LL;0;1;99,8528;m%;97,35;0,046;0,14;0,503;1,312;0,325;0;0,008;0;0,098;0,148;0,0023;0;0;0,0004;0;0,019;0;0;0;0;0,002;0,036;0;0;0,007;0;NAN
G17-0138;424932;P96322;P18-00053LL;0;1;99,9446;m%;97,35;0,045;0,14;0,503;1,312;0,325;0;0,008;0;0,094;0,148;0,0025;0;0;0,0004;0;0,019;0;0;0;0;0,002;0,04;0;0;0,009;0;NAN
G17-0138;424932;P96322;P18-00053LL;0;1;100,0549;m%;97,35;0,045;0,14;0,502;1,311;0,325;0;0,007;0;0,095;0,148;0,0024;0,0001;0;0,0004;0;0,021;0;0;0;0;0,002;0,047;0;0;0,008;0;NAN
G17-0138;424932;P96322;P18-00053LL;0;1;100,1652;m%;97,35;0,045;0,14;0,502;1,312;0,325;0;0,008;0;0,098;0,148;0,0022;0;0;0,0004;0;0,021;0,0001;0;0;0;0,002;0,045;0,001;0;0,005;0;NAN
G17-0138;424932;P96322;P18-00053LL;0;1;100,2755;m%;97,34;0,046;0,14;0,502;1,312;0,326;0;0,008;0;0,096;0,148;0,0023;0;0;0,0005;0;0,021;0,0001;0;0;0;0,002;0,049;0;0;0,005;0;NAN
G17-0138;424932;P96322;P18-00053LL;0;1;100,386;m%;97,33;0,045;0,14;0,502;1,312;0,326;0;0,008;0;0,099;0,147;0,0022;0;0;0,0004;0;0,02;0,0004;0;0;0;0,002;0,051;0,002;0;0,005;0;NAN
G17-0138;424932;P96322;P18-00053LL;0;1;100,4963;m%;97,35;0,045;0,141;0,501;1,311;0,327;0;0,007;0;0,1;0,147;0,0022;0;0;0,0004;0;0,021;0,0001;0;0;0;0,002;0,042;0;0;0,005;0;NAN
G17-0138;424932;P96322;P18-00053LL;0;1;100,5882;m%;97,35;0,045;0,141;0,501;1,31;0,326;0;0,007;0;0,101;0,147;0,0025;0;0;0,0005;0;0,02;0,0005;0;0;0;0,002;0,038;0,001;0;0,007;0;NAN
G17-0138;424932;P96322;P18-00053LL;0;1;100,6986;m%;97,34;0,045;0,141;0,501;1,31;0,326;0;0,008;0;0,1;0,147;0,0025;0;0;0,0005;0;0,02;0,0005;0;0;0;0,002;0,036;0,002;0;0,007;0;NAN
G17-0138;424932;P96322;P18-00053LL;0;1;100,809;m%;97,35;0,045;0,14;0,501;1,31;0,326;0;0,008;0;0,099;0,147;0,0026;0;0;0,0005;0;0,019;0,0015;0;0;0;0,002;0,034;0,001;0;0,008;0;NAN
G17-0138;424932;P96322;P18-00053LL;0;1;100,9194;m%;97,35;0,045;0,14;0,501;1,309;0,326;0;0,007;0;0,1;0,147;0,0024;0;0;0,0005;0;0,019;0,0007;0;0;0;0,002;0,043;0;0;0,009;0;NAN
G17-0138;424932;P96322;P18-00053LL;0;1;101,0298;m%;97,35;0,045;0,14;0,501;1,309;0,326;0;0,008;0;0,101;0,147;0,0025;0;0;0,0005;0;0,02;0;0;0;0;0,002;0,043;0;0;0,009;0;NAN
G17-0138;424932;P96322;P18-00053LL;0;1;101,1218;m%;97,37;0,045;0,139;0,502;1,309;0,326;0;0,008;0;0,099;0,147;0,0026;0;0;0,0005;0;0,02;0;0;0;0;0,002;0,045;0;0;0,005;0;NAN
G17-0138;424932;P96322;P18-00053LL;0;1;101,2323;m%;97,36;0,045;0,139;0,502;1,307;0,327;0;0,007;0;0,101;0,147;0,0024;0;0;0,0005;0;0,02;0;0;0;0;0,002;0,044;0;0;0,005;0;NAN
G17-0138;424932;P96322;P18-00053LL;0;1;101,3428;m%;97,34;0,044;0,139;0,503;1,306;0,326;0;0,008;0;0,104;0,147;0,0031;0;0;0,0005;0;0,02;0,0005;0;0;0;0,002;0,041;0;0;0,007;0;NAN
G17-0138;424932;P96322;P18-00053LL;0;1;101,4532;m%;97,34;0,044;0,139;0,503;1,306;0,326;0;0,008;0;0,105;0,147;0,0028;0,0001;0;0,0005;0;0,02;0,0006;0;0;0;0,002;0,043;0;0;0,007;0;NAN
G17-0138;424932;P96322;P18-00053LL;0;1;101,5638;m%;97,34;0,045;0,138;0,503;1,306;0,326;0;0,007;0;0,108;0,147;0,0024;0;0;0,0005;0;0,019;0,0009;0;0;0;0,002;0,045;0,004;0;0,005;0;NAN
G17-0138;424932;P96322;P18-00053LL;0;1;101,6743;m%;97,34;0,045;0,138;0,502;1,307;0,326;0;0,008;0;0,106;0,147;0,0023;0,0001;0;0,0006;0;0,019;0,0001;0;0;0,0001;0,002;0,046;0;0;0,007;0;NAN
G17-0138;424932;P96322;P18-00053LL;0;1;101,7665;m%;97,35;0,045;0,139;0,502;1,307;0,326;0;0,008;0;0,104;0,147;0,0024;0;0;0,0006;0;0,019;0,0002;0;0;0;0,002;0,042;0;0;0,006;0;NAN
G17-0138;424932;P96322;P18-00053LL;0;1;101,8771;m%;97,35;0,046;0,139;0,502;1,308;0,326;0;0,008;0;0,107;0,147;0,0026;0;0;0,0005;0;0,021;0,0001;0;0;0;0,002;0,041;0;0;0,007;0;NAN
G17-0138;424932;P96322;P18-00053LL;0;1;101,9877;m%;97,34;0,046;0,139;0,503;1,308;0,326;0;0,008;0;0,108;0,146;0,0026;0;0;0,0005;0;0,021;0,0001;0;0;0;0,002;0,042;0;0;0,006;0;NAN
G17-0138;424932;P96322;P18-00053LL;0;1;102,0985;m%;97,34;0,046;0,141;0,503;1,308;0,325;0;0,007;0;0,108;0,146;0,0031;0;0;0,0006;0;0,021;0;0;0;0;0,002;0,042;0,002;0;0,007;0;NAN
G17-0138;424932;P96322;P18-00053LL;0;1;102,2091;m%;97,34;0,047;0,142;0,503;1,309;0,325;0;0,008;0;0,109;0,145;0,0025;0;0;0,0005;0;0,02;0,0002;0;0;0;0,002;0,046;0;0;0,006;0;NAN
G17-0138;424932;P96322;P18-00053LL;0;1;102,3198;m%;97,34;0,047;0,142;0,503;1,31;0,324;0;0,008;0;0,114;0,145;0,0023;0;0;0,0005;0;0,021;0,0001;0;0;0;0,002;0,046;0;0;0,007;0;NAN
G17-0138;424932;P96322;P18-00053LL;0;1;102,4121;m%;97,33;0,047;0,142;0,503;1,311;0,324;0;0,008;0;0,112;0,145;0,0027;0;0;0,0005;0;0,02;0,0013;0;0;0;0,002;0,044;0,003;0;0,006;0;NAN
G17-0138;424932;P96322;P18-00053LL;0;1;102,5228;m%;97,32;0,047;0,143;0,502;1,311;0,324;0;0,008;0;0,111;0,145;0,0027;0;0;0,0005;0;0,02;0,0004;0;0;0;0,002;0,047;0;0;0,006;0;NAN
G17-0138;424932;P96322;P18-00053LL;0;1;102,6334;m%;97,31;0,047;0,143;0,502;1,312;0,325;0;0,008;0;0,114;0,145;0,0028;0;0;0,0005;0;0,02;0,0001;0;0;0;0,0021;0,054;0;0;0,009;0;NAN
G17-0138;424932;P96322;P18-00053LL;0;1;102,7442;m%;97,31;0,047;0,143;0,503;1,311;0,325;0;0,009;0;0,114;0,145;0,0028;0;0;0,0005;0;0,02;0,0005;0;0;0;0,002;0,048;0,003;0;0,007;0;NAN
G17-0138;424932;P96322;P18-00053LL;0;1;102,855;m%;97,34;0,047;0,143;0,503;1,311;0,324;0;0,008;0;0,114;0,145;0,0024;0;0;0,0004;0;0,02;0;0;0;0;0,002;0,035;0,002;0;0,007;0;NAN
G17-0138;424932;P96322;P18-00053LL;0;1;102,9473;m%;97,34;0,047;0,143;0,503;1,311;0,324;0;0,008;0;0,114;0,145;0,0025;0;0;0,0004;0;0,021;0;0;0;0;0,002;0,043;0;0;0,006;0;NAN
G17-0138;424932;P96322;P18-00053LL;0;1;103,0582;m%;97,33;0,047;0,144;0,503;1,311;0,325;0;0,007;0;0,113;0,145;0,0028;0;0;0,0006;0;0,02;0;0;0;0;0,002;0,043;0,001;0;0,008;0;NAN
G17-0138;424932;P96322;P18-00053LL;0;1;103,169;m%;97,32;0,047;0,143;0,502;1,311;0,325;0;0,008;0;0,118;0,145;0,0026;0;0;0,0005;0;0,021;0;0;0;0;0,0019;0,042;0;0;0,008;0;NAN
G17-0138;424932;P96322;P18-00053LL;0;1;103,2798;m%;97,33;0,047;0,142;0,502;1,311;0,325;0;0,009;0;0,119;0,144;0,0024;0;0;0,0004;0;0,019;0;0;0;0,0001;0,002;0,045;0;0;0,005;0;NAN
G17-0138;424932;P96322;P18-00053LL;0;1;103,3906;m%;97,31;0,047;0,142;0,502;1,31;0,326;0;0,009;0;0,119;0,144;0,0023;0;0;0,0004;0;0,019;0,0002;0;0;0;0,002;0,059;0,004;0;0,006;0;NAN
G17-0138;424932;P96322;P18-00053LL;0;1;103,4829;m%;97,31;0,047;0,142;0,502;1,308;0,326;0;0,008;0;0,123;0,145;0,0021;0;0;0,0005;0;0,021;0,0022;0;0;0,0001;0,002;0,048;0,001;0;0,007;0;NAN
G17-0138;424932;P96322;P18-00053LL;0;1;103,5937;m%;97,32;0,048;0,142;0,502;1,308;0,326;0;0,008;0;0,124;0,145;0,0024;0;0;0,0005;0;0,021;0,0011;0;0;0,0001;0,002;0,048;0;0;0,007;0;NAN
G17-0138;424932;P96322;P18-00053LL;0;1;103,7046;m%;97,32;0,048;0,142;0,502;1,307;0,326;0;0,008;0;0,123;0,144;0,0024;0;0;0,0005;0;0,019;0;0;0;0;0,002;0,046;0;0;0,007;0;NAN
G17-0138;424932;P96322;P18-00053LL;0;1;103,8155;m%;97,32;0,047;0,142;0,502;1,306;0,326;0;0,007;0;0,123;0,145;0,0025;0;0;0,0004;0;0,02;0,0001;0;0;0;0,002;0,043;0,001;0;0,006;0;NAN
G17-0138;424932;P96322;P18-00053LL;0;1;103,9265;m%;97,32;0,047;0,141;0,502;1,306;0,326;0;0,007;0;0,129;0,145;0,0023;0;0;0,0005;0;0,019;0,0001;0;0;0;0,002;0,052;0,002;0;0,007;0;NAN
G17-0138;424932;P96322;P18-00053LL;0;1;104,019;m%;97,32;0,047;0,141;0,502;1,305;0,326;0;0,007;0;0,124;0,145;0,0022;0;0;0,0005;0;0,019;0,0008;0;0;0,0001;0,002;0,052;0,005;0;0,007;0;NAN
G17-0138;424932;P96322;P18-00053LL;0;1;104,1299;m%;97,31;0,047;0,14;0,502;1,304;0,326;0;0,007;0;0,128;0,145;0,0021;0;0;0,0004;0;0,019;0,0006;0;0;0,0001;0,0019;0,047;0,001;0;0,006;0;NAN
G17-0138;424932;P96322;P18-00053LL;0;1;104,2407;m%;97,32;0,046;0,139;0,502;1,303;0,326;0;0,007;0;0,129;0,145;0,0021;0;0;0,0004;0;0,02;0,0011;0;0;0,0002;0,002;0,042;0,004;0;0,007;0;NAN
G17-0138;424932;P96322;P18-00053LL;0;1;104,3516;m%;97,31;0,046;0,139;0,502;1,302;0,326;0;0,007;0;0,128;0,146;0,0023;0;0;0,0006;0;0,021;0,0011;0;0;0,0001;0,002;0,05;0,001;0;0,007;0;NAN
G17-0138;424932;P96322;P18-00053LL;0;1;104,4624;m%;97,33;0,046;0,139;0,502;1,301;0,326;0;0,008;0;0,128;0,145;0,0025;0;0;0,0004;0;0,02;0,0001;0;0;0,0001;0,002;0,051;0;0;0,006;0;NAN
G17-0138;424932;P96322;P18-00053LL;0;1;104,5549;m%;97,34;0,046;0,138;0,502;1,3;0,326;0;0,009;0;0,126;0,145;0,0025;0;0;0,0004;0;0,019;0,0002;0;0;0;0,002;0,052;0,002;0;0,006;0;NAN
G17-0138;424932;P96322;P18-00053LL;0;1;104,6659;m%;97,32;0,046;0,138;0,502;1,3;0,326;0;0,008;0;0,132;0,145;0,0025;0;0;0,0005;0;0,02;0;0;0;0;0,002;0,047;0;0;0,006;0;NAN
G17-0138;424932;P96322;P18-00053LL;0;1;104,7769;m%;97,32;0,045;0,138;0,502;1,298;0,325;0;0,008;0;0,133;0,145;0,0028;0;0;0,0005;0;0,02;0,0002;0;0;0,0001;0,002;0,047;0;0;0,007;0;NAN
G17-0138;424932;P96322;P18-00053LL;0;1;104,888;m%;97,33;0,045;0,138;0,502;1,297;0,325;0;0,008;0;0,132;0,144;0,0026;0,0001;0;0,0005;0;0,019;0,0003;0;0;0;0,002;0,047;0;0;0,006;0;NAN
G17-0138;424932;P96322;P18-00053LL;0;1;104,999;m%;97,34;0,046;0,137;0,501;1,297;0,324;0;0,008;0;0,133;0,144;0,0026;0;0;0,0005;0;0,02;0,0001;0;0;0;0,002;0,036;0,003;0;0,007;0;NAN
G17-0138;424932;P96322;P18-00053LL;0;1;105,0915;m%;97,32;0,046;0,138;0,501;1,297;0,325;0;0,008;0;0,134;0,143;0,0025;0;0;0,0005;0;0,02;0,0006;0;0;0,0001;0,002;0,042;0,006;0;0,007;0;NAN
G17-0138;424932;P96322;P18-00053LL;0;1;105,2026;m%;97,33;0,046;0,138;0,502;1,297;0,325;0;0,007;0;0,141;0,143;0,0023;0;0;0,0005;0;0,019;0,0009;0;0;0,0002;0,002;0,04;0,003;0;0,007;0;NAN
G17-0138;424932;P96322;P18-00053LL;0;1;105,3138;m%;97,35;0,046;0,138;0,502;1,297;0,325;0;0,008;0;0,136;0,142;0,0024;0;0;0,0006;0;0,019;0,0001;0;0;0,0001;0,002;0,039;0;0;0,007;0;NAN
G17-0138;424932;P96322;P18-00053LL;0;1;105,425;m%;97,33;0,046;0,139;0,501;1,298;0,325;0;0,008;0;0,132;0,141;0,0023;0;0;0,0006;0;0,019;0,0004;0;0;0,0001;0,002;0,041;0,006;0;0,007;0;NAN
G17-0138;424932;P96322;P18-00053LL;0;1;105,5362;m%;97,32;0,046;0,139;0,501;1,298;0,325;0;0,007;0;0,138;0,141;0,0023;0;0;0,0005;0;0,02;0,0006;0;0;0;0,002;0,04;0,009;0;0,007;0;NAN
G17-0138;424932;P96322;P18-00053LL;0;1;105,629;m%;97,32;0,047;0,14;0,501;1,299;0,325;0;0,008;0;0,137;0,141;0,0022;0;0;0,0005;0;0,019;0,0001;0;0;0,0001;0,002;0,046;0,004;0;0,006;0;NAN
G17-0138;424932;P96322;P18-00053LL;0;1;105,7403;m%;97,32;0,047;0,14;0,501;1,3;0,326;0;0,008;0;0,137;0,14;0,0022;0,0001;0;0,0005;0;0,019;0,0007;0;0;0;0,002;0,05;0;0;0,007;0;NAN
G17-0138;424932;P96322;P18-00053LL;0;1;105,8516;m%;97,31;0,048;0,14;0,501;1,301;0,326;0;0,008;0;0,141;0,139;0,0024;0;0;0,0005;0;0,02;0,0002;0;0;0;0,0019;0,052;0,004;0;0,007;0;NAN
G17-0138;424932;P96322;P18-00053LL;0;1;105,9629;m%;97,31;0,048;0,14;0,501;1,302;0,326;0;0,007;0;0,143;0,139;0,0024;0;0;0,0005;0;0,022;0,0005;0;0;0,0001;0,002;0,045;0,013;0;0,005;0;NAN
G17-0138;424932;P96322;P18-00053LL;0;1;106,0556;m%;97,3;0,048;0,14;0,502;1,302;0,326;0;0,007;0;0,144;0,139;0,0022;0;0;0,0005;0;0,02;0,0001;0;0;0,0002;0,002;0,043;0,006;0;0,007;0;NAN
G17-0138;424932;P96322;P18-00053LL;0;1;106,1669;m%;97,3;0,048;0,139;0,502;1,301;0,327;0;0,007;0;0,143;0,139;0,0022;0;0;0,0005;0;0,019;0,0001;0;0;0,0002;0,002;0,04;0,002;0;0,007;0;NAN
G17-0138;424932;P96322;P18-00053LL;0;1;106,2782;m%;97,32;0,049;0,139;0,502;1,3;0,326;0;0,007;0;0,144;0,139;0,0019;0;0;0,0005;0;0,02;0;0;0;0;0,002;0,037;0,002;0;0,005;0;NAN
G17-0138;424932;P96322;P18-00053LL;0;1;106,3895;m%;97,3;0,049;0,138;0,502;1,299;0,326;0;0,008;0;0,148;0,139;0,0019;0;0;0,0005;0;0,02;0,0001;0;0;0,0001;0,002;0,047;0,005;0;0,008;0;NAN
G17-0138;424932;P96322;P18-00053LL;0;1;106,5009;m%;97,32;0,049;0,138;0,503;1,298;0,326;0;0,008;0;0,15;0,139;0,0022;0;0;0,0005;0;0,02;0;0;0;0;0,002;0,046;0;0;0,007;0;NAN
G17-0138;424932;P96322;P18-00053LL;0;1;106,5937;m%;97,31;0,049;0,137;0,503;1,296;0,326;0;0,008;0;0,152;0,139;0,0024;0;0;0,0005;0;0,019;0;0;0;0;0,002;0,05;0;0;0,007;0;NAN
G17-0138;424932;P96322;P18-00053LL;0;1;106,7051;m%;97,31;0,049;0,136;0,503;1,294;0,326;0;0,007;0;0,151;0,139;0,0023;0;0;0,0004;0;0,019;0;0;0;0;0,002;0,052;0,002;0;0,007;0;NAN
G17-0138;424932;P96322;P18-00053LL;0;1;106,8164;m%;97,32;0,049;0,136;0,503;1,293;0,326;0;0,008;0;0,15;0,139;0,0022;0;0;0,0004;0;0,019;0,0006;0;0;0,0001;0,002;0,044;0,007;0;0,007;0;NAN
G17-0138;424932;P96322;P18-00053LL;0;1;106,9279;m%;97,32;0,049;0,135;0,503;1,292;0,325;0;0,008;0;0,152;0,139;0,0022;0;0;0,0005;0;0,02;0,0003;0;0;0,0001;0,002;0,047;0;0;0,01;0;NAN
G17-0138;424932;P96322;P18-00053LL;0;1;107,0208;m%;97,32;0,049;0,135;0,504;1,29;0,326;0;0,008;0;0,154;0,139;0,0025;0;0;0,0004;0;0,02;0,0002;0;0;0,0001;0,002;0,055;0;0;0,008;0;NAN
G17-0138;424932;P96322;P18-00053LL;0;1;107,1323;m%;97,32;0,049;0,134;0,504;1,288;0,325;0;0,008;0;0,154;0,139;0,0029;0;0;0,0006;0;0,02;0,0004;0;0;0;0,002;0,046;0,001;0;0,007;0;NAN
G17-0138;424932;P96322;P18-00053LL;0;1;107,2439;m%;97,32;0,049;0,134;0,504;1,288;0,325;0;0,008;0;0,15;0,139;0,0027;0,0001;0;0,0005;0;0,019;0,0013;0;0;0;0,002;0,043;0;0;0,01;0;NAN
G17-0138;424932;P96322;P18-00053VL;1;1;0,1074;m%;83,42;0,485;0,065;0,118;0,934;14,967;0;0,014;0;1,158;0,008;0,0008;0,0013;1,413;0,0047;0,011;0,005;0,0102;0;0;0,0065;0,0055;0,455;0,421;0;0,046;0,028;-753,6848316
G17-0138;424932;P96322;P18-00053VL;1;1;0,2173;m%;96,24;0,469;0,122;0,119;1,322;0,494;0;0,007;0;1,182;0,021;0,0013;0,0001;0,127;0,0001;0;0,009;0,0026;0;0;0;0,0024;0,022;0,035;0;0,016;0,083;-753,3636487
G17-0138;424932;P96322;P18-00053VL;1;1;0,323;m%;96,11;0,529;0,159;0,12;1,438;0,135;0;0,008;0;1,183;0,025;0,0012;0,0002;0,105;0;0,002;0,011;0,0009;0;0;0;0,0023;0,008;0,032;0;0,017;0,123;-753,0654307
G17-0138;424932;P96322;P18-00053VL;1;1;0,4336;m%;95,85;0,619;0,194;0,123;1,557;0,108;0;0,009;0;1,181;0,024;0,0016;0,0003;0,092;0;0,002;0,011;0,0034;0;0;0;0,0024;0,013;0,036;0;0,015;0,149;-752,7643224
G17-0138;424932;P96322;P18-00053VL;1;1;0,5407;m%;95,68;0,691;0,221;0,124;1,647;0,1;0;0,008;0;1,184;0,023;0,0012;0,0003;0,084;0;0,001;0,01;0,0013;0;0;0;0,0024;0,015;0,02;0;0,017;0,157;-752,4831255
G17-0138;424932;P96322;P18-00053VL;1;1;0,651;m%;95,56;0,731;0,238;0,126;1,715;0,096;0;0,008;0;1,177;0,023;0,0011;0,0002;0,081;0;0,001;0,011;0,003;0;0;0;0,0024;0,022;0,028;0;0,016;0,154;-752,2039232
G17-0138;424932;P96322;P18-00053VL;1;1;0,7572;m%;95,52;0,756;0,246;0,127;1,759;0,094;0;0,008;0;1,181;0,022;0,0017;0,0003;0,06;0;0,002;0,011;0,0031;0;0;0;0,0024;0,019;0,013;0;0,014;0,149;-751,9448049
G17-0138;424932;P96322;P18-00053VL;1;1;0,8666;m%;95,47;0,77;0,253;0,126;1,778;0,092;0;0,008;0;1,189;0,021;0,0016;0,0002;0,055;0;0,001;0,011;0,0034;0;0;0;0,0024;0,03;0,016;0;0,014;0,153;-751,6875679
G17-0138;424932;P96322;P18-00053VL;1;1;0,9754;m%;95,49;0,772;0,257;0,126;1,785;0,091;0;0,008;0;1,187;0,022;0,0015;0,0001;0,044;0;0,001;0,011;0,0027;0;0;0;0,0024;0,022;0,016;0;0,014;0,149;-751,4412298
G17-0138;424932;P96322;P18-00053VL;1;1;1,0835;m%;95,49;0,772;0,256;0,127;1,787;0,093;0;0,008;0;1,189;0,024;0,0018;0,0002;0,046;0;0,001;0,009;0,0031;0;0;0;0,0023;0,019;0,017;0;0,019;0,14;-751,205589
G17-0138;424932;P96322;P18-00053VL;1;1;1,1913;m%;95,48;0,77;0,255;0,127;1,786;0,094;0;0,009;0;1,195;0,023;0,0016;0,0002;0,044;0;0,001;0,01;0,0031;0;0;0;0,0023;0,026;0,006;0;0,014;0,147;-750,9793961
G17-0138;424932;P96322;P18-00053VL;1;1;1,2986;m%;95,52;0,761;0,253;0,128;1,78;0,095;0;0,008;0;1,199;0,024;0,0013;0,0001;0,034;0;0,001;0,009;0,0022;0;0;0;0,0023;0,018;0,012;0;0,016;0,148;-750,7627284
G17-0138;424932;P96322;P18-00053VL;1;1;1,4053;m%;95,52;0,755;0,254;0,13;1,773;0,093;0;0,007;0;1,208;0,025;0,0015;0,0003;0,029;0;0;0,01;0,0042;0;0;0;0,0023;0,019;0,015;0;0,015;0,136;-750,5554206
G17-0138;424932;P96322;P18-00053VL;1;1;1,5152;m%;95,53;0,747;0,257;0,129;1,765;0,092;0;0,009;0;1,213;0,023;0,0016;0,0001;0,027;0;0,001;0,01;0,0026;0;0;0;0,0024;0,015;0,013;0;0,014;0,141;-750,3501451
G17-0138;424932;P96322;P18-00053VL;1;1;1,6247;m%;95,58;0,746;0,254;0,128;1,756;0,092;0;0,009;0;1,215;0,023;0,0012;0,0002;0,024;0;0;0,01;0,0021;0;0;0;0,0023;0,017;0,01;0;0,013;0,13;-750,1536973
G17-0138;424932;P96322;P18-00053VL;1;1;1,7303;m%;95,52;0,753;0,249;0,129;1,749;0,095;0;0,008;0;1,221;0,023;0,0014;0;0,025;0;0,001;0,01;0,0033;0;0;0;0,0023;0,015;0,011;0;0,015;0,139;-749,9716585
G17-0138;424932;P96322;P18-00053VL;1;1;1,839;m%;95,57;0,752;0,245;0,13;1,741;0,095;0;0,008;0;1,225;0,023;0,0015;0,0001;0,021;0;0,001;0,009;0,0028;0;0;0;0,0024;0,021;0,013;0;0,015;0,141;-749,7916485
G17-0138;424932;P96322;P18-00053VL;1;1;1,9475;m%;95,56;0,748;0,246;0,13;1,737;0,093;0;0,008;0;1,236;0,021;0,0013;0,0001;0,021;0;0,001;0,009;0,0022;0;0;0;0,0024;0,027;0,01;0;0,013;0,131;-749,6192009
G17-0138;424932;P96322;P18-00053VL;1;1;2,0555;m%;95,58;0,74;0,246;0,129;1,737;0,094;0;0,009;0;1,245;0,021;0,0013;0,0002;0,019;0;0,001;0,01;0,0035;0;0;0;0,0023;0,016;0,003;0;0,011;0,135;-749,4544991
G17-0138;424932;P96322;P18-00053VL;1;1;2,1633;m%;95,59;0,737;0,246;0,129;1,73;0,095;0;0,008;0;1,243;0,021;0,0014;0,0001;0,024;0;0;0,011;0,0021;0;0;0;0,0023;0,024;0,003;0;0,013;0,134;-749,2967997
G17-0138;424932;P96322;P18-00053VL;1;1;2,2707;m%;95,55;0,739;0,248;0,131;1,725;0,096;0;0,008;0;1,244;0,021;0,0012;0,0001;0,016;0;0,001;0,011;0,0021;0;0;0;0,0023;0,022;0,019;0;0,014;0,137;-749,1461264
G17-0138;424932;P96322;P18-00053VL;1;1;2,3813;m%;95,57;0,738;0,244;0,132;1,722;0,096;0;0,008;0;1,253;0,022;0,0012;0,0002;0,019;0;0;0,012;0,0007;0;0;0;0,0023;0,019;0,005;0;0,012;0,136;-748,9974627
G17-0138;424932;P96322;P18-00053VL;1;1;2,4883;m%;95,59;0,735;0,243;0,132;1,715;0,097;0;0,008;0;1,257;0,021;0,0012;0,0001;0,019;0;0,001;0,011;0,0021;0;0;0;0,0023;0,016;0,003;0;0,012;0,132;-748,8597051
G17-0138;424932;P96322;P18-00053VL;1;1;2,5985;m%;95,6;0,728;0,244;0,132;1,71;0,099;0;0,009;0;1,258;0,02;0,001;0,0002;0,02;0;0;0,011;0,0032;0;0;0;0,0023;0,022;0,004;0;0,013;0,137;-748,7238516
G17-0138;424932;P96322;P18-00053VL;1;1;2,7049;m%;95,58;0,724;0,238;0,131;1,71;0,098;0;0,009;0;1,264;0,021;0,0014;0;0,014;0;0;0,01;0,0026;0;0;0;0,0023;0,021;0,01;0;0,011;0,136;-748,5982839
G17-0138;424932;P96322;P18-00053VL;1;1;2,8145;m%;95,62;0,723;0,235;0,131;1,712;0,097;0;0,008;0;1,267;0,02;0,0013;0,0002;0,018;0;0;0,01;0,002;0;0;0;0,0023;0,019;0,001;0;0,011;0,14;-748,4744904
G17-0138;424932;P96322;P18-00053VL;1;1;2,9205;m%;95,58;0,726;0,237;0,132;1,711;0,097;0;0,008;0;1,269;0,02;0,0012;0,0001;0,016;0;0;0,013;0,002;0;0;0;0,0023;0,027;0,004;0;0,015;0,132;-748,3599316
G17-0138;424932;P96322;P18-00053VL;1;1;3,0298;m%;95,56;0,734;0,24;0,134;1,71;0,098;0;0,007;0;1,269;0,021;0,0009;0,0001;0,013;0;0,001;0,011;0,0013;0;0;0;0,0023;0,019;0,011;0;0,013;0,141;-748,2469339
G17-0138;424932;P96322;P18-00053VL;1;1;3,1388;m%;95,6;0,733;0,241;0,133;1,703;0,099;0;0,008;0;1,271;0,02;0,0012;0,0001;0,013;0;0;0,01;0,003;0;0;0;0,0023;0,021;0,003;0;0,012;0,138;-748,1392384
G17-0138;424932;P96322;P18-00053VL;1;1;3,2477;m%;95,58;0,731;0,244;0,132;1,701;0,1;0;0,008;0;1,276;0,021;0,0013;0,0002;0,011;0;0,001;0,011;0,0013;0;0;0;0,0023;0,021;0,006;0;0,013;0,132;-748,0364293
G17-0138;424932;P96322;P18-00053VL;1;1;3,3529;m%;95,57;0,733;0,243;0,132;1,705;0,102;0;0,008;0;1,278;0,022;0,0009;0,0001;0,012;0;0;0,01;0,0019;0;0;0;0,0023;0,026;0,007;0;0,012;0,136;-747,9414819
G17-0138;424932;P96322;P18-00053VL;1;1;3,4615;m%;95,58;0,735;0,24;0,134;1,705;0,101;0;0,008;0;1,273;0,021;0,0011;0,0002;0,012;0;0;0,011;0,003;0;0;0;0,0023;0,021;0,008;0;0,01;0,134;-747,8477916
G17-0138;424932;P96322;P18-00053VL;1;1;3,5699;m%;95,59;0,734;0,244;0,135;1,71;0,103;0;0,008;0;1,275;0,022;0,0013;0,0001;0,01;0;0;0,009;0,0009;0;0;0;0,0023;0,014;0,003;0;0,007;0,129;-747,7584793
G17-0138;424932;P96322;P18-00053VL;1;1;3,6782;m%;95,57;0,732;0,244;0,135;1,714;0,103;0;0,008;0;1,279;0,022;0,0013;0;0,013;0;0;0,01;0,0019;0;0;0;0,0023;0,016;0,005;0;0,011;0,122;-747,6732703
G17-0138;424932;P96322;P18-00053VL;1;1;3,7864;m%;95,61;0,723;0,242;0,135;1,707;0,103;0;0,008;0;1,283;0,021;0,001;0,0001;0,011;0;0;0,01;0,0013;0;0;0;0,0023;0,008;0,003;0;0,012;0,131;-747,5919821
G17-0138;424932;P96322;P18-00053VL;1;1;3,8943;m%;95,58;0,717;0,243;0,136;1,706;0,104;0;0,008;0;1,292;0,021;0,0012;0,0001;0,007;0;0;0,01;0,004;0;0;0;0,0023;0,023;0,003;0;0,012;0,132;-747,5145762
G17-0138;424932;P96322;P18-00053VL;1;1;4,0022;m%;95,55;0,725;0,242;0,137;1,71;0,105;0;0,009;0;1,298;0,021;0,0012;0;0,005;0;0,001;0,01;0,0009;0;0;0;0,0023;0,023;0,007;0;0,011;0,134;-747,4406582
G17-0138;424932;P96322;P18-00053VL;1;1;4,1133;m%;95,57;0,722;0,244;0,136;1,707;0,105;0;0,009;0;1,287;0,022;0,0013;0,0002;0,005;0;0;0,009;0,0015;0;0;0;0,0023;0,023;0,007;0;0,011;0,134;-747,3680228
G17-0138;424932;P96322;P18-00053VL;1;1;4,221;m%;95,61;0,718;0,244;0,137;1,699;0,103;0;0,009;0;1,282;0,021;0,0016;0,0001;0,006;0;0;0,01;0,0014;0;0;0;0,0023;0,012;0,003;0;0,014;0,136;-747,3008144
G17-0138;424932;P96322;P18-00053VL;1;1;4,3287;m%;95,56;0,724;0,242;0,138;1,698;0,105;0;0,008;0;1,285;0,02;0,0012;0,0001;0,007;0;0;0,01;0,0029;0;0;0;0,0023;0,026;0,011;0;0,012;0,136;-747,2366045
G17-0138;424932;P96322;P18-00053VL;1;1;4,4362;m%;95,57;0,724;0,243;0,138;1,702;0,107;0;0,007;0;1,287;0,02;0,001;0,0001;0,008;0;0;0,011;0,0027;0;0;0;0,0023;0,015;0,005;0;0,014;0,128;-747,1753531
G17-0138;424932;P96322;P18-00053VL;1;1;4,5435;m%;95,58;0,723;0,242;0,137;1,697;0,104;0;0,008;0;1,291;0,019;0,0012;0,0001;0,008;0;0;0,012;0,0025;0;0;0;0,0023;0,026;0,009;0;0,013;0,137;-747,1168969
G17-0138;424932;P96322;P18-00053VL;1;1;4,6542;m%;95,58;0,722;0,241;0,136;1,701;0,106;0;0,008;0;1,29;0,02;0,0012;0,0001;0,007;0;0,001;0,012;0,0021;0;0;0;0,0023;0,016;0,001;0;0,012;0,134;-747,0592431
G17-0138;424932;P96322;P18-00053VL;1;1;4,7615;m%;95,58;0,726;0,241;0,135;1,702;0,107;0;0,008;0;1,291;0,022;0,0017;0,0001;0,004;0;0,001;0,01;0,0019;0;0;0;0,0023;0,02;0,005;0;0,011;0,133;-747,0057879
G17-0138;424932;P96322;P18-00053VL;1;1;4,8686;m%;95,59;0,727;0,24;0,137;1,701;0,106;0;0,009;0;1,291;0,021;0,0011;0,0001;0,008;0;0;0,012;0,0012;0;0;0;0,0023;0,017;0,001;0;0,013;0,131;-746,9546758
G17-0138;424932;P96322;P18-00053VL;1;1;4,9791;m%;95,57;0,726;0,239;0,138;1,709;0,106;0;0,007;0;1,295;0,02;0,0017;0,0001;0,005;0;0;0,014;0,0019;0;0;0;0,0023;0,023;0,004;0;0,011;0,127;-746,9041468
G17-0138;424932;P96322;P18-00053VL;1;1;5,0862;m%;95,56;0,729;0,238;0,138;1,712;0,105;0;0,008;0;1,302;0,019;0,001;0,0001;0,004;0;0;0,012;0,0012;0;0;0;0,0023;0,022;0;0;0,011;0,127;-746,857174
G17-0138;424932;P96322;P18-00053VL;1;1;5,193;m%;95,58;0,721;0,24;0,138;1,713;0,106;0;0,008;0;1,297;0,019;0,0013;0,0002;0,004;0;0;0,011;0,0005;0;0;0;0,0023;0,023;0,004;0;0,011;0,126;-746,8121639
G17-0138;424932;P96322;P18-00053VL;1;1;5,3031;m%;95,58;0,717;0,239;0,137;1,709;0,107;0;0,007;0;1,295;0,02;0,0011;0;0,008;0;0;0,01;0,0015;0;0;0;0,0023;0,016;0,003;0;0,011;0,131;-746,7675431
G17-0138;424932;P96322;P18-00053VL;1;1;5,41;m%;95,59;0,721;0,236;0,138;1,706;0,108;0;0,008;0;1,304;0,02;0,0011;0,0001;0,006;0;0;0,011;0,0023;0;0;0;0,0023;0,026;0,001;0;0,012;0,128;-746,7258208
G17-0138;424932;P96322;P18-00053VL;1;1;5,517;m%;95,52;0,733;0,244;0,14;1,706;0,111;0;0,008;0;1,308;0,02;0,001;0,0001;0,004;0;0,001;0,01;0,0006;0;0;0;0,0023;0,026;0,002;0;0,013;0,134;-746,6855162
G17-0138;424932;P96322;P18-00053VL;1;1;5,6271;m%;95,54;0,729;0,246;0,14;1,714;0,11;0;0,007;0;1,304;0,02;0,0013;0,0001;0,007;0;0,001;0,011;0,0025;0;0;0;0,0023;0,024;0;0;0,011;0,131;-746,645439
G17-0138;424932;P96322;P18-00053VL;1;1;5,7338;m%;95,56;0,722;0,243;0,14;1,719;0,11;0;0,009;0;1,3;0,02;0,0011;0,0001;0,004;0;0,001;0,01;0,0007;0;0;0;0,0023;0,024;0,003;0;0,012;0,129;-746,60783
G17-0138;424932;P96322;P18-00053VL;1;1;5,8438;m%;95,53;0,725;0,244;0,14;1,714;0,111;0;0,008;0;1,299;0,02;0,0012;0,0001;0,006;0;0;0,011;0,0014;0;0;0;0,0023;0,022;0,008;0;0,011;0,13;-746,5702039
G17-0138;424932;P96322;P18-00053VL;1;1;5,9505;m%;95,58;0,726;0,246;0,14;1,707;0,112;0;0,008;0;1,293;0,021;0,0015;0,0001;0,003;0;0;0,012;0,0031;0;0;0;0,0023;0,022;0,002;0;0,012;0,121;-746,5347038
G17-0138;424932;P96322;P18-00053VL;1;1;6,0604;m%;95,56;0,727;0,246;0,142;1,707;0,11;0;0,008;0;1,294;0,02;0,0011;0,0001;0,003;0;0;0,011;0,0028;0;0;0;0,0023;0,022;0,004;0;0,011;0,125;-746,4990491
G17-0138;424932;P96322;P18-00053VL;1;1;6,1669;m%;95,57;0,718;0,248;0,143;1,707;0,109;0;0,008;0;1,295;0,02;0,0011;0,0001;0,007;0;0;0,011;0,0007;0;0;0;0,0023;0,022;0,002;0;0,014;0,126;-746,4652691
G17-0138;424932;P96322;P18-00053VL;1;1;6,2768;m%;95,56;0,715;0,252;0,143;1,706;0,11;0;0,008;0;1,292;0,019;0,0013;0,0001;0,004;0;0;0,011;0,0013;0;0;0;0,0024;0,024;0,001;0;0,014;0,131;-746,4310956
G17-0138;424932;P96322;P18-00053VL;1;1;6,3833;m%;95,55;0,717;0,252;0,144;1,703;0,11;0;0,008;0;1,296;0,018;0,0012;0,0001;0,005;0;0;0,01;0,002;0;0;0;0,0023;0,029;0,001;0;0,014;0,131;-746,3985383
G17-0138;424932;P96322;P18-00053VL;1;1;6,4931;m%;95,57;0,713;0,249;0,144;1,703;0,111;0;0,008;0;1,303;0,019;0,0015;0,0001;0,006;0;0;0,011;0,0019;0;0;0;0,0023;0,026;0;0;0,012;0,128;-746,365442
G17-0138;424932;P96322;P18-00053VL;1;1;6,5994;m%;95,56;0,711;0,245;0,144;1,699;0,112;0;0,008;0;1,303;0,022;0,0013;0,0001;0,004;0;0,001;0,011;0,003;0;0;0;0,0023;0,026;0;0;0,011;0,124;-746,3337552
G17-0138;424932;P96322;P18-00053VL;1;1;6,709;m%;95,59;0,71;0,241;0,145;1,691;0,111;0;0,008;0;1,296;0,022;0,0012;0,0002;0,005;0;0;0,012;0,0007;0;0;0;0,0023;0,027;0,003;0;0,012;0,129;-746,3013487
G17-0138;424932;P96322;P18-00053VL;1;1;6,8119;m%;95,58;0,709;0,241;0,146;1,686;0,111;0;0,007;0;1,295;0,021;0,0015;0,0002;0,007;0;0;0,01;0,0014;0;0;0;0,0023;0,02;0;0;0,012;0,137;-746,2710776
G17-0138;424932;P96322;P18-00053VL;1;1;6,9282;m%;95,58;0,708;0,242;0,146;1,68;0,111;0;0,009;0;1,296;0,021;0,0012;0;0,004;0;0;0,011;0,0013;0;0;0;0,0023;0,016;0;0;0,009;0,128;-746,2369392
G17-0138;424932;P96322;P18-00053VL;1;1;7,0279;m%;95,61;0,708;0,242;0,147;1,676;0,112;0;0,008;0;1,3;0,02;0,0013;0;0,003;0;0;0,01;0,0016;0;0;0;0,0022;0,03;0,002;0;0,01;0,123;-746,2076524
G17-0138;424932;P96322;P18-00053VL;1;1;7,1442;m%;95,61;0,707;0,242;0,147;1,673;0,112;0;0,007;0;1,302;0,02;0,0012;0,0001;0,005;0;0;0,011;0,0005;0;0;0;0,0023;0,028;0,001;0;0,011;0,125;-746,1733647
G17-0138;424932;P96322;P18-00053VL;1;1;7,2437;m%;95,62;0,705;0,241;0,147;1,669;0,112;0;0,007;0;1,301;0,02;0,0011;0,0001;0,004;0;0;0,011;0,0007;0;0;0;0,0023;0,022;0;0;0,014;0,124;-746,1438443
G17-0138;424932;P96322;P18-00053VL;1;1;7,3597;m%;95,64;0,703;0,24;0,147;1,667;0,112;0;0,008;0;1,301;0,019;0,001;0;0,002;0;0;0,01;0,001;0;0;0;0,0023;0,015;0;0;0,012;0,125;-746,1091175
G17-0138;424932;P96322;P18-00053VL;1;1;7,4591;m%;95,64;0,699;0,239;0,148;1,664;0,113;0;0,008;0;1,301;0,019;0,0012;0;0,003;0;0;0,012;0,0011;0;0;0;0,0023;0,018;0;0;0,013;0,127;-746,0790189
G17-0138;424932;P96322;P18-00053VL;1;1;7,5751;m%;95,64;0,696;0,238;0,148;1,661;0,113;0;0,008;0;1,302;0,019;0,0011;0,0001;0,001;0;0;0,011;0,001;0;0;0;0,0023;0,018;0;0;0,011;0,128;-746,0434052
G17-0138;424932;P96322;P18-00053VL;1;1;7,6748;m%;95,64;0,694;0,239;0,148;1,66;0,114;0;0,008;0;1,301;0,02;0,0013;0,0001;0,003;0;0;0,01;0,0006;0;0;0;0,0023;0,024;0;0;0,01;0,132;-746,0123036
G17-0138;424932;P96322;P18-00053VL;1;1;7,7908;m%;95,64;0,692;0,238;0,149;1,658;0,114;0;0,008;0;1,3;0,02;0,0012;0;0,005;0;0;0,011;0,0011;0;0;0;0,0023;0,02;0;0;0,009;0,128;-745,9754588
G17-0138;424932;P96322;P18-00053VL;1;1;7,9068;m%;95,63;0,691;0,238;0,149;1,657;0,114;0;0,007;0;1,3;0,02;0,0011;0;0,004;0;0;0,011;0,0028;0;0;0;0,0023;0,022;0;0;0,012;0,134;-745,937816
G17-0138;424932;P96322;P18-00053VL;1;1;8,0062;m%;95,64;0,691;0,237;0,15;1,657;0,114;0;0,008;0;1,3;0,02;0,0008;0;0;0;0;0,01;0,0021;0;0;0;0,0023;0,027;0;0;0,012;0,125;-745,9048556
G17-0138;424932;P96322;P18-00053VL;1;1;8,122;m%;95,65;0,69;0,236;0,151;1,657;0,114;0;0,007;0;1,299;0,02;0,0014;0;0;0;0;0,009;0,001;0;0;0;0,0023;0,03;0;0;0,013;0,124;-745,8655587
G17-0138;424932;P96322;P18-00053VL;1;1;8,2214;m%;95,66;0,689;0,237;0,151;1,656;0,115;0;0,006;0;1,299;0,02;0,0015;0,0001;0;0;0;0,011;0,0001;0;0;0;0,0022;0,02;0;0;0,012;0,12;-745,8309934
G17-0138;424932;P96322;P18-00053VL;1;1;8,3374;m%;95,65;0,687;0,237;0,151;1,654;0,115;0;0,007;0;1,298;0,02;0,0013;0;0,001;0;0;0,011;0,0001;0;0;0;0,0023;0,025;0;0;0,012;0,128;-745,7896071
G17-0138;424932;P96322;P18-00053VL;1;1;8,4366;m%;95,65;0,686;0,237;0,152;1,653;0,116;0;0,007;0;1,297;0,02;0,0012;0;0,002;0;0;0,01;0,0006;0;0;0;0,0023;0,014;0;0;0,01;0,131;-745,75326
G17-0138;424932;P96322;P18-00053VL;1;1;8,5525;m%;95,66;0,686;0,237;0,153;1,651;0,116;0;0,007;0;1,297;0,02;0,0013;0;0,001;0;0;0,01;0,0009;0;0;0;0,0023;0,02;0;0;0,009;0,13;-745,7096084
G17-0138;424932;P96322;P18-00053VL;1;1;8,6519;m%;95,65;0,684;0,237;0,153;1,648;0,116;0;0,007;0;1,296;0,02;0,0013;0,0001;0,001;0;0;0,011;0,0015;0;0;0;0,0023;0,027;0;0;0,01;0,128;-745,6710977
G17-0138;424932;P96322;P18-00053VL;1;1;8,7677;m%;95,67;0,683;0,236;0,154;1,646;0,116;0;0,007;0;1,296;0,02;0,0013;0;0,002;0;0;0,011;0,0004;0;0;0;0,0023;0,026;0;0;0,009;0,131;-745,6249168
G17-0138;424932;P96322;P18-00053VL;1;1;8,8669;m%;95,66;0,683;0,236;0,155;1,643;0,117;0;0,008;0;1,295;0,02;0,0013;0;0,003;0;0;0,011;0,001;0;0;0;0,0023;0,023;0;0;0,007;0,126;-745,5841767
G17-0138;424932;P96322;P18-00053VL;1;1;8,9827;m%;95,64;0,682;0,236;0,155;1,64;0,117;0;0,008;0;1,294;0,02;0,0013;0;0,001;0;0;0,011;0,0027;0;0;0;0,0022;0,031;0;0;0,01;0,13;-745,5351802
G17-0138;424932;P96322;P18-00053VL;1;1;9,082;m%;95,68;0,681;0,236;0,155;1,637;0,118;0;0,009;0;1,293;0,02;0,0015;0,0001;0,001;0;0;0,01;0,0007;0;0;0;0,0023;0,03;0;0;0,01;0,129;-745,4918812
G17-0138;424932;P96322;P18-00053VL;1;1;9,1977;m%;95,69;0,68;0,235;0,156;1,633;0,118;0;0,008;0;1,293;0,02;0,0015;0,0001;0,002;0;0;0,011;0;0;0;0;0,0022;0,027;0;0;0,009;0,123;-745,4398771
G17-0138;424932;P96322;P18-00053VL;1;1;9,3134;m%;95,67;0,679;0,234;0,156;1,631;0,119;0;0,008;0;1,294;0,02;0,0014;0;0,001;0;0;0,012;0,001;0;0;0;0,0023;0,023;0;0;0,01;0,131;-745,3861394
G17-0138;424932;P96322;P18-00053VL;1;1;9,4127;m%;95,68;0,678;0,233;0,157;1,628;0,119;0;0,007;0;1,293;0,02;0,0016;0,0001;0,001;0;0;0,011;0,0017;0;0;0;0,0023;0,026;0;0;0,013;0,128;-745,3385891
G17-0138;424932;P96322;P18-00053VL;1;1;9,5284;m%;95,69;0,677;0,232;0,157;1,626;0,119;0;0,008;0;1,291;0,02;0,0015;0,0001;0;0;0;0,011;0,001;0;0;0;0,0023;0,026;0;0;0,012;0,126;-745,2814669
G17-0138;424932;P96322;P18-00053VL;1;1;9,6276;m%;95,71;0,676;0,232;0,158;1,625;0,118;0;0,008;0;1,291;0,02;0,001;0,0001;0;0;0;0,011;0,0007;0;0;0;0,0023;0,018;0;0;0,01;0,126;-745,230976
G17-0138;424932;P96322;P18-00053VL;1;1;9,7434;m%;95,7;0,676;0,232;0,158;1,624;0,118;0;0,008;0;1,291;0,02;0,0013;0,0001;0,001;0;0;0,01;0,0008;0;0;0;0,0023;0,023;0;0;0,009;0,131;-745,1702172
G17-0138;424932;P96322;P18-00053VL;1;1;9,8425;m%;95,71;0,675;0,232;0,159;1,623;0,119;0;0,008;0;1,291;0,02;0,0013;0;0;0;0;0,012;0,0013;0;0;0;0,0023;0,018;0,002;0;0,009;0,126;-745,116626
G17-0138;424932;P96322;P18-00053VL;1;1;9,9582;m%;95,72;0,673;0,232;0,159;1,624;0,119;0;0,008;0;1,291;0,02;0,0011;0;0,001;0;0;0,012;0,001;0;0;0;0,0023;0,015;0,001;0;0,01;0,126;-745,0521508
G17-0138;424932;P96322;P18-00053VL;1;1;10,0573;m%;95,7;0,673;0,231;0,16;1,624;0,12;0;0,008;0;1,293;0,02;0,0011;0,0001;0,002;0;0;0,011;0,0009;0;0;0;0,0023;0,016;0;0;0,013;0,126;-744,9952565
G17-0138;424932;P96322;P18-00053VL;1;1;10,173;m%;95,71;0,673;0,232;0,162;1,625;0,12;0;0,008;0;1,292;0,02;0,0008;0,0001;0,001;0;0;0,012;0,0012;0;0;0;0,0023;0,013;0;0;0,01;0,13;-744,9268399
G17-0138;424932;P96322;P18-00053VL;1;1;10,2721;m%;95,67;0,674;0,232;0,162;1,627;0,121;0;0,008;0;1,291;0,021;0,0009;0,0001;0;0;0;0,012;0,0012;0;0;0;0,0023;0,017;0;0;0,01;0,135;-744,8664996
G17-0138;424932;P96322;P18-00053VL;1;1;10,3878;m%;95,67;0,672;0,232;0,163;1,628;0,121;0;0,008;0;1,29;0,021;0,0009;0,0001;0,002;0;0;0,012;0,0013;0;0;0;0,0023;0,023;0;0;0,01;0,132;-744,793981
G17-0138;424932;P96322;P18-00053VL;1;1;10,5035;m%;95,69;0,671;0,233;0,164;1,63;0,122;0;0,008;0;1,291;0,022;0,0011;0;0,002;0;0;0,011;0,0012;0;0;0;0,0023;0,026;0;0;0,01;0,124;-744,7191907
G17-0138;424932;P96322;P18-00053VL;1;1;10,6028;m%;95,67;0,672;0,232;0,164;1,632;0,123;0;0,008;0;1,291;0,022;0,0012;0;0;0;0;0,013;0,0032;0;0;0;0,0022;0,022;0;0;0,011;0,125;-744,6531589
G17-0138;424932;P96322;P18-00053VL;1;1;10,7184;m%;95,67;0,673;0,232;0,165;1,634;0,123;0;0,008;0;1,29;0,022;0,0012;0,0002;0,001;0;0;0,012;0,0016;0;0;0;0,0023;0,015;0;0;0,01;0,131;-744,574109
G17-0138;424932;P96322;P18-00053VL;1;1;10,8175;m%;95,69;0,674;0,232;0,166;1,637;0,123;0;0,008;0;1,288;0,022;0,0011;0,0001;0,003;0;0;0,011;0,001;0;0;0;0,0023;0,024;0;0;0,008;0,13;-744,5044489
G17-0138;424932;P96322;P18-00053VL;1;1;10,9332;m%;95,67;0,676;0,232;0,166;1,64;0,123;0;0,008;0;1,286;0,023;0,0013;0;0,001;0;0;0,011;0,0016;0;0;0;0,0023;0,029;0,001;0;0,012;0,122;-744,4208769
G17-0138;424932;P96322;P18-00053VL;1;1;11,0324;m%;95,68;0,677;0,232;0,167;1,643;0,123;0;0,008;0;1,285;0,023;0,0011;0;0;0;0;0,011;0,0005;0;0;0;0,0023;0,02;0;0;0,011;0,128;-744,3472743
G17-0138;424932;P96322;P18-00053VL;1;1;11,148;m%;95,65;0,677;0,233;0,167;1,646;0,123;0;0,007;0;1,283;0,023;0,0011;0;0;0;0;0,011;0,0015;0;0;0;0,0022;0,024;0;0;0,012;0,132;-744,2592046
G17-0138;424932;P96322;P18-00053VL;1;1;11,2472;m%;95,65;0,679;0,234;0,167;1,648;0,123;0;0,007;0;1,281;0,024;0,0012;0,0001;0,001;0;0;0,013;0,0006;0;0;0;0,0022;0,026;0;0;0,01;0,132;-744,1816341
G17-0138;424932;P96322;P18-00053VL;1;1;11,363;m%;95,65;0,68;0,234;0,168;1,651;0,123;0;0,007;0;1,28;0,024;0,0014;0,0001;0;0;0;0,012;0,0015;0;0;0;0,0022;0,019;0;0;0,011;0,131;-744,088726
G17-0138;424932;P96322;P18-00053VL;1;1;11,4623;m%;95,65;0,682;0,234;0,169;1,654;0,124;0;0,007;0;1,278;0,025;0,0015;0;0;0;0;0,012;0,0024;0;0;0;0,0023;0,019;0;0;0,012;0,131;-744,0070137
G17-0138;424932;P96322;P18-00053VL;1;1;11,5781;m%;95,63;0,685;0,235;0,169;1,657;0,124;0;0,008;0;1,277;0,025;0,0014;0,0002;0,002;0;0;0,011;0,0021;0;0;0;0,0023;0,021;0,001;0;0,012;0,135;-743,9093188
G17-0138;424932;P96322;P18-00053VL;1;1;11,6938;m%;95,63;0,686;0,236;0,17;1,661;0,124;0;0,007;0;1,275;0,025;0,0013;0,0001;0,003;0;0;0,012;0,0008;0;0;0;0,0022;0,022;0,01;0;0,01;0,129;-743,8090986
G17-0138;424932;P96322;P18-00053VL;1;1;11,793;m%;95,64;0,686;0,237;0,171;1,663;0,125;0;0,007;0;1,275;0,025;0,0014;0;0,001;0;0;0,012;0,0004;0;0;0;0,0022;0,018;0;0;0,011;0,126;-743,721076
G17-0138;424932;P96322;P18-00053VL;1;1;11,9087;m%;95,64;0,686;0,238;0,172;1,665;0,125;0;0,008;0;1,276;0,025;0,0013;0;0;0;0;0,011;0,0003;0;0;0;0,0023;0,021;0;0;0,01;0,132;-743,6159504
G17-0138;424932;P96322;P18-00053VL;1;1;12,0078;m%;95,61;0,686;0,239;0,172;1,667;0,125;0;0,008;0;1,275;0,025;0,0015;0;0;0;0;0,012;0,0014;0;0;0;0,0023;0,032;0;0;0,011;0,128;-743,523785
G17-0138;424932;P96322;P18-00053VL;1;1;12,1235;m%;95,6;0,685;0,24;0,173;1,671;0,125;0;0,009;0;1,273;0,025;0,0014;0;0,003;0;0;0,012;0,0007;0;0;0;0,0022;0,028;0;0;0,01;0,132;-743,4136865
G17-0138;424932;P96322;P18-00053VL;1;1;12,2227;m%;95,6;0,684;0,24;0,174;1,674;0,126;0;0,008;0;1,273;0,024;0,0011;0,0001;0;0;0;0,012;0,0009;0;0;0;0,0022;0,03;0;0;0,01;0,129;-743,3171367
G17-0138;424932;P96322;P18-00053VL;1;1;12,3385;m%;95,62;0,682;0,241;0,175;1,676;0,126;0;0,008;0;1,273;0,024;0,0012;0;0;0;0;0,013;0,0017;0;0;0;0,0023;0,031;0;0;0,009;0,126;-743,2019024
G17-0138;424932;P96322;P18-00053VL;1;1;12,4379;m%;95,61;0,683;0,243;0,175;1,678;0,126;0;0,008;0;1,273;0,023;0,0011;0,0001;0;0;0;0,011;0,0007;0;0;0;0,0023;0,024;0;0;0,012;0,127;-743,1008054
G17-0138;424932;P96322;P18-00053VL;1;1;12,5536;m%;95,62;0,682;0,244;0,176;1,679;0,127;0;0,008;0;1,272;0,023;0,0011;0,0002;0,001;0;0;0,011;0,001;0;0;0;0,0023;0,017;0;0;0,01;0,126;-742,9805791
G17-0138;424932;P96322;P18-00053VL;1;1;12,6527;m%;95,61;0,681;0,244;0,176;1,68;0,127;0;0,007;0;1,271;0,023;0,0011;0,0001;0;0;0;0,012;0,0019;0;0;0;0,0022;0,022;0;0;0,008;0,13;-742,8754116
G17-0138;424932;P96322;P18-00053VL;1;1;12,7684;m%;95,61;0,68;0,244;0,177;1,68;0,127;0;0,008;0;1,27;0,023;0,0013;0;0;0;0;0,011;0,0016;0;0;0;0,0022;0,025;0;0;0,008;0,133;-742,7500609
G17-0138;424932;P96322;P18-00053VL;1;1;12,8842;m%;95,61;0,679;0,245;0,178;1,68;0,128;0;0,009;0;1,268;0,023;0,0012;0;0;0;0;0,011;0,002;0;0;0;0,0022;0,019;0;0;0,01;0,13;-742,6218241
G17-0138;424932;P96322;P18-00053VL;1;1;12,9835;m%;95,61;0,677;0,245;0,179;1,68;0,129;0;0,008;0;1,267;0,023;0,0012;0;0;0;0;0,013;0,0009;0;0;0;0,0022;0,021;0;0;0,01;0,132;-742,5096401
G17-0138;424932;P96322;P18-00053VL;1;1;13,0992;m%;95,61;0,675;0,245;0,179;1,677;0,129;0;0,008;0;1,266;0,022;0,0016;0;0,001;0;0;0,011;0,0015;0;0;0;0,0023;0,019;0;0;0,009;0,129;-742,3763375
G17-0138;424932;P96322;P18-00053VL;1;1;13,1984;m%;95,62;0,674;0,245;0,18;1,673;0,13;0;0,008;0;1,265;0,022;0,0013;0;0,001;0;0;0,01;0,0013;0;0;0;0,0023;0,026;0;0;0,01;0,134;-742,2598211
G17-0138;424932;P96322;P18-00053VL;1;1;13,3141;m%;95,63;0,673;0,245;0,18;1,67;0,131;0;0,008;0;1,263;0,022;0,0015;0;0;0;0;0,009;0,0015;0;0;0;0,0023;0,023;0;0;0,01;0,125;-742,1213266
G17-0138;424932;P96322;P18-00053VL;1;1;13,4132;m%;95,62;0,671;0,244;0,181;1,667;0,131;0;0,008;0;1,261;0,022;0,0016;0;0;0;0;0,01;0,0017;0;0;0;0,0023;0,024;0;0;0,01;0,125;-742,000476
G17-0138;424932;P96322;P18-00053VL;1;1;13,5289;m%;95,64;0,668;0,244;0,182;1,665;0,131;0;0,008;0;1,26;0,021;0,0015;0;0;0;0;0,011;0,002;0;0;0;0,0023;0,02;0;0;0,01;0,13;-741,856781
G17-0138;424932;P96322;P18-00053VL;1;1;13,6281;m%;95,66;0,667;0,243;0,183;1,661;0,13;0;0,008;0;1,259;0,022;0,0012;0;0,001;0;0;0,012;0,0001;0;0;0;0,0022;0,025;0;0;0,009;0,13;-741,7313465
G17-0138;424932;P96322;P18-00053VL;1;1;13,7437;m%;95,67;0,666;0,242;0,183;1,657;0,131;0;0,008;0;1,258;0,021;0,0016;0;0;0;0;0,011;0,0011;0;0;0;0,0022;0,025;0,003;0;0,011;0,125;-741,5825754
G17-0138;424932;P96322;P18-00053VL;1;1;13,8428;m%;95,67;0,663;0,242;0,184;1,655;0,131;0;0,007;0;1,258;0,021;0,0015;0,0001;0;0;0;0,011;0,0005;0;0;0;0,0023;0,019;0,002;0;0,01;0,131;-741,4528126
G17-0138;424932;P96322;P18-00053VL;1;1;13,9585;m%;95,66;0,66;0,242;0,184;1,652;0,131;0;0,007;0;1,256;0,021;0,0011;0;0;0;0;0,012;0,001;0;0;0;0,0022;0,03;0;0;0,012;0,128;-741,2987152
G17-0138;424932;P96322;P18-00053VL;1;1;14,0742;m%;95,68;0,659;0,241;0,185;1,649;0,131;0;0,007;0;1,255;0,021;0,0011;0;0;0;0;0,011;0,0022;0;0;0;0,0023;0,02;0;0;0,01;0,128;-741,1418221
G17-0138;424932;P96322;P18-00053VL;1;1;14,1732;m%;95,68;0,659;0,241;0,186;1,648;0,131;0;0,008;0;1,253;0,021;0,0011;0,0001;0;0;0;0,012;0,0003;0;0;0;0,0023;0,02;0;0;0,009;0,127;-741,0053585
G17-0138;424932;P96322;P18-00053VL;1;1;14,2889;m%;95,68;0,659;0,241;0,187;1,646;0,131;0;0,008;0;1,253;0,021;0,0012;0,0001;0;0;0;0,012;0,0004;0;0;0;0,0023;0,026;0;0;0,01;0,128;-740,8432903
G17-0138;424932;P96322;P18-00053VL;1;1;14,388;m%;95,69;0,659;0,24;0,187;1,644;0,131;0;0,008;0;1,253;0,02;0,0012;0,0001;0;0;0;0,012;0,0006;0;0;0;0,0022;0,026;0;0;0,01;0,125;-740,7022644
G17-0138;424932;P96322;P18-00053VL;1;1;14,5036;m%;95,68;0,657;0,241;0,188;1,642;0,131;0;0,008;0;1,252;0,02;0,0014;0;0;0;0;0,012;0,0006;0;0;0;0,0022;0,025;0;0;0,01;0,119;-740,5351874
G17-0138;424932;P96322;P18-00053VL;1;1;14,6028;m%;95,69;0,656;0,241;0,189;1,641;0,132;0;0,008;0;1,251;0,02;0,0012;0;0;0;0;0,012;0,0002;0;0;0;0,0023;0,024;0;0;0,009;0,122;-740,3896126
G17-0138;424932;P96322;P18-00053VL;1;1;14,7185;m%;95,68;0,655;0,242;0,19;1,641;0,132;0;0,007;0;1,25;0,02;0,0014;0,0002;0;0;0;0,011;0,0008;0;0;0;0,0023;0,027;0;0;0,008;0,125;-740,2172648
G17-0138;424932;P96322;P18-00053VL;1;1;14,8178;m%;95,68;0,655;0,242;0,191;1,64;0,133;0;0,007;0;1,248;0,019;0,0017;0,0001;0;0;0;0,012;0;0;0;0;0,0023;0,03;0;0;0,01;0,125;-740,0671564
G17-0138;424932;P96322;P18-00053VL;1;1;14,9335;m%;95,7;0,656;0,241;0,191;1,64;0,133;0;0,008;0;1,247;0,019;0,0014;0;0;0;0;0,011;0,0011;0;0;0;0,0022;0,027;0;0;0,01;0,127;-739,8897149
G17-0138;424932;P96322;P18-00053VL;1;1;15,0327;m%;95,69;0,655;0,241;0,192;1,64;0,133;0;0,008;0;1,245;0,019;0,0012;0;0;0;0;0,013;0,0011;0;0;0;0,0022;0,023;0;0;0,011;0,129;-739,7354088
G17-0138;424932;P96322;P18-00053VL;1;1;15,1484;m%;95,68;0,655;0,241;0,193;1,641;0,133;0;0,008;0;1,242;0,019;0,0013;0,0001;0;0;0;0,012;0,0001;0;0;0;0,0022;0,024;0,001;0;0,01;0,127;-739,552918
G17-0138;424932;P96322;P18-00053VL;1;1;15,264;m%;95,68;0,654;0,241;0,194;1,643;0,133;0;0,008;0;1,242;0,019;0,0011;0;0;0;0;0,011;0,0008;0;0;0;0,0022;0,023;0,001;0;0,01;0,128;-739,3678897
G17-0138;424932;P96322;P18-00053VL;1;1;15,3631;m%;95,7;0,653;0,242;0,195;1,644;0,134;0;0,007;0;1,239;0,019;0,0012;0,0001;0;0;0;0,012;0,0015;0;0;0;0,0022;0,028;0;0;0,008;0,127;-739,2071376
