Repository: MajPaji/G17-0024

File: ecorr_raw_data.csv (part 16 of 29)
Proj no.;TO no.;Coil no.;Sample no.;WS;Brazed;Depth [μm];Unit;Al;Si;Fe;Cu;Mn;Mg;Cr;Ni-L;Ni-H;Zn;Ti;B;Be;Bi;Ca;Cd;Ga;Hg;In;Li;Na;P;Pb;Sn;Sr;V;Zr;
G17-0138;424932;P96322;P18-00053VL;1;1;15,4787;m%;95,69;0,653;0,242;0,196;1,645;0,134;0;0,007;0;1,238;0,019;0,0013;0,0001;0;0;0;0,013;0,0008;0;0;0;0,0023;0,028;0,003;0;0,009;0,125;-739,0171455
G17-0138;424932;P96322;P18-00053VL;1;1;15,5779;m%;95,68;0,653;0,242;0,196;1,646;0,134;0;0,008;0;1,237;0,02;0,0018;0;0;0;0;0,012;0,0014;0;0;0;0,0022;0,03;0;0;0,01;0,123;-738,8519944
G17-0138;424932;P96322;P18-00053VL;1;1;15,6935;m%;95,68;0,651;0,242;0,197;1,646;0,134;0;0,007;0;1,236;0,02;0,0016;0;0;0;0;0,012;0,0009;0;0;0;0,0022;0,02;0;0;0,011;0,128;-738,6570931
G17-0138;424932;P96322;P18-00053VL;1;1;15,7926;m%;95,68;0,65;0,242;0,198;1,646;0,134;0;0,008;0;1,234;0,019;0,0014;0;0;0;0;0,012;0,0003;0;0;0;0,0022;0,028;0;0;0,01;0,131;-738,4879269
G17-0138;424932;P96322;P18-00053VL;1;1;15,9081;m%;95,69;0,649;0,242;0,199;1,645;0,135;0;0,007;0;1,233;0,02;0,0011;0;0;0;0;0,012;0,0001;0;0;0;0,0022;0,027;0;0;0,009;0,128;-738,2883547
G17-0138;424932;P96322;P18-00053VL;1;1;16,0073;m%;95,68;0,648;0,242;0,2;1,645;0,135;0;0,007;0;1,233;0,02;0,0014;0;0;0;0;0,013;0,0012;0;0;0;0,0022;0,025;0;0;0,01;0,125;-738,1148896
G17-0138;424932;P96322;P18-00053VL;1;1;16,1232;m%;95,71;0,646;0,241;0,2;1,643;0,135;0;0,007;0;1,234;0,02;0,0013;0;0;0;0;0,012;0,0013;0;0;0;0,0022;0,017;0;0;0,01;0,125;-737,9098316
G17-0138;424932;P96322;P18-00053VL;1;1;16,239;m%;95,7;0,645;0,24;0,201;1,641;0,136;0;0,008;0;1,233;0,02;0,0013;0,0001;0;0;0;0,011;0,0009;0;0;0;0,0022;0,021;0;0;0,01;0,133;-737,7023979
G17-0138;424932;P96322;P18-00053VL;1;1;16,3381;m%;95,71;0,643;0,24;0,202;1,639;0,136;0;0,008;0;1,231;0,021;0,0011;0,0001;0;0;0;0,011;0,0001;0;0;0;0,0022;0,026;0;0;0,01;0,127;-737,5228694
G17-0138;424932;P96322;P18-00053VL;1;1;16,4538;m%;95,7;0,643;0,239;0,203;1,638;0,137;0;0,007;0;1,23;0,021;0,0013;0,0001;0;0;0;0,011;0,0014;0;0;0;0,0022;0,026;0;0;0,01;0,125;-737,3109429
G17-0138;424932;P96322;P18-00053VL;1;1;16,5531;m%;95,71;0,641;0,239;0,203;1,637;0,137;0;0,007;0;1,229;0,021;0,0013;0;0;0;0;0,011;0,0003;0;0;0;0,0022;0,026;0;0;0,009;0,127;-737,127075
G17-0138;424932;P96322;P18-00053VL;1;1;16,6689;m%;95,71;0,64;0,239;0,204;1,637;0,138;0;0,007;0;1,228;0,02;0,0014;0;0;0;0;0,011;0;0;0;0;0,0022;0,02;0;0;0,011;0,129;-736,9103646
G17-0138;424932;P96322;P18-00053VL;1;1;16,7681;m%;95,71;0,64;0,238;0,205;1,637;0,138;0;0,008;0;1,227;0,02;0,001;0;0;0;0;0,012;0,0006;0;0;0;0,0022;0,029;0;0;0,01;0,128;-736,7227761
G17-0138;424932;P96322;P18-00053VL;1;1;16,8839;m%;95,71;0,64;0,238;0,206;1,638;0,139;0;0,008;0;1,226;0,02;0,0011;0;0;0;0;0,011;0,0016;0;0;0;0,0022;0,03;0;0;0,009;0,127;-736,5015499
G17-0138;424932;P96322;P18-00053VL;1;1;16,9831;m%;95,7;0,639;0,238;0,207;1,639;0,139;0;0,009;0;1,225;0,02;0,0013;0;0;0;0;0,011;0,0015;0;0;0;0,0022;0,024;0;0;0,01;0,132;-736,3101302
G17-0138;424932;P96322;P18-00053VL;1;1;17,0989;m%;95,7;0,639;0,239;0,208;1,64;0,139;0;0,008;0;1,223;0,02;0,0009;0;0;0;0;0,01;0,0001;0;0;0;0,0023;0,029;0;0;0,012;0,123;-736,0844763
G17-0138;424932;P96322;P18-00053VL;1;1;17,1981;m%;95,71;0,639;0,239;0,209;1,641;0,139;0;0,007;0;1,221;0,02;0,0013;0;0;0;0;0,011;0,0009;0;0;0;0,0023;0,029;0;0;0,01;0,126;-735,8893027
G17-0138;424932;P96322;P18-00053VL;1;1;17,3139;m%;95,7;0,64;0,239;0,21;1,642;0,14;0;0,007;0;1,219;0,02;0,0012;0;0;0;0;0,012;0,0012;0;0;0;0,0022;0,022;0;0;0,011;0,128;-735,659313
G17-0138;424932;P96322;P18-00053VL;1;1;17,4131;m%;95,71;0,639;0,238;0,21;1,642;0,14;0;0,007;0;1,218;0,019;0,0011;0;0;0;0;0,011;0,0012;0;0;0;0,0022;0,022;0;0;0,011;0,125;-735,4604657
G17-0138;424932;P96322;P18-00053VL;1;1;17,529;m%;95,7;0,638;0,238;0,211;1,642;0,14;0;0,008;0;1,215;0,019;0,0014;0;0;0;0;0,012;0,0028;0;0;0;0,0022;0,023;0;0;0,01;0,13;-735,2260329
G17-0138;424932;P96322;P18-00053VL;1;1;17,6448;m%;95,7;0,638;0,238;0,212;1,642;0,141;0;0,009;0;1,212;0,02;0,0011;0;0,001;0;0;0,012;0,0019;0;0;0;0,0022;0,03;0;0;0,01;0,128;-734,9895585
G17-0138;424932;P96322;P18-00053VL;1;1;17,7441;m%;95,7;0,636;0,238;0,212;1,642;0,141;0;0,009;0;1,209;0,02;0,0011;0;0;0;0;0,013;0,0003;0;0;0;0,0022;0,027;0;0;0,01;0,119;-734,7850147
G17-0138;424932;P96322;P18-00053VL;1;1;17,8599;m%;95,74;0,635;0,238;0,213;1,642;0,142;0;0,008;0;1,207;0,02;0,001;0;0;0;0;0,011;0,0023;0;0;0;0,0023;0,025;0;0;0,01;0,118;-734,5444526
G17-0138;424932;P96322;P18-00053VL;1;1;17,9591;m%;95,73;0,634;0,238;0,214;1,641;0,143;0;0,008;0;1,205;0,02;0,0011;0;0,001;0;0;0,012;0,0012;0;0;0;0,0022;0,03;0;0;0,01;0,121;-734,3366582
G17-0138;424932;P96322;P18-00053VL;1;1;18,0748;m%;95,72;0,634;0,237;0,215;1,641;0,143;0;0,008;0;1,203;0,02;0,0011;0,0001;0;0;0;0,012;0,001;0;0;0;0,0022;0,023;0;0;0,01;0,123;-734,0923266
G17-0138;424932;P96322;P18-00053VL;1;1;18,1739;m%;95,75;0,633;0,237;0,216;1,641;0,143;0;0,007;0;1,202;0,021;0,0014;0,0001;0;0;0;0,012;0,0006;0;0;0;0,0022;0,018;0;0;0,01;0,125;-733,8813822
G17-0138;424932;P96322;P18-00053VL;1;1;18,2896;m%;95,73;0,631;0,236;0,216;1,642;0,143;0;0,008;0;1,2;0,021;0,0013;0;0;0;0;0,012;0,0013;0;0;0;0,0023;0,021;0;0;0,011;0,13;-733,6331832
G17-0138;424932;P96322;P18-00053VL;1;1;18,3889;m%;95,72;0,63;0,236;0,217;1,641;0,143;0;0,008;0;1,198;0,021;0,0015;0;0,001;0;0;0,012;0,0011;0;0;0;0,0022;0,02;0;0;0,009;0,13;-733,4185393
G17-0138;424932;P96322;P18-00053VL;1;1;18,5047;m%;95,73;0,63;0,235;0,218;1,641;0,143;0;0,007;0;1,197;0,021;0,0013;0;0;0;0;0,012;0,0006;0;0;0;0,0022;0,028;0;0;0,01;0,123;-733,1663607
G17-0138;424932;P96322;P18-00053VL;1;1;18,6039;m%;95,72;0,631;0,235;0,219;1,641;0,143;0;0,008;0;1,195;0,021;0,0013;0,0001;0,001;0;0;0,013;0,0018;0;0;0;0,0022;0,027;0;0;0,011;0,125;-732,9487556
G17-0138;424932;P96322;P18-00053VL;1;1;18,7195;m%;95,72;0,63;0,234;0,22;1,641;0,144;0;0,008;0;1,194;0,021;0,0013;0;0;0;0;0,012;0,0004;0;0;0;0,0022;0,028;0;0;0,01;0,124;-732,6933692
G17-0138;424932;P96322;P18-00053VL;1;1;18,8353;m%;95,75;0,632;0,234;0,221;1,64;0,144;0;0,008;0;1,194;0,021;0,0012;0;0;0;0;0,012;0,0008;0;0;0;0,0022;0,029;0;0;0,009;0,117;-732,4356235
G17-0138;424932;P96322;P18-00053VL;1;1;18,9346;m%;95,75;0,631;0,234;0,222;1,64;0,144;0;0,009;0;1,192;0,021;0,0011;0,0001;0;0;0;0,012;0,0011;0;0;0;0,0022;0,026;0;0;0,009;0,124;-732,2131006
G17-0138;424932;P96322;P18-00053VL;1;1;19,0504;m%;95,73;0,63;0,234;0,223;1,641;0,144;0;0,008;0;1,191;0,021;0,0013;0;0;0;0;0,012;0,003;0;0;0;0,0022;0,018;0;0;0,009;0,127;-731,9518802
G17-0138;424932;P96322;P18-00053VL;1;1;19,1496;m%;95,75;0,629;0,235;0,224;1,642;0,145;0;0,007;0;1,188;0,021;0,0013;0;0;0;0;0,013;0,0018;0;0;0;0,0023;0,019;0;0;0,009;0,126;-731,7266561
G17-0138;424932;P96322;P18-00053VL;1;1;19,2655;m%;95,71;0,628;0,235;0,225;1,641;0,145;0;0,008;0;1,186;0,021;0,0012;0,0001;0;0;0;0,012;0,0009;0;0;0;0,0022;0,029;0;0;0,01;0,128;-731,4618522
G17-0138;424932;P96322;P18-00053VL;1;1;19,3649;m%;95,72;0,628;0,235;0,226;1,642;0,146;0;0,008;0;1,185;0,021;0,0013;0;0;0;0;0,011;0,0004;0;0;0;0,0023;0,032;0;0;0,012;0,126;-731,2333437
G17-0138;424932;P96322;P18-00053VL;1;1;19,4807;m%;95,74;0,629;0,235;0,226;1,642;0,146;0;0,007;0;1,184;0,021;0,0015;0;0,001;0;0;0,012;0,0008;0;0;0;0,0022;0,019;0;0;0,01;0,127;-730,9655312
G17-0138;424932;P96322;P18-00053VL;1;1;19,5801;m%;95,73;0,628;0,235;0,227;1,643;0,147;0;0,008;0;1,182;0,022;0,0016;0;0;0;0;0,013;0,0006;0;0;0;0,0022;0,022;0;0;0,008;0,126;-730,7342973
G17-0138;424932;P96322;P18-00053VL;1;1;19,6959;m%;95,74;0,627;0,236;0,228;1,643;0,147;0;0,008;0;1,18;0,022;0,0016;0,0001;0;0;0;0,012;0,0003;0;0;0;0,0022;0,026;0;0;0,008;0,123;-730,4633712
G17-0138;424932;P96322;P18-00053VL;1;1;19,7953;m%;95,74;0,625;0,236;0,229;1,644;0,147;0;0,008;0;1,178;0,022;0,0015;0,0001;0;0;0;0,012;0;0;0;0;0,0023;0,02;0;0;0,01;0,125;-730,2295181
G17-0138;424932;P96322;P18-00053VL;1;1;19,9112;m%;95,74;0,624;0,235;0,23;1,644;0,148;0;0,007;0;1,176;0,023;0,0015;0;0;0;0;0,013;0,0007;0;0;0;0,0023;0,018;0;0;0,008;0,126;-729,955366
G17-0138;424932;P96322;P18-00053VL;1;1;20,0105;m%;95,73;0,624;0,235;0,231;1,643;0,148;0;0,008;0;1,173;0,023;0,0015;0,0001;0;0;0;0,013;0,0001;0;0;0;0,0022;0,029;0;0;0,01;0,127;-729,7192385
G17-0138;424932;P96322;P18-00053VL;1;1;20,1264;m%;95,74;0,624;0,235;0,232;1,643;0,149;0;0,008;0;1,172;0,023;0,0015;0,0001;0;0;0;0,011;0,0007;0;0;0;0,0022;0,028;0,004;0;0,011;0,124;-729,4422212
G17-0138;424932;P96322;P18-00053VL;1;1;20,2422;m%;95,74;0,623;0,234;0,233;1,643;0,149;0;0,008;0;1,171;0,023;0,0015;0;0;0;0;0,013;0,0015;0;0;0;0,0022;0,03;0;0;0,009;0,12;-729,1639546
G17-0138;424932;P96322;P18-00053VL;1;1;20,3415;m%;95,72;0,621;0,234;0,234;1,643;0,15;0;0,008;0;1,17;0,024;0,0014;0;0;0;0;0,013;0,0015;0;0;0;0,0022;0,037;0;0;0,01;0,121;-728,9241807
G17-0138;424932;P96322;P18-00053VL;1;1;20,4574;m%;95,75;0,619;0,234;0,235;1,644;0,15;0;0,008;0;1,169;0,024;0,0011;0,0002;0;0;0;0,011;0,0011;0;0;0;0,0022;0,032;0;0;0,011;0,121;-728,6430062
G17-0138;424932;P96322;P18-00053VL;1;1;20,5567;m%;95,73;0,617;0,234;0,236;1,643;0,15;0;0,007;0;1,167;0,025;0,0016;0,0001;0;0;0;0,012;0,0009;0;0;0;0,0022;0,024;0,001;0;0,011;0,124;-728,4010016
G17-0138;424932;P96322;P18-00053VL;1;1;20,6726;m%;95,75;0,616;0,234;0,237;1,642;0,151;0;0,008;0;1,166;0,025;0,0012;0,0001;0;0;0;0,013;0,0002;0;0;0;0,0022;0,026;0;0;0,009;0,119;-728,1172884
G17-0138;424932;P96322;P18-00053VL;1;1;20,7719;m%;95,75;0,616;0,234;0,238;1,641;0,151;0;0,007;0;1,165;0,026;0,0014;0,0001;0;0;0;0,013;0,0004;0;0;0;0,0022;0,026;0;0;0,009;0,115;-727,8731645
G17-0138;424932;P96322;P18-00053VL;1;1;20,8877;m%;95,74;0,614;0,232;0,239;1,64;0,151;0;0,008;0;1,163;0,026;0,0016;0;0;0;0;0,012;0,0015;0;0;0;0,0022;0,036;0;0;0,009;0,122;-727,5872904
G17-0138;424932;P96322;P18-00053VL;1;1;20,9869;m%;95,74;0,612;0,232;0,24;1,639;0,151;0;0,007;0;1,161;0,027;0,0013;0;0;0;0;0,013;0,002;0;0;0;0,0022;0,032;0;0;0,008;0,125;-727,3414086
G17-0138;424932;P96322;P18-00053VL;1;1;21,1027;m%;95,76;0,609;0,231;0,241;1,638;0,15;0;0,008;0;1,159;0,028;0,0015;0,0002;0,001;0;0;0,013;0,001;0;0;0;0,0022;0,028;0;0;0,007;0,122;-727,0532617
G17-0138;424932;P96322;P18-00053VL;1;1;21,202;m%;95,77;0,607;0,231;0,241;1,637;0,15;0;0,008;0;1,158;0,029;0,0016;0,0001;0,002;0;0;0,012;0,0016;0;0;0;0,0022;0,021;0;0;0,008;0,116;-726,805239
G17-0138;424932;P96322;P18-00053VL;1;1;21,3178;m%;95,79;0,605;0,23;0,242;1,634;0,151;0;0,008;0;1,155;0,03;0,0015;0;0;0;0;0,012;0,0009;0;0;0;0,0022;0,024;0;0;0,011;0,112;-726,51495
G17-0138;424932;P96322;P18-00053VL;1;1;21,417;m%;95,79;0,603;0,229;0,243;1,631;0,152;0;0,008;0;1,153;0,032;0,0014;0;0;0;0;0,01;0,0026;0;0;0;0,0022;0,021;0;0;0,01;0,118;-726,2653992
G17-0138;424932;P96322;P18-00053VL;1;1;21,5328;m%;95,81;0,601;0,227;0,244;1,628;0,152;0;0,008;0;1,152;0,033;0,0013;0;0;0;0;0,011;0,0011;0;0;0;0,0022;0,026;0;0;0,009;0,114;-725,9731014
G17-0138;424932;P96322;P18-00053VL;1;1;21,6484;m%;95,78;0,598;0,226;0,246;1,625;0,153;0;0,008;0;1,15;0,034;0,0012;0;0;0;0;0,012;0;0;0;0;0,0022;0,028;0;0;0,008;0,111;-725,6802843
G17-0138;424932;P96322;P18-00053VL;1;1;21,7476;m%;95,8;0,596;0,225;0,246;1,622;0,153;0;0,008;0;1,148;0,036;0,0013;0;0;0;0;0,011;0,0013;0;0;0;0,0022;0,035;0;0;0,01;0,106;-725,4282219
G17-0138;424932;P96322;P18-00053VL;1;1;21,8633;m%;95,8;0,594;0,225;0,247;1,618;0,154;0;0,007;0;1,146;0,038;0,0015;0,0001;0;0;0;0,012;0,0021;0;0;0;0,0022;0,026;0;0;0,01;0,109;-725,1333498
G17-0138;424932;P96322;P18-00053VL;1;1;21,9623;m%;95,82;0,591;0,224;0,248;1,615;0,155;0;0,008;0;1,144;0,04;0,0012;0,0001;0;0;0;0,013;0;0;0;0;0,0022;0,015;0,001;0;0,008;0,108;-724,8803112
G17-0138;424932;P96322;P18-00053VL;1;1;22,078;m%;95,81;0,588;0,222;0,25;1,611;0,156;0;0,008;0;1,143;0,042;0,0012;0;0;0;0;0,014;0;0;0;0;0,0022;0,028;0;0;0,007;0,107;-724,5837716
G17-0138;424932;P96322;P18-00053VL;1;1;22,1771;m%;95,82;0,585;0,221;0,251;1,606;0,156;0;0,008;0;1,141;0,044;0,0016;0,0001;0,001;0;0;0,013;0;0;0;0;0,0022;0,036;0;0;0,009;0,101;-724,3291057
G17-0138;424932;P96322;P18-00053VL;1;1;22,2927;m%;95,84;0,582;0,22;0,252;1,603;0,156;0;0,008;0;1,14;0,046;0,0014;0,0001;0;0;0;0,011;0,0004;0;0;0;0,0023;0,024;0,001;0;0,008;0,105;-724,0312886
G17-0138;424932;P96322;P18-00053VL;1;1;22,3916;m%;95,86;0,579;0,219;0,253;1,6;0,156;0;0,007;0;1,137;0,049;0,0014;0,0001;0;0;0;0,012;0,0017;0;0;0;0,0022;0,02;0;0;0,01;0,104;-723,7758821
G17-0138;424932;P96322;P18-00053VL;1;1;22,5071;m%;95,86;0,577;0,219;0,254;1,598;0,157;0;0,007;0;1,135;0,051;0,0013;0;0;0;0;0,012;0,002;0;0;0;0,0022;0,025;0;0;0,009;0,098;-723,4769248
G17-0138;424932;P96322;P18-00053VL;1;1;22,6225;m%;95,88;0,574;0,217;0,255;1,594;0,157;0;0,008;0;1,133;0,054;0,0016;0;0;0;0;0,013;0,0014;0;0;0;0,0023;0,02;0;0;0,008;0,096;-723,177529
G17-0138;424932;P96322;P18-00053VL;1;1;22,7213;m%;95,87;0,57;0,216;0,256;1,59;0,157;0;0,007;0;1,131;0,057;0,0013;0;0;0;0;0,012;0,0014;0;0;0;0,0023;0,025;0;0;0,008;0,095;-722,9206758
G17-0138;424932;P96322;P18-00053VL;1;1;22,8366;m%;95,88;0,566;0,214;0,257;1,587;0,157;0;0,007;0;1,13;0,059;0,0012;0;0;0;0;0,012;0,0009;0;0;0;0,0023;0,023;0;0;0,008;0,092;-722,6203485
G17-0138;424932;P96322;P18-00053VL;1;1;22,9352;m%;95,86;0,561;0,213;0,258;1,583;0,158;0;0,008;0;1,129;0,062;0,0014;0;0;0;0;0,013;0,001;0;0;0;0,0023;0,031;0;0;0,01;0,087;-722,3630535
G17-0138;424932;P96322;P18-00053VL;1;1;23,0502;m%;95,89;0,558;0,212;0,258;1,58;0,158;0;0,008;0;1,127;0,064;0,0014;0;0;0;0;0,014;0;0;0;0;0,0022;0,027;0;0;0,008;0,086;-722,0624524
G17-0138;424932;P96322;P18-00053VL;1;1;23,1488;m%;95,92;0,554;0,211;0,259;1,576;0,158;0;0,008;0;1,125;0,066;0,0014;0;0;0;0;0,012;0,0007;0;0;0;0,0022;0,021;0;0;0,008;0,081;-721,804309
G17-0138;424932;P96322;P18-00053VL;1;1;23,2636;m%;95,93;0,549;0,209;0,26;1,573;0,159;0;0,009;0;1,123;0,069;0,0013;0;0;0;0;0,012;0,0009;0;0;0;0,0023;0,017;0;0;0,007;0,077;-721,503308
G17-0138;424932;P96322;P18-00053VL;1;1;23,3786;m%;95,94;0,545;0,206;0,262;1,57;0,159;0;0,008;0;1,121;0,072;0,0014;0;0;0;0;0,012;0,0013;0;0;0;0,0023;0,022;0;0;0,009;0,077;-721,2013387
G17-0138;424932;P96322;P18-00053VL;1;1;23,477;m%;95,95;0,539;0,204;0,263;1,566;0,159;0;0,007;0;1,119;0,075;0,0017;0;0;0;0;0,012;0,0017;0;0;0;0,0023;0,031;0;0;0,009;0,073;-720,9426335
G17-0138;424932;P96322;P18-00053VL;1;1;23,5917;m%;95,94;0,534;0,203;0,264;1,562;0,159;0;0,008;0;1,118;0,078;0,0015;0;0;0;0;0,014;0,001;0;0;0;0,0023;0,034;0;0;0,007;0,077;-720,6407287
G17-0138;424932;P96322;P18-00053VL;1;1;23,6899;m%;95,97;0,529;0,201;0,264;1,558;0,16;0;0,008;0;1,116;0,08;0,0013;0;0;0;0;0,014;0,0006;0;0;0;0,0023;0,026;0;0;0,007;0,072;-720,3819854
G17-0138;424932;P96322;P18-00053VL;1;1;23,8045;m%;95,96;0,523;0,199;0,265;1,554;0,161;0;0,007;0;1,114;0,082;0,0016;0;0;0;0;0,015;0,0014;0;0;0;0,0023;0,023;0;0;0,008;0,065;-720,0797496
G17-0138;424932;P96322;P18-00053VL;1;1;23,919;m%;95,99;0,518;0,197;0,267;1,55;0,161;0;0,008;0;1,112;0,085;0,0016;0;0;0;0;0,013;0,0006;0;0;0;0,0023;0,026;0;0;0,009;0,06;-719,7775103
G17-0138;424932;P96322;P18-00053VL;1;1;24,017;m%;95,99;0,514;0,194;0,268;1,545;0,161;0;0,008;0;1,11;0,089;0,0017;0;0;0;0;0,014;0,0004;0;0;0;0,0023;0,029;0;0;0,009;0,057;-719,5186405
G17-0138;424932;P96322;P18-00053VL;1;1;24,1314;m%;96,01;0,51;0,192;0,269;1,541;0,162;0;0,008;0;1,107;0,091;0,0016;0;0;0;0;0,013;0,0002;0;0;0;0,0023;0,021;0,001;0;0,009;0,056;-719,2162661
G17-0138;424932;P96322;P18-00053VL;1;1;24,2458;m%;96,04;0,505;0,19;0,271;1,537;0,162;0;0,007;0;1,104;0,094;0,0014;0;0;0;0;0,012;0;0;0;0;0,0023;0,023;0;0;0,007;0,057;-718,9137283
G17-0138;424932;P96322;P18-00053VL;1;1;24,3437;m%;96,03;0,499;0,189;0,272;1,531;0,162;0;0,006;0;1,102;0,097;0,0018;0;0;0;0;0,013;0,0001;0;0;0;0,0023;0,027;0;0;0,007;0,054;-718,654723
G17-0138;424932;P96322;P18-00053VL;1;1;24,4579;m%;96,07;0,495;0,187;0,273;1,526;0,163;0;0,007;0;1,101;0,1;0,0019;0;0;0;0;0,012;0;0;0;0;0,0023;0,018;0;0;0,006;0,051;-718,3525062
G17-0138;424932;P96322;P18-00053VL;1;1;24,5556;m%;96,06;0,492;0,185;0,274;1,521;0,164;0;0,007;0;1,098;0,102;0,0016;0;0;0;0;0,012;0,0001;0;0;0;0,0023;0,022;0,001;0;0,007;0,048;-718,0939047
G17-0138;424932;P96322;P18-00053VL;1;1;24,6696;m%;96,08;0,489;0,183;0,275;1,517;0,164;0;0,008;0;1,095;0,105;0,0016;0;0;0;0;0,013;0,0002;0;0;0;0,0023;0,023;0;0;0,007;0,044;-717,7921316
G17-0138;424932;P96322;P18-00053VL;1;1;24,7835;m%;96,09;0,484;0,18;0,276;1,511;0,164;0;0,008;0;1,093;0,108;0,0017;0;0;0;0;0,014;0,0009;0;0;0;0,0023;0,022;0;0;0,008;0,038;-717,490627
G17-0138;424932;P96322;P18-00053VL;1;1;24,881;m%;96,08;0,48;0,178;0,277;1,507;0,164;0;0,008;0;1,092;0,111;0,0017;0;0;0;0;0,015;0;0;0;0;0,0023;0,023;0;0;0,008;0,037;-717,2325641
G17-0138;424932;P96322;P18-00053VL;1;1;24,9947;m%;96,1;0,476;0,177;0,278;1,504;0,164;0;0,007;0;1,091;0,113;0,0017;0;0;0;0;0,014;0,0005;0;0;0;0,0023;0,025;0;0;0,006;0,038;-716,9316875
G17-0138;424932;P96322;P18-00053VL;1;1;25,1084;m%;96,1;0,47;0,176;0,279;1,5;0,165;0;0,008;0;1,09;0,116;0,0018;0;0;0;0;0,013;0,0001;0;0;0;0,0023;0,031;0;0;0,007;0,035;-716,6309126
G17-0138;424932;P96322;P18-00053VL;1;1;25,2059;m%;96,14;0,466;0,174;0,279;1,495;0,166;0;0,008;0;1,088;0,118;0,0017;0;0;0;0;0,013;0;0;0;0;0,0023;0,027;0;0;0,007;0,032;-716,3730989
G17-0138;424932;P96322;P18-00053VL;1;1;25,3194;m%;96,14;0,462;0,171;0,28;1,492;0,167;0;0,007;0;1,087;0,12;0,0018;0;0;0;0;0,014;0,0003;0;0;0;0,0023;0,026;0;0;0,005;0,026;-716,0731312
G17-0138;424932;P96322;P18-00053VL;1;1;25,4329;m%;96,15;0,457;0,169;0,282;1,488;0,167;0;0,007;0;1,085;0,122;0,0018;0;0;0;0;0,014;0,0004;0;0;0;0,0023;0,026;0;0;0,007;0,025;-715,7733609
G17-0138;424932;P96322;P18-00053VL;1;1;25,53;m%;96,17;0,451;0,168;0,283;1,484;0,167;0;0,008;0;1,084;0,124;0,0018;0,0001;0;0;0;0,013;0,0002;0;0;0;0,0023;0,023;0;0;0,007;0,027;-715,517087
G17-0138;424932;P96322;P18-00053VL;1;1;25,6433;m%;96,17;0,445;0,167;0,284;1,48;0,167;0;0,007;0;1,083;0,126;0,0019;0;0;0;0;0,013;0;0;0;0;0,0023;0,031;0;0;0,005;0,021;-715,2182975
G17-0138;424932;P96322;P18-00053VL;1;1;25,7566;m%;96,17;0,441;0,166;0,285;1,477;0,167;0;0,007;0;1,082;0,128;0,0018;0;0;0;0;0,012;0;0;0;0;0,0023;0,032;0;0;0,006;0,016;-714,9197982
G17-0138;424932;P96322;P18-00053VL;1;1;25,8537;m%;96,19;0,437;0,165;0,286;1,473;0,167;0;0,007;0;1,08;0,129;0,0017;0;0;0;0;0,013;0,0003;0;0;0;0,0023;0,024;0;0;0,005;0,013;-714,6642347
G17-0138;424932;P96322;P18-00053VL;1;1;25,9669;m%;96,21;0,434;0,164;0,287;1,469;0,168;0;0,006;0;1,078;0,131;0,0021;0;0;0;0;0,012;0,0001;0;0;0;0,0023;0,018;0;0;0,005;0,015;-714,3666226
G17-0138;424932;P96322;P18-00053VL;1;1;26,08;m%;96,21;0,43;0,162;0,288;1,465;0,168;0;0,008;0;1,074;0,132;0,0018;0;0;0;0;0,013;0,0003;0;0;0;0,0023;0,033;0;0;0,005;0,01;-714,069654
G17-0138;424932;P96322;P18-00053VL;1;1;26,193;m%;96,22;0,425;0,161;0,29;1,462;0,168;0;0,008;0;1,072;0,134;0,0018;0,0001;0;0;0;0,013;0,0007;0;0;0;0,0023;0,025;0;0;0,007;0,01;-713,7733595
G17-0138;424932;P96322;P18-00053VL;1;1;26,2898;m%;96,22;0,42;0,16;0,291;1,458;0,168;0;0,007;0;1,071;0,136;0,0018;0;0;0;0;0,012;0;0;0;0;0,0023;0,026;0;0;0,006;0,014;-713,5198933
G17-0138;424932;P96322;P18-00053VL;1;1;26,4027;m%;96,23;0,416;0,158;0,292;1,454;0,169;0;0,007;0;1,069;0,137;0,0016;0;0;0;0;0,014;0;0;0;0;0,0023;0,03;0;0;0,004;0,012;-713,224706
G17-0138;424932;P96322;P18-00053VL;1;1;26,5156;m%;96,27;0,412;0,157;0,293;1,451;0,169;0;0,008;0;1,065;0,139;0,0016;0;0;0;0;0,014;0,0004;0;0;0;0,0023;0,015;0;0;0,006;0,007;-712,9300173
G17-0138;424932;P96322;P18-00053VL;1;1;26,6123;m%;96,27;0,409;0,156;0,294;1,449;0,17;0;0,008;0;1,062;0,14;0,0016;0;0;0;0;0,012;0,0001;0;0;0;0,0023;0,019;0;0;0,005;0,005;-712,6780329
G17-0138;424932;P96322;P18-00053VL;1;1;26,7251;m%;96,27;0,405;0,155;0,295;1,445;0,171;0;0,007;0;1,06;0,141;0,0017;0;0;0;0;0,013;0,0011;0;0;0;0,0024;0,018;0;0;0,005;0,004;-712,3846101
G17-0138;424932;P96322;P18-00053VL;1;1;26,8377;m%;96,29;0,401;0,154;0,296;1,444;0,172;0;0,007;0;1,057;0,142;0,0019;0;0;0;0;0,014;0;0;0;0;0,0023;0,019;0;0;0,004;0,002;-712,0922896
G17-0138;424932;P96322;P18-00053VL;1;1;26,9503;m%;96,3;0,397;0,154;0,298;1,444;0,172;0;0,007;0;1,053;0,144;0,0018;0;0;0;0;0,015;0;0;0;0;0,0023;0,019;0;0;0,006;0;-711,8005799
G17-0138;424932;P96322;P18-00053VL;1;1;27,0469;m%;96,29;0,394;0,153;0,299;1,443;0,172;0;0,008;0;1,052;0,145;0,002;0;0;0;0;0,017;0;0;0;0;0,0023;0,022;0;0;0,007;0;-711,5508298
G17-0138;424932;P96322;P18-00053VL;1;1;27,1595;m%;96,3;0,392;0,153;0,3;1,443;0,173;0;0,008;0;1,05;0,146;0,0019;0;0;0;0;0,015;0;0;0;0;0,0023;0,024;0;0;0,004;0;-711,2603319
G17-0138;424932;P96322;P18-00053VL;1;1;27,2722;m%;96,29;0,388;0,153;0,301;1,442;0,173;0;0,008;0;1,047;0,146;0,002;0;0;0;0;0,014;0,0005;0;0;0;0,0023;0,023;0;0;0,003;0,003;-710,9702702
G17-0138;424932;P96322;P18-00053VL;1;1;27,3687;m%;96,29;0,384;0,154;0,303;1,442;0,173;0;0,008;0;1,045;0,147;0,0019;0;0;0;0;0,014;0,0002;0;0;0;0,0023;0,021;0;0;0,007;0;-710,7224766
G17-0138;424932;P96322;P18-00053VL;1;1;27,4813;m%;96,29;0,382;0,154;0,304;1,442;0,173;0;0,008;0;1,042;0,147;0,002;0;0;0;0;0,014;0,0009;0;0;0;0,0023;0,016;0;0;0,006;0;-710,4340346
G17-0138;424932;P96322;P18-00053VL;1;1;27,594;m%;96,3;0,379;0,155;0,305;1,443;0,174;0;0,008;0;1,04;0,148;0,0019;0;0;0;0;0,015;0;0;0;0;0,0024;0,024;0;0;0,005;0,001;-710,1461108
G17-0138;424932;P96322;P18-00053VL;1;1;27,7067;m%;96,31;0,376;0,155;0,306;1,444;0,174;0;0,008;0;1,038;0,148;0,002;0;0;0;0;0,014;0;0;0;0;0,0023;0,024;0;0;0,004;0,004;-709,8589891
G17-0138;424932;P96322;P18-00053VL;1;1;27,8032;m%;96,32;0,373;0,155;0,307;1,444;0,173;0;0,007;0;1,036;0,149;0,002;0,0001;0;0;0;0,013;0;0;0;0;0,0023;0,026;0;0;0,004;0;-709,6137976
G17-0138;424932;P96322;P18-00053VL;1;1;27,9157;m%;96,31;0,37;0,155;0,308;1,443;0,174;0;0,008;0;1,035;0,149;0,0019;0;0;0;0;0,013;0,0001;0;0;0;0,0023;0,022;0;0;0,005;0;-709,3287428
G17-0138;424932;P96322;P18-00053VL;1;1;28,0282;m%;96,31;0,366;0,155;0,309;1,442;0,174;0;0,007;0;1,033;0,149;0,0017;0;0;0;0;0,012;0,0002;0;0;0;0,0023;0,022;0;0;0,005;0;-709,044564
G17-0138;424932;P96322;P18-00053VL;1;1;28,1407;m%;96,33;0,361;0,155;0,31;1,442;0,175;0;0,008;0;1,032;0,148;0,0018;0;0;0;0;0,015;0;0;0;0;0,0024;0,016;0;0;0,006;0;-708,7612872
G17-0138;424932;P96322;P18-00053VL;1;1;28,2371;m%;96,33;0,358;0,155;0,312;1,441;0,175;0;0,008;0;1,03;0,149;0,0021;0;0;0;0;0,014;0,0002;0;0;0;0,0024;0,022;0;0;0,005;0;-708,5192879
G17-0138;424932;P96322;P18-00053VL;1;1;28,3496;m%;96,33;0,355;0,155;0,313;1,441;0,175;0;0,007;0;1,028;0,148;0,0025;0;0;0;0;0,014;0,0007;0;0;0;0,0023;0,024;0;0;0,004;0;-708,2377548
G17-0138;424932;P96322;P18-00053VL;1;1;28,4622;m%;96,34;0,352;0,154;0,314;1,44;0,176;0;0,008;0;1,026;0,149;0,0025;0;0;0;0;0,013;0,0011;0;0;0;0,0023;0,021;0;0;0,004;0;-707,956948
G17-0138;424932;P96322;P18-00053VL;1;1;28,5586;m%;96,33;0,347;0,153;0,315;1,438;0,176;0;0,008;0;1,025;0,149;0,0017;0;0;0;0;0,014;0;0;0;0;0,0024;0,023;0,001;0;0,004;0;-707,7173368
G17-0138;424932;P96322;P18-00053VL;1;1;28,6712;m%;96,35;0,343;0,152;0,316;1,437;0,176;0;0,007;0;1,023;0,149;0,0017;0;0;0;0;0,013;0,0001;0;0;0;0,0023;0,02;0;0;0,005;0;-707,4384098
G17-0138;424932;P96322;P18-00053VL;1;1;28,7837;m%;96,36;0,339;0,152;0,317;1,435;0,176;0;0,007;0;1,021;0,149;0,0019;0,0001;0;0;0;0,013;0;0;0;0;0,0023;0,02;0;0;0,007;0;-707,1607769
G17-0138;424932;P96322;P18-00053VL;1;1;28,8962;m%;96,37;0,335;0,151;0,318;1,432;0,177;0;0,007;0;1,018;0,149;0,0018;0;0;0;0;0,013;0,0003;0;0;0;0,0023;0,019;0;0;0,004;0;-706,8842139
G17-0138;424932;P96322;P18-00053VL;1;1;28,9927;m%;96,36;0,332;0,151;0,319;1,43;0,177;0;0,008;0;1,015;0,149;0,0018;0;0;0;0;0,015;0;0;0;0;0,0023;0,025;0;0;0,004;0;-706,647855
G17-0138;424932;P96322;P18-00053VL;1;1;29,1052;m%;96,38;0,329;0,15;0,32;1,429;0,178;0;0,007;0;1,012;0,149;0,0019;0;0;0;0;0,015;0;0;0;0;0,0023;0,027;0;0;0,004;0;-706,3733426
G17-0138;424932;P96322;P18-00053VL;1;1;29,2177;m%;96,39;0,325;0,149;0,321;1,427;0,178;0;0,007;0;1,01;0,148;0,002;0;0;0;0;0,014;0,0002;0;0;0;0,0023;0,023;0;0;0,007;0;-706,0999673
G17-0138;424932;P96322;P18-00053VL;1;1;29,3303;m%;96,4;0,322;0,147;0,322;1,425;0,179;0;0,008;0;1,009;0,148;0,0021;0;0;0;0;0,014;0,0001;0;0;0;0,0023;0,022;0;0;0,005;0;-705,8275103
G17-0138;424932;P96322;P18-00053VL;1;1;29,4268;m%;96,4;0,319;0,147;0,323;1,423;0,179;0;0,008;0;1,006;0,148;0,0018;0;0;0;0;0,014;0;0;0;0;0,0023;0,026;0;0;0,006;0;-705,5949519
G17-0138;424932;P96322;P18-00053VL;1;1;29,5393;m%;96,41;0,316;0,147;0,324;1,422;0,18;0;0,007;0;1,003;0,147;0,002;0;0;0;0;0,014;0,0002;0;0;0;0,0023;0,021;0;0;0,005;0;-705,3249513
G17-0138;424932;P96322;P18-00053VL;1;1;29,6518;m%;96,41;0,312;0,146;0,326;1,421;0,18;0;0,008;0;1,001;0,147;0,0018;0;0;0;0;0,014;0;0;0;0;0,0023;0,019;0;0;0,005;0;-705,0561739
G17-0138;424932;P96322;P18-00053VL;1;1;29,7643;m%;96,41;0,31;0,146;0,327;1,42;0,181;0;0,009;0;0,999;0,147;0,002;0;0;0;0;0,015;0,0005;0;0;0;0,0023;0,027;0,001;0;0,006;0;-704,788641
G17-0138;424932;P96322;P18-00053VL;1;1;29,8608;m%;96,43;0,307;0,145;0,328;1,42;0,181;0;0,007;0;0,996;0,147;0,0021;0;0;0;0;0,015;0;0;0;0;0,0023;0,017;0;0;0,004;0;-704,5601649
G17-0138;424932;P96322;P18-00053VL;1;1;29,9734;m%;96,43;0,305;0,145;0,329;1,419;0,182;0;0,008;0;0,994;0,147;0,002;0;0;0;0;0,016;0;0;0;0;0,0023;0,019;0;0;0,005;0;-704,2947648
G17-0138;424932;P96322;P18-00053VL;1;1;30,086;m%;96,43;0,303;0,145;0,33;1,418;0,182;0;0,008;0;0,992;0,147;0,0017;0;0;0;0;0,013;0;0;0;0;0,0024;0,022;0;0;0,006;0;-704,030671
G17-0138;424932;P96322;P18-00053VL;1;1;30,1824;m%;96,42;0,3;0,146;0,332;1,418;0,182;0;0,009;0;0,99;0,148;0,002;0;0;0;0;0,013;0;0;0;0;0,0023;0,031;0;0;0,005;0;-703,8056262
G17-0138;424932;P96322;P18-00053VL;1;1;30,295;m%;96,44;0,297;0,146;0,333;1,42;0,182;0;0,008;0;0,987;0,148;0,002;0;0;0;0;0,014;0,0001;0;0;0;0,0023;0,027;0;0;0,006;0;-703,5440104
G17-0138;424932;P96322;P18-00053VL;1;1;30,4077;m%;96,42;0,293;0,146;0,333;1,421;0,182;0;0,009;0;0,985;0,148;0,0018;0;0;0;0;0,015;0,0002;0;0;0;0,0023;0,028;0;0;0,004;0;-703,2835272
G17-0138;424932;P96322;P18-00053VL;1;1;30,5204;m%;96,43;0,29;0,146;0,334;1,422;0,183;0;0,008;0;0,983;0,149;0,0018;0;0;0;0;0,016;0;0;0;0;0,0023;0,032;0,002;0;0,006;0;-703,0244286
G17-0138;424932;P96322;P18-00053VL;1;1;30,617;m%;96,43;0,288;0,147;0,335;1,423;0,183;0;0,007;0;0,979;0,149;0,002;0;0;0;0;0,016;0;0;0;0;0,0023;0,028;0;0;0,008;0;-702,8034606
G17-0138;424932;P96322;P18-00053VL;1;1;30,7296;m%;96,44;0,286;0,146;0,336;1,423;0,184;0;0,007;0;0,976;0,149;0,0021;0;0;0;0;0,016;0,0001;0;0;0;0,0023;0,023;0;0;0,007;0;-702,5472103
G17-0138;424932;P96322;P18-00053VL;1;1;30,8424;m%;96,44;0,283;0,146;0,338;1,423;0,184;0;0,007;0;0,974;0,15;0,0022;0;0;0;0;0,015;0,0001;0;0;0;0,0023;0,025;0;0;0,005;0;-702,2919438
G17-0138;424932;P96322;P18-00053VL;1;1;30,939;m%;96,45;0,281;0,146;0,339;1,424;0,184;0;0,007;0;0,971;0,15;0,002;0;0;0;0;0,016;0;0;0;0;0,0023;0,023;0;0;0,004;0;-702,0744962
G17-0138;424932;P96322;P18-00053VL;1;1;31,0518;m%;96,45;0,278;0,146;0,34;1,425;0,185;0;0,007;0;0,969;0,15;0,0022;0;0;0;0;0,015;0;0;0;0;0,0023;0,025;0;0;0,006;0;-701,8219502
G17-0138;424932;P96322;P18-00053VL;1;1;31,1644;m%;96,46;0,275;0,145;0,341;1,425;0,186;0;0,007;0;0,966;0,15;0,0021;0;0;0;0;0,013;0;0;0;0;0,0023;0,026;0;0;0,006;0;-701,5713383
G17-0138;424932;P96322;P18-00053VL;1;1;31,2772;m%;96,47;0,273;0,145;0,341;1,424;0,186;0;0,008;0;0,963;0,15;0,0025;0;0;0;0;0,013;0;0;0;0;0,0023;0,025;0;0;0,006;0;-701,321787
G17-0138;424932;P96322;P18-00053VL;1;1;31,374;m%;96,46;0,27;0,146;0,343;1,424;0,186;0;0,008;0;0,96;0,149;0,0022;0;0;0;0;0,014;0;0;0;0;0,0023;0,025;0;0;0,006;0;-701,108847
G17-0138;424932;P96322;P18-00053VL;1;1;31,4868;m%;96,45;0,267;0,146;0,345;1,423;0,187;0;0,008;0;0,959;0,149;0,0023;0;0;0;0;0,013;0;0;0;0;0,0023;0,029;0,001;0;0,003;0;-700,8621394
G17-0138;424932;P96322;P18-00053VL;1;1;31,5996;m%;96,48;0,263;0,146;0,345;1,423;0,187;0;0,007;0;0,957;0,149;0,0023;0;0;0;0;0,015;0,0001;0;0;0;0,0023;0,02;0;0;0,004;0;-700,6169848
G17-0138;424932;P96322;P18-00053VL;1;1;31,7123;m%;96,48;0,259;0,147;0,346;1,423;0,186;0;0,007;0;0,956;0,149;0,0021;0;0;0;0;0,014;0,0001;0;0;0;0,0023;0,028;0;0;0,005;0;-700,3736139
G17-0138;424932;P96322;P18-00053VL;1;1;31,809;m%;96,48;0,256;0,147;0,348;1,423;0,187;0;0,008;0;0,955;0,149;0,002;0;0;0;0;0,016;0;0;0;0;0,0023;0,023;0;0;0,005;0;-700,1660538
G17-0138;424932;P96322;P18-00053VL;1;1;31,9218;m%;96,5;0,254;0,148;0,348;1,423;0,187;0;0,008;0;0,952;0,149;0,0023;0,0001;0;0;0;0,015;0,0004;0;0;0;0,0023;0,021;0;0;0,004;0;-699,9254189
G17-0138;424932;P96322;P18-00053VL;1;1;32,0345;m%;96,5;0,25;0,148;0,349;1,423;0,188;0;0,007;0;0,948;0,148;0,002;0;0;0;0;0,015;0;0;0;0;0,0023;0,022;0;0;0,006;0;-699,6866056
G17-0138;424932;P96322;P18-00053VL;1;1;32,1312;m%;96,49;0,248;0,148;0,35;1,422;0,188;0;0,008;0;0,945;0,148;0,0026;0,0001;0;0;0;0,015;0;0;0;0;0,0023;0,028;0;0;0,005;0;-699,4829885
G17-0138;424932;P96322;P18-00053VL;1;1;32,244;m%;96,48;0,244;0,148;0,352;1,422;0,188;0;0,007;0;0,944;0,148;0,0021;0;0;0;0;0,015;0,0006;0;0;0;0,0023;0,022;0;0;0,004;0;-699,2469902
G17-0138;424932;P96322;P18-00053VL;1;1;32,3568;m%;96,5;0,242;0,148;0,353;1,422;0,189;0;0,007;0;0,941;0,147;0,002;0;0;0;0;0,016;0,0001;0;0;0;0,0023;0,025;0;0;0,003;0;-699,0126411
G17-0138;424932;P96322;P18-00053VL;1;1;32,4696;m%;96,51;0,24;0,149;0,354;1,423;0,189;0;0,008;0;0,938;0,147;0,0024;0;0;0;0;0,015;0;0;0;0;0,0023;0,026;0;0;0,005;0;-698,7799542
G17-0138;424932;P96322;P18-00053VL;1;1;32,5664;m%;96,51;0,237;0,148;0,356;1,423;0,189;0;0,008;0;0,935;0,148;0,0023;0;0;0;0;0,015;0,0007;0;0;0;0,0023;0,03;0;0;0,007;0;-698,5816073
G17-0138;424932;P96322;P18-00053VL;1;1;32,6792;m%;96,51;0,235;0,148;0,357;1,423;0,19;0;0,007;0;0,933;0,147;0,0022;0;0;0;0;0,013;0,0006;0;0;0;0,0024;0,027;0;0;0,007;0;-698,3520419
G17-0138;424932;P96322;P18-00053VL;1;1;32,7921;m%;96,5;0,231;0,148;0,358;1,424;0,19;0;0,007;0;0,93;0,147;0,0022;0;0;0;0;0,014;0,0002;0;0;0;0,0023;0,032;0;0;0,007;0;-698,1239722
G17-0138;424932;P96322;P18-00053VL;1;1;32,8889;m%;96,52;0,228;0,148;0,36;1,425;0,19;0;0,008;0;0,928;0,147;0,0023;0;0;0;0;0,015;0;0;0;0;0,0023;0,025;0;0;0,006;0;-697,9297884
G17-0138;424932;P96322;P18-00053VL;1;1;33,0019;m%;96,52;0,226;0,148;0,361;1,425;0,191;0;0,009;0;0,927;0,147;0,0022;0;0;0;0;0,015;0,0004;0;0;0;0,0023;0,027;0;0;0,004;0;-697,7047079
G17-0138;424932;P96322;P18-00053VL;1;1;33,1149;m%;96,52;0,224;0,148;0,362;1,426;0,191;0;0,008;0;0,925;0,147;0,0022;0;0;0;0;0,016;0;0;0;0;0,0023;0,026;0;0;0,006;0;-697,4813622
G17-0138;424932;P96322;P18-00053VL;1;1;33,2117;m%;96,53;0,222;0,149;0,363;1,427;0,191;0;0,007;0;0,923;0,147;0,002;0;0;0;0;0,016;0;0;0;0;0,0023;0,021;0;0;0,005;0;-697,2914235
G17-0138;424932;P96322;P18-00053VL;1;1;33,3246;m%;96,5;0,22;0,148;0,364;1,428;0,192;0;0,008;0;0,921;0,147;0,0024;0;0;0;0;0,014;0;0;0;0;0,0023;0,028;0;0;0,005;0;-697,0715201
G17-0138;424932;P96322;P18-00053VL;1;1;33,4376;m%;96,52;0,218;0,148;0,365;1,428;0,193;0;0,008;0;0,919;0,147;0,0021;0;0;0;0;0,014;0,0001;0;0;0;0,0023;0,029;0;0;0,005;0;-696,8531848
G17-0138;424932;P96322;P18-00053VL;1;1;33,5506;m%;96,53;0,216;0,148;0,366;1,428;0,194;0;0,008;0;0,916;0,147;0,0021;0;0;0;0;0,015;0,0001;0;0;0;0,0023;0,024;0;0;0,004;0;-696,6366224
G17-0138;424932;P96322;P18-00053VL;1;1;33,6475;m%;96,53;0,214;0,148;0,367;1,428;0,194;0;0,007;0;0,912;0,147;0,0023;0;0;0;0;0,015;0;0;0;0;0,0024;0,024;0;0;0,005;0;-696,4523342
G17-0138;424932;P96322;P18-00053VL;1;1;33,7605;m%;96,52;0,213;0,148;0,368;1,426;0,195;0;0,008;0;0,911;0,147;0,0022;0;0;0;0;0,014;0,0011;0;0;0;0,0024;0,023;0;0;0,004;0;-696,2390888
G17-0138;424932;P96322;P18-00053VL;1;1;33,8734;m%;96,53;0,21;0,147;0,369;1,425;0,195;0;0,008;0;0,909;0,147;0,0023;0;0;0;0;0,016;0;0;0;0;0,0023;0,029;0;0;0,006;0;-696,0278273
G17-0138;424932;P96322;P18-00053VL;1;1;33,9702;m%;96,56;0,208;0,147;0,37;1,425;0,196;0;0,008;0;0,906;0,147;0,0022;0;0;0;0;0,015;0;0;0;0;0,0023;0,015;0;0;0,004;0;-695,8481274
G17-0138;424932;P96322;P18-00053VL;1;1;34,0832;m%;96,57;0,206;0,147;0,371;1,424;0,196;0;0,008;0;0,903;0,147;0,002;0;0;0;0;0,014;0,0006;0;0;0;0,0023;0,017;0;0;0,004;0;-695,6400363
G17-0138;424932;P96322;P18-00053VL;1;1;34,1962;m%;96,55;0,204;0,146;0,372;1,423;0,197;0;0,007;0;0,901;0,146;0,0022;0;0;0;0;0,014;0;0;0;0;0,0023;0,03;0;0;0,005;0;-695,4337645
G17-0138;424932;P96322;P18-00053VL;1;1;34,3092;m%;96,56;0,202;0,145;0,373;1,421;0,197;0;0,008;0;0,898;0,147;0,0021;0;0;0;0;0,016;0,0005;0;0;0;0,0023;0,024;0;0;0,005;0;-695,2293188
G17-0138;424932;P96322;P18-00053VL;1;1;34,406;m%;96,56;0,2;0,145;0,374;1,42;0,196;0;0,008;0;0,895;0,147;0,0024;0;0;0;0;0,016;0,0005;0;0;0;0,0023;0,017;0;0;0,006;0;-695,0556401
G17-0138;424932;P96322;P18-00053VL;1;1;34,519;m%;96,55;0,198;0,145;0,375;1,419;0,196;0;0,008;0;0,892;0,147;0,0021;0;0;0;0;0,015;0;0;0;0;0,0023;0,031;0;0;0,007;0;-694,8546019
G17-0138;424932;P96322;P18-00053VL;1;1;34,632;m%;96,58;0,196;0,145;0,376;1,42;0,197;0;0,008;0;0,89;0,147;0,0021;0;0;0;0;0,015;0;0;0;0;0,0023;0,023;0;0;0,006;0;-694,6554073
G17-0138;424932;P96322;P18-00053VL;1;1;34,7289;m%;96,57;0,193;0,144;0,377;1,421;0,197;0;0,007;0;0,886;0,147;0,0021;0;0;0;0;0,015;0,0003;0;0;0;0,0023;0,034;0;0;0,004;0;-694,486066
G17-0138;424932;P96322;P18-00053VL;1;1;34,8419;m%;96,58;0,191;0,145;0,378;1,421;0,198;0;0,007;0;0,883;0,147;0,0021;0;0;0;0;0,014;0,0004;0;0;0;0,0023;0,029;0;0;0,006;0;-694,2903103
G17-0138;424932;P96322;P18-00053VL;1;1;34,955;m%;96,59;0,19;0,145;0,379;1,42;0,198;0;0,008;0;0,88;0,147;0,0023;0;0;0;0;0,015;0;0;0;0;0,0023;0,024;0,001;0;0,006;0;-694,0962421
G17-0138;424932;P96322;P18-00053VL;1;1;35,0518;m%;96,57;0,188;0,145;0,38;1,42;0,198;0;0,008;0;0,877;0,147;0,002;0;0;0;0;0,016;0;0;0;0;0,0023;0,033;0;0;0,006;0;-693,9316249
G17-0138;424932;P96322;P18-00053VL;1;1;35,1648;m%;96,6;0,185;0,145;0,381;1,42;0,199;0;0,008;0;0,875;0,148;0,0021;0;0;0;0;0,016;0,0002;0;0;0;0,0023;0,024;0;0;0,004;0;-693,7411907
G17-0138;424932;P96322;P18-00053VL;1;1;35,2779;m%;96,59;0,183;0,146;0,382;1,42;0,199;0;0,008;0;0,873;0,148;0,0021;0;0;0;0;0,015;0,0005;0;0;0;0,0024;0,024;0;0;0,008;0;-693,5524603
G17-0138;424932;P96322;P18-00053VL;1;1;35,3911;m%;96,59;0,181;0,146;0,383;1,42;0,199;0;0,007;0;0,871;0,147;0,0021;0;0;0;0;0,015;0;0;0;0;0,0024;0,027;0,001;0;0,006;0;-693,3654421
G17-0138;424932;P96322;P18-00053VL;1;1;35,488;m%;96,6;0,179;0,147;0,385;1,421;0,2;0;0,008;0;0,868;0,147;0,0021;0;0;0;0;0,014;0,0001;0;0;0;0,0023;0,023;0;0;0,004;0;-693,2068489
G17-0138;424932;P96322;P18-00053VL;1;1;35,6011;m%;96,59;0,178;0,147;0,386;1,42;0,2;0;0,008;0;0,866;0,147;0,0025;0;0;0;0;0,013;0,0013;0;0;0;0,0023;0,037;0;0;0,003;0;-693,0234889
G17-0138;424932;P96322;P18-00053VL;1;1;35,7142;m%;96,62;0,177;0,148;0,388;1,419;0,201;0;0,008;0;0,864;0,147;0,0024;0;0;0;0;0,014;0,0006;0;0;0;0,0023;0,02;0;0;0,004;0;-692,8420131
G17-0138;424932;P96322;P18-00053VL;1;1;35,8111;m%;96,6;0,176;0,149;0,389;1,42;0,201;0;0,007;0;0,862;0,147;0,0019;0,0001;0;0;0;0,014;0;0;0;0;0,0023;0,025;0;0;0,005;0;-692,6880315
G17-0138;424932;P96322;P18-00053VL;1;1;35,9242;m%;96,61;0,174;0,149;0,389;1,422;0,202;0;0,008;0;0,86;0,146;0,0025;0;0;0;0;0,014;0;0;0;0;0,0023;0,025;0;0;0,005;0;-692,5100594
G17-0138;424932;P96322;P18-00053VL;1;1;36,0374;m%;96,6;0,173;0,15;0,391;1,422;0,202;0;0,008;0;0,858;0,146;0,0021;0;0;0;0;0,014;0;0;0;0;0,0024;0,021;0;0;0,004;0;-692,3338216
G17-0138;424932;P96322;P18-00053VL;1;1;36,1344;m%;96,59;0,172;0,151;0,392;1,423;0,203;0;0,007;0;0,856;0,146;0,002;0;0;0;0;0,016;0;0;0;0;0,0023;0,033;0;0;0,007;0;-692,1843114
G17-0138;424932;P96322;P18-00053VL;1;1;36,2475;m%;96,6;0,171;0,151;0,393;1,424;0,204;0;0,008;0;0,853;0,146;0,0017;0;0;0;0;0,015;0,0006;0;0;0;0,0023;0,028;0;0;0,006;0;-692,0117417
G17-0138;424932;P96322;P18-00053VL;1;1;36,3608;m%;96,6;0,169;0,152;0,394;1,425;0,204;0;0,007;0;0,851;0,146;0,0021;0;0;0;0;0,015;0;0;0;0;0,0023;0,023;0;0;0,006;0;-691,8407629
G17-0138;424932;P96322;P18-00053VL;1;1;36,4578;m%;96,59;0,167;0,152;0,394;1,425;0,205;0;0,008;0;0,85;0,147;0,0023;0;0;0;0;0,016;0;0;0;0;0,0023;0,025;0;0;0,005;0;-691,6958899
G17-0138;424932;P96322;P18-00053VL;1;1;36,5711;m%;96,6;0,166;0,153;0,395;1,425;0,204;0;0,007;0;0,848;0,148;0,0025;0;0;0;0;0,013;0;0;0;0;0,0023;0,024;0;0;0,007;0;-691,5284333
G17-0138;424932;P96322;P18-00053VL;1;1;36,6843;m%;96,6;0,164;0,153;0,396;1,425;0,204;0;0,008;0;0,847;0,149;0,0022;0;0;0;0;0,014;0,0001;0;0;0;0,0023;0,03;0;0;0,006;0;-691,3630189
G17-0138;424932;P96322;P18-00053VL;1;1;36,7977;m%;96,62;0,162;0,153;0,397;1,425;0,205;0;0,008;0;0,844;0,149;0,0021;0;0;0;0;0,014;0,0001;0;0;0;0,0023;0,028;0;0;0,005;0;-691,1992097
G17-0138;424932;P96322;P18-00053VL;1;1;36,8948;m%;96,61;0,161;0,153;0,398;1,423;0,206;0;0,008;0;0,841;0,149;0,0023;0;0;0;0;0,015;0;0;0;0;0,0023;0,024;0;0;0,006;0;-691,0604548
G17-0138;424932;P96322;P18-00053VL;1;1;37,0081;m%;96,62;0,159;0,153;0,399;1,423;0,206;0;0,008;0;0,837;0,15;0,0022;0;0;0;0;0,016;0;0;0;0;0,0023;0,021;0;0;0,005;0;-690,9003079
G17-0138;424932;P96322;P18-00053VL;1;1;37,1214;m%;96,6;0,157;0,153;0,4;1,422;0,206;0;0,008;0;0,835;0,15;0,002;0;0;0;0;0,016;0;0;0;0;0,0023;0,033;0;0;0,005;0;-690,7420525
G17-0138;424932;P96322;P18-00053VL;1;1;37,2186;m%;96,62;0,157;0,153;0,401;1,421;0,206;0;0,008;0;0,832;0,149;0,002;0,0001;0;0;0;0,014;0,0002;0;0;0;0,0023;0,036;0;0;0,005;0;-690,6077908
G17-0138;424932;P96322;P18-00053VL;1;1;37,3319;m%;96,62;0,156;0,153;0,402;1,421;0,208;0;0,008;0;0,829;0,149;0,0023;0;0;0;0;0,015;0;0;0;0;0,0023;0,029;0;0;0,004;0;-690,4530429
G17-0138;424932;P96322;P18-00053VL;1;1;37,4453;m%;96,63;0,155;0,153;0,403;1,421;0,208;0;0,008;0;0,826;0,149;0,0023;0;0;0;0;0,015;0;0;0;0;0,0023;0,029;0;0;0,002;0;-690,3000451
G17-0138;424932;P96322;P18-00053VL;1;1;37,5425;m%;96,63;0,154;0,153;0,404;1,422;0,208;0;0,008;0;0,823;0,148;0,0022;0;0;0;0;0,014;0;0;0;0;0,0023;0,028;0;0;0,005;0;-690,1704038
G17-0138;424932;P96322;P18-00053VL;1;1;37,6559;m%;96,63;0,153;0,153;0,405;1,422;0,209;0;0,008;0;0,82;0,147;0,002;0;0;0;0;0,015;0;0;0;0;0,0023;0,034;0;0;0,005;0;-690,0209024
G17-0138;424932;P96322;P18-00053VL;1;1;37,7692;m%;96,62;0,152;0,153;0,406;1,422;0,21;0;0,008;0;0,817;0,147;0,0021;0;0;0;0;0,015;0;0;0;0;0,0023;0,035;0;0;0,005;0;-689,8734077
G17-0138;424932;P96322;P18-00053VL;1;1;37,8663;m%;96,64;0,15;0,152;0,407;1,421;0,21;0;0,008;0;0,814;0,147;0,0021;0;0;0;0;0,015;0,0001;0;0;0;0,0023;0,022;0;0;0,003;0;-689,7484905
G17-0138;424932;P96322;P18-00053VL;1;1;37,9797;m%;96,64;0,149;0,152;0,408;1,421;0,211;0;0,008;0;0,811;0,146;0,0019;0;0;0;0;0,015;0,0003;0;0;0;0,0023;0,032;0;0;0,005;0;-689,6043387
G17-0138;424932;P96322;P18-00053VL;1;1;38,0931;m%;96,63;0,148;0,151;0,409;1,42;0,211;0;0,008;0;0,809;0,147;0,0019;0;0;0;0;0,016;0;0;0;0;0,0023;0,033;0;0;0,006;0;-689,4620518
G17-0138;424932;P96322;P18-00053VL;1;1;38,1903;m%;96,65;0,147;0,15;0,41;1,421;0,212;0;0,007;0;0,806;0,148;0,0021;0;0;0;0;0,014;0;0;0;0;0,0023;0,032;0;0;0,005;0;-689,341572
G17-0138;424932;P96322;P18-00053VL;1;1;38,3037;m%;96,68;0,145;0,149;0,411;1,42;0,211;0;0,008;0;0,803;0,148;0,002;0;0;0;0;0,016;0,0001;0;0;0;0,0023;0,023;0;0;0,006;0;-689,202735
G17-0138;424932;P96322;P18-00053VL;1;1;38,4171;m%;96,66;0,143;0,148;0,412;1,419;0,212;0;0,007;0;0,8;0,149;0,0022;0;0;0;0;0,016;0,0001;0;0;0;0,0023;0,023;0;0;0,005;0;-689,0657477
G17-0138;424932;P96322;P18-00053VL;1;1;38,5142;m%;96,65;0,142;0,147;0,413;1,418;0,213;0;0,008;0;0,797;0,149;0,0023;0;0;0;0;0,017;0,0002;0;0;0;0,0023;0,027;0;0;0,007;0;-688,9499165
G17-0138;424932;P96322;P18-00053VL;1;1;38,6276;m%;96,65;0,141;0,147;0,414;1,416;0,213;0;0,008;0;0,794;0,149;0,0021;0;0;0;0;0,015;0;0;0;0;0,0023;0,037;0;0;0,007;0;-688,8163472
G17-0138;424932;P96322;P18-00053VL;1;1;38,7411;m%;96,67;0,14;0,145;0,415;1,414;0,213;0;0,008;0;0,792;0,15;0,0022;0;0;0;0;0,017;0,0007;0;0;0;0,0023;0,022;0;0;0,006;0;-688,6844948
G17-0138;424932;P96322;P18-00053VL;1;1;38,8383;m%;96,67;0,139;0,145;0,416;1,413;0,213;0;0,007;0;0,79;0,15;0,0021;0;0;0;0;0,016;0,0008;0;0;0;0,0023;0,034;0;0;0,003;0;-688,573032
G17-0138;424932;P96322;P18-00053VL;1;1;38,9518;m%;96,66;0,138;0,144;0,417;1,411;0,213;0;0,007;0;0,788;0,15;0,0021;0;0;0;0;0,015;0,0002;0;0;0;0,0023;0,037;0;0;0,005;0;-688,444569
G17-0138;424932;P96322;P18-00053VL;1;1;39,0652;m%;96,69;0,137;0,143;0,418;1,409;0,213;0;0,008;0;0,786;0,15;0,0022;0;0;0;0;0,016;0;0;0;0;0,0023;0,022;0;0;0,005;0;-688,3180324
G17-0138;424932;P96322;P18-00053VL;1;1;39,1785;m%;96,68;0,136;0,143;0,419;1,407;0,213;0;0,008;0;0,784;0,149;0,0024;0;0;0;0;0,015;0;0;0;0;0,0023;0,029;0;0;0,002;0;-688,1934097
G17-0138;424932;P96322;P18-00053VL;1;1;39,2757;m%;96,7;0,135;0,142;0,42;1,406;0,214;0;0,007;0;0,783;0,149;0,0024;0;0;0;0;0,015;0;0;0;0;0,0023;0,034;0;0;0,004;0;-688,0879259
G17-0138;424932;P96322;P18-00053VL;1;1;39,3892;m%;96,72;0,135;0,141;0,421;1,405;0,214;0;0,007;0;0,781;0,149;0,0026;0;0;0;0;0,016;0,0003;0;0;0;0,0023;0,021;0;0;0,003;0;-687,9664171
