Repository: MajPaji/G17-0024

File: ecorr_raw_data.csv (part 17 of 29)
Proj no.;TO no.;Coil no.;Sample no.;WS;Brazed;Depth [μm];Unit;Al;Si;Fe;Cu;Mn;Mg;Cr;Ni-L;Ni-H;Zn;Ti;B;Be;Bi;Ca;Cd;Ga;Hg;In;Li;Na;P;Pb;Sn;Sr;V;Zr;
G17-0138;424932;P96322;P18-00053VL;1;1;39,5026;m%;96,69;0,134;0,14;0,421;1,403;0,214;0;0,008;0;0,778;0,149;0,0025;0;0;0;0;0,017;0,0001;0;0;0;0,0023;0,03;0;0;0,005;0;-687,8467979
G17-0138;424932;P96322;P18-00053VL;1;1;39,5998;m%;96,69;0,133;0,14;0,422;1,402;0,214;0;0,008;0;0,776;0,149;0,0024;0;0;0;0;0,017;0,0003;0;0;0;0,0023;0,036;0;0;0,007;0;-687,7456788
G17-0138;424932;P96322;P18-00053VL;1;1;39,7133;m%;96,7;0,132;0,14;0,423;1,403;0,215;0;0,007;0;0,773;0,148;0,0019;0;0;0;0;0,015;0;0;0;0;0,0023;0,029;0;0;0,006;0;-687,6292439
G17-0138;424932;P96322;P18-00053VL;1;1;39,8267;m%;96,71;0,131;0,14;0,424;1,403;0,215;0;0,007;0;0,77;0,148;0,0019;0;0;0;0;0,015;0;0;0;0;0,0023;0,024;0;0;0,004;0;-687,5146687
G17-0138;424932;P96322;P18-00053VL;1;1;39,924;m%;96,72;0,129;0,14;0,424;1,403;0,216;0;0,008;0;0,768;0,148;0,0023;0;0;0;0;0,016;0;0;0;0;0,0023;0,028;0;0;0,006;0;-687,4177535
G17-0138;424932;P96322;P18-00053VL;1;1;40,0376;m%;96,72;0,128;0,141;0,425;1,403;0,216;0;0,008;0;0,765;0,149;0,0021;0;0;0;0;0,017;0,0001;0;0;0;0,0023;0,028;0;0;0,005;0;-687,3062221
G17-0138;424932;P96322;P18-00053VL;1;1;40,1512;m%;96,7;0,128;0,141;0,426;1,403;0,217;0;0,008;0;0,762;0,149;0,0023;0,0001;0;0;0;0,015;0,0007;0;0;0;0,0023;0,034;0;0;0,007;0;-687,1964259
G17-0138;424932;P96322;P18-00053VL;1;1;40,2486;m%;96,72;0,127;0,142;0,426;1,404;0,217;0;0,008;0;0,758;0,149;0,0022;0;0;0;0;0,014;0;0;0;0;0,0023;0,027;0;0;0,005;0;-687,1036613
G17-0138;424932;P96322;P18-00053VL;1;1;40,3622;m%;96,73;0,127;0,143;0,427;1,403;0,218;0;0,009;0;0,756;0,148;0,0021;0;0;0;0;0,015;0;0;0;0;0,0023;0,023;0;0;0,008;0;-686,9970609
G17-0138;424932;P96322;P18-00053VL;1;1;40,4758;m%;96,71;0,126;0,143;0,428;1,403;0,218;0;0,008;0;0,754;0,148;0,0021;0;0;0;0;0,016;0,0003;0;0;0;0,0023;0,025;0;0;0,006;0;-686,8921661
G17-0138;424932;P96322;P18-00053VL;1;1;40,5732;m%;96,72;0,125;0,144;0,429;1,403;0,218;0;0,008;0;0,751;0,148;0,0019;0;0;0;0;0,015;0;0;0;0;0,0023;0,027;0;0;0,005;0;-686,8035796
G17-0138;424932;P96322;P18-00053VL;1;1;40,6867;m%;96,73;0,125;0,144;0,43;1,401;0,218;0;0,008;0;0,748;0,148;0,0024;0;0;0;0;0,015;0;0;0;0;0,0023;0,019;0;0;0,004;0;-686,7019125
G17-0138;424932;P96322;P18-00053VL;1;1;40,8003;m%;96,74;0,125;0,144;0,43;1,4;0,218;0;0,008;0;0,745;0,148;0,0021;0;0;0;0;0,014;0,0002;0;0;0;0,0023;0,019;0;0;0,003;0;-686,601829
G17-0138;424932;P96322;P18-00053VL;1;1;40,8978;m%;96,73;0,124;0,144;0,431;1,4;0,218;0;0,008;0;0,743;0,149;0,0023;0,0001;0;0;0;0,017;0,0005;0;0;0;0,0023;0,027;0;0;0,005;0;-686,517256
G17-0138;424932;P96322;P18-00053VL;1;1;41,0115;m%;96,73;0,124;0,143;0,431;1,4;0,219;0;0,008;0;0,741;0,148;0,0025;0;0;0;0;0,016;0;0;0;0;0,0023;0,032;0;0;0,004;0;-686,4201676
G17-0138;424932;P96322;P18-00053VL;1;1;41,1252;m%;96,75;0,122;0,143;0,432;1,399;0,219;0;0,007;0;0,738;0,147;0,0021;0;0;0;0;0,016;0,0008;0;0;0;0,0023;0,023;0;0;0,007;0;-686,3247224
G17-0138;424932;P96322;P18-00053VL;1;1;41,2226;m%;96,75;0,121;0,143;0,433;1,398;0,219;0;0,008;0;0,735;0,147;0,0023;0;0;0;0;0,015;0,0001;0;0;0;0,0023;0,027;0;0;0,005;0;-686,2442578
G17-0138;424932;P96322;P18-00053VL;1;1;41,3363;m%;96,73;0,12;0,142;0,433;1,398;0,22;0;0,008;0;0,731;0,148;0,0024;0;0;0;0;0,016;0;0;0;0;0,0023;0,035;0;0;0,007;0;-686,151831
G17-0138;424932;P96322;P18-00053VL;1;1;41,4501;m%;96,74;0,12;0,142;0,434;1,399;0,22;0;0,008;0;0,728;0,148;0,0022;0;0;0;0;0,015;0,0003;0;0;0;0,0023;0,033;0;0;0,006;0;-686,0609328
G17-0138;424932;P96322;P18-00053VL;1;1;41,5475;m%;96,74;0,12;0,142;0,434;1,399;0,221;0;0,009;0;0,726;0,147;0,0022;0;0;0;0;0,016;0,0002;0;0;0;0,0023;0,028;0,001;0;0,006;0;-685,9844036
G17-0138;424932;P96322;P18-00053VL;1;1;41,6613;m%;96,76;0,118;0,142;0,435;1,399;0,221;0;0,008;0;0,723;0,147;0,0026;0;0;0;0;0,015;0;0;0;0;0,0023;0,034;0;0;0,007;0;-685,8964603
G17-0138;424932;P96322;P18-00053VL;1;1;41,775;m%;96,74;0,117;0,142;0,436;1,399;0,222;0;0,008;0;0,721;0,147;0,0022;0;0;0;0;0,015;0,0002;0;0;0;0,0023;0,034;0;0;0,008;0;-685,8101655
G17-0138;424932;P96322;P18-00053VL;1;1;41,8726;m%;96,75;0,117;0,142;0,437;1,398;0,222;0;0,008;0;0,719;0,147;0,0024;0;0;0;0;0,015;0,0005;0;0;0;0,0023;0,028;0;0;0,006;0;-685,7373326
G17-0138;424932;P96322;P18-00053VL;1;1;41,9865;m%;96,76;0,116;0,142;0,438;1,398;0,222;0;0,008;0;0,716;0,147;0,0026;0;0;0;0;0,015;0;0;0;0;0,0023;0,028;0;0;0,006;0;-685,6537753
G17-0138;424932;P96322;P18-00053VL;1;1;42,0841;m%;96,76;0,116;0,142;0,439;1,399;0,223;0;0,008;0;0,713;0,147;0,0024;0;0;0;0;0,014;0,0005;0;0;0;0,0023;0,034;0;0;0,005;0;-685,5833991
G17-0138;424932;P96322;P18-00053VL;1;1;42,1979;m%;96,77;0,116;0,142;0,44;1,399;0,223;0;0,008;0;0,711;0,147;0,0025;0;0;0;0;0,014;0;0;0;0;0,0023;0,027;0;0;0,006;0;-685,502755
G17-0138;424932;P96322;P18-00053VL;1;1;42,3117;m%;96,76;0,116;0,142;0,441;1,4;0,223;0;0,008;0;0,709;0,146;0,0021;0;0;0;0;0,014;0;0;0;0;0,0023;0,024;0;0;0,004;0;-685,423619
G17-0138;424932;P96322;P18-00053VL;1;1;42,4093;m%;96,76;0,115;0,143;0,442;1,4;0,224;0;0,009;0;0,707;0,145;0,0019;0;0;0;0;0,016;0,0002;0;0;0;0,0023;0,034;0;0;0,004;0;-685,356939
G17-0138;424932;P96322;P18-00053VL;1;1;42,5232;m%;96,75;0,113;0,143;0,443;1,401;0,224;0;0,008;0;0,705;0,145;0,0022;0;0;0;0;0,015;0,0009;0;0;0;0,0023;0,038;0;0;0,006;0;-685,2804999
G17-0138;424932;P96322;P18-00053VL;1;1;42,6371;m%;96,76;0,113;0,144;0,445;1,401;0,224;0;0,008;0;0,702;0,145;0,0023;0;0;0;0;0,016;0,0007;0;0;0;0,0023;0,036;0;0;0,006;0;-685,20553
G17-0138;424932;P96322;P18-00053VL;1;1;42,7348;m%;96,75;0,113;0,144;0,445;1,401;0,225;0;0,008;0;0,701;0,144;0,0025;0;0;0;0;0,013;0,0004;0;0;0;0,0024;0,032;0;0;0,006;0;-685,1423824
G17-0138;424932;P96322;P18-00053VL;1;1;42,8488;m%;96,76;0,113;0,145;0,446;1,402;0,226;0;0,008;0;0,697;0,144;0,0025;0;0;0;0;0,015;0,0001;0;0;0;0,0023;0,028;0;0;0,006;0;-685,0700394
G17-0138;424932;P96322;P18-00053VL;1;1;42,9627;m%;96,78;0,113;0,145;0,447;1,404;0,226;0;0,008;0;0,695;0,143;0,0023;0,0002;0;0;0;0,015;0;0;0;0;0,0023;0,028;0;0;0,007;0;-684,9991867
G17-0138;424932;P96322;P18-00053VL;1;1;43,0604;m%;96,78;0,112;0,146;0,447;1,405;0,226;0;0,007;0;0,692;0,143;0,0022;0;0;0;0;0,016;0;0;0;0;0,0023;0,021;0;0;0,005;0;-684,939536
G17-0138;424932;P96322;P18-00053VL;1;1;43,1745;m%;96,77;0,112;0,146;0,448;1,405;0,226;0;0,007;0;0,69;0,143;0,0021;0,0001;0;0;0;0,017;0,0007;0;0;0;0,0023;0,033;0;0;0,006;0;-684,8711731
G17-0138;424932;P96322;P18-00053VL;1;1;43,2886;m%;96,75;0,111;0,146;0,449;1,404;0,226;0;0,007;0;0,687;0,143;0,0019;0;0;0;0;0,015;0,0003;0;0;0;0,0023;0,034;0;0;0,006;0;-684,8041968
G17-0138;424932;P96322;P18-00053VL;1;1;43,3864;m%;96,76;0,111;0,147;0,45;1,404;0,226;0;0,007;0;0,685;0,142;0,0021;0;0;0;0;0,017;0,0001;0;0;0;0,0023;0,029;0;0;0,008;0;-684,7478802
G17-0138;424932;P96322;P18-00053VL;1;1;43,5004;m%;96,76;0,11;0,146;0,451;1,404;0,226;0;0,007;0;0,683;0,142;0,0022;0;0;0;0;0,017;0,0002;0;0;0;0,0023;0,035;0;0;0,006;0;-684,6834926
G17-0138;424932;P96322;P18-00053VL;1;1;43,6145;m%;96,77;0,11;0,146;0,451;1,405;0,227;0;0,008;0;0,681;0,142;0,0024;0;0;0;0;0,017;0,0002;0;0;0;0,0023;0,028;0;0;0,007;0;-684,6203888
G17-0138;424932;P96322;P18-00053VL;1;1;43,7123;m%;96,79;0,109;0,146;0,451;1,405;0,227;0;0,008;0;0,679;0,142;0,002;0;0;0;0;0,018;0;0;0;0;0,0023;0,025;0;0;0,006;0;-684,5673546
G17-0138;424932;P96322;P18-00053VL;1;1;43,8264;m%;96,77;0,109;0,145;0,452;1,403;0,227;0;0,008;0;0,677;0,142;0,0019;0;0;0;0;0,017;0;0;0;0;0,0023;0,033;0;0;0,005;0;-684,5066974
G17-0138;424932;P96322;P18-00053VL;1;1;43,9243;m%;96,78;0,108;0,144;0,453;1,402;0,227;0;0,008;0;0,674;0,142;0,0023;0;0;0;0;0,016;0,0004;0;0;0;0,0023;0,029;0;0;0,005;0;-684,4556842
G17-0138;424932;P96322;P18-00053VL;1;1;44,0384;m%;96,79;0,107;0,144;0,454;1,401;0,228;0;0,008;0;0,67;0,142;0,0021;0;0;0;0;0,015;0,0002;0;0;0;0,0023;0,03;0;0;0,005;0;-684,3974177
G17-0138;424932;P96322;P18-00053VL;1;1;44,1526;m%;96,79;0,107;0,143;0,455;1,401;0,228;0;0,008;0;0,666;0,142;0,0023;0;0;0;0;0,015;0;0;0;0;0,0023;0,041;0;0;0,005;0;-684,3403644
G17-0138;424932;P96322;P18-00053VL;1;1;44,2505;m%;96,79;0,107;0,143;0,456;1,4;0,228;0;0,008;0;0,663;0,142;0,0021;0;0;0;0;0,016;0;0;0;0;0,0023;0,031;0;0;0,007;0;-684,2924487
G17-0138;424932;P96322;P18-00053VL;1;1;44,3646;m%;96,82;0,107;0,144;0,456;1,399;0,228;0;0,007;0;0,66;0,143;0,002;0,0001;0;0;0;0,015;0;0;0;0;0,0023;0,028;0;0;0,004;0;-684,237747
G17-0138;424932;P96322;P18-00053VL;1;1;44,4788;m%;96,8;0,107;0,144;0,457;1,398;0,229;0;0,008;0;0,655;0,143;0,0022;0;0;0;0;0,016;0;0;0;0;0,0023;0,04;0;0;0,005;0;-684,1842131
G17-0138;424932;P96322;P18-00053VL;1;1;44,5767;m%;96,8;0,107;0,145;0,458;1,398;0,23;0;0,008;0;0,652;0,143;0,0023;0;0;0;0;0,016;0,0003;0;0;0;0,0023;0,023;0,001;0;0,005;0;-684,1392754
G17-0138;424932;P96322;P18-00053VL;1;1;44,691;m%;96,8;0,107;0,146;0,459;1,399;0,23;0;0,008;0;0,649;0,143;0,0022;0;0;0;0;0,016;0;0;0;0;0,0023;0,03;0;0;0,009;0;-684,0879099
G17-0138;424932;P96322;P18-00053VL;1;1;44,8053;m%;96,82;0,106;0,147;0,46;1,401;0,23;0;0,008;0;0,646;0,143;0,0024;0;0;0;0;0,017;0;0;0;0;0,0023;0,019;0;0;0,006;0;-684,0377131
G17-0138;424932;P96322;P18-00053VL;1;1;44,9032;m%;96,8;0,106;0,148;0,46;1,402;0,231;0;0,008;0;0,644;0,143;0,0022;0;0;0;0;0,015;0;0;0;0;0,0023;0,026;0;0;0,006;0;-683,9956344
G17-0138;424932;P96322;P18-00053VL;1;1;45,0176;m%;96,8;0,106;0,15;0,461;1,402;0,232;0;0,008;0;0,641;0,143;0,0021;0;0;0;0;0,015;0;0;0;0;0,0023;0,029;0;0;0,005;0;-683,9475188
G17-0138;424932;P96322;P18-00053VL;1;1;45,1156;m%;96,8;0,105;0,151;0,462;1,402;0,232;0;0,008;0;0,639;0,143;0,0023;0;0;0;0;0,015;0,0002;0;0;0;0,0023;0,032;0;0;0,006;0;-683,9071922
G17-0138;424932;P96322;P18-00053VL;1;1;45,2301;m%;96,8;0,104;0,151;0,462;1,403;0,233;0;0,008;0;0,637;0,143;0,0024;0;0;0;0;0,015;0,0001;0;0;0;0,0023;0,033;0;0;0,006;0;-683,8611021
G17-0138;424932;P96322;P18-00053VL;1;1;45,3446;m%;96,8;0,104;0,152;0,463;1,405;0,233;0;0,008;0;0,635;0,143;0,0023;0;0;0;0;0,017;0;0;0;0;0,0023;0,028;0;0;0,006;0;-683,8161005
G17-0138;424932;P96322;P18-00053VL;1;1;45,4427;m%;96,8;0,104;0,152;0,464;1,406;0,233;0;0,008;0;0,633;0,143;0,0021;0;0;0;0;0,016;0;0;0;0;0,0023;0,036;0;0;0,005;0;-683,7783969
G17-0138;424932;P96322;P18-00053VL;1;1;45,5571;m%;96,81;0,103;0,152;0,464;1,407;0,233;0;0,008;0;0,63;0,143;0,0021;0,0001;0;0;0;0,017;0,0001;0;0;0;0,0023;0,027;0;0;0,004;0;-683,7354058
G17-0138;424932;P96322;P18-00053VL;1;1;45,6553;m%;96,8;0,104;0,152;0,465;1,408;0,233;0;0,008;0;0,627;0,144;0,0021;0;0;0;0;0,016;0;0;0;0;0,0023;0,028;0;0;0,005;0;-683,6993288
G17-0138;424932;P96322;P18-00053VL;1;1;45,7698;m%;96,81;0,103;0,152;0,465;1,409;0,233;0;0,008;0;0,625;0,144;0,0023;0;0;0;0;0,016;0,0002;0;0;0;0,0023;0,029;0;0;0,006;0;-683,6582111
G17-0138;424932;P96322;P18-00053VL;1;1;45,8843;m%;96,81;0,103;0,152;0,466;1,409;0,233;0;0,009;0;0,623;0,144;0,0021;0;0;0;0;0,016;0;0;0;0;0,0023;0,028;0;0;0,006;0;-683,6180962
G17-0138;424932;P96322;P18-00053VL;1;1;45,9824;m%;96,82;0,103;0,151;0,467;1,41;0,233;0;0,009;0;0,622;0,144;0,0019;0;0;0;0;0,015;0,0001;0;0;0;0,0023;0,029;0;0;0,006;0;-683,5845108
G17-0138;424932;P96322;P18-00053VL;1;1;46,097;m%;96,8;0,102;0,151;0,467;1,41;0,234;0;0,009;0;0,619;0,145;0,002;0;0;0;0;0,015;0,0001;0;0;0;0,0023;0,035;0;0;0,007;0;-683,5461761
G17-0138;424932;P96322;P18-00053VL;1;1;46,2115;m%;96,8;0,102;0,151;0,469;1,41;0,234;0;0,008;0;0,616;0,145;0,0023;0,0001;0;0,0001;0;0,016;0,0004;0;0;0;0,0023;0,027;0;0;0,008;0;-683,5088255
G17-0138;424932;P96322;P18-00053VL;1;1;46,3096;m%;96,81;0,102;0,151;0,47;1,409;0,235;0;0,008;0;0,613;0,145;0,0023;0;0;0,0001;0;0,015;0,0009;0;0;0;0,0023;0,03;0;0;0,006;0;-683,4775664
G17-0138;424932;P96322;P18-00053VL;1;1;46,4242;m%;96,81;0,1;0,15;0,47;1,408;0,235;0;0,008;0;0,611;0,145;0,0021;0;0;0;0;0,016;0;0;0;0;0,0023;0,033;0;0;0,003;0;-683,4419002
G17-0138;424932;P96322;P18-00053VL;1;1;46,5224;m%;96,82;0,099;0,15;0,471;1,406;0,236;0;0,009;0;0,609;0,145;0,0025;0;0;0;0;0,017;0;0;0;0;0,0023;0,029;0;0;0,006;0;-683,4120538
G17-0138;424932;P96322;P18-00053VL;1;1;46,6369;m%;96,82;0,099;0,149;0,472;1,404;0,236;0;0,008;0;0,607;0,145;0,0023;0;0;0;0;0,016;0;0;0;0;0,0023;0,032;0;0;0,005;0;-683,378071
G17-0138;424932;P96322;P18-00053VL;1;1;46,7516;m%;96,83;0,098;0,149;0,472;1,402;0,237;0;0,007;0;0,604;0,145;0,0021;0,0002;0;0;0;0,014;0,0002;0;0;0;0,0023;0,032;0;0;0,006;0;-683,3448938
G17-0138;424932;P96322;P18-00053VL;1;1;46,8498;m%;96,84;0,098;0,148;0,473;1,4;0,238;0;0,008;0;0,601;0,146;0,0024;0;0;0;0;0,017;0;0;0;0;0,0023;0,03;0;0;0,007;0;-683,3171629
G17-0138;424932;P96322;P18-00053VL;1;1;46,9644;m%;96,85;0,097;0,147;0,474;1,398;0,238;0;0,009;0;0,599;0,146;0,0023;0;0;0;0;0,015;0;0;0;0;0,0023;0,024;0;0;0,006;0;-683,28557
G17-0138;424932;P96322;P18-00053VL;1;1;47,0627;m%;96,85;0,097;0,147;0,474;1,397;0,238;0;0,008;0;0,597;0,146;0,0023;0;0;0;0;0,015;0;0;0;0;0,0023;0,028;0;0;0,006;0;-683,2591173
G17-0138;424932;P96322;P18-00053VL;1;1;47,1774;m%;96,84;0,096;0,147;0,474;1,395;0,238;0;0,008;0;0,595;0,146;0,002;0;0;0;0;0,016;0;0;0;0;0,0023;0,034;0;0;0,006;0;-683,2289898
G17-0138;424932;P96322;P18-00053VL;1;1;47,292;m%;96,84;0,095;0,146;0,474;1,395;0,238;0;0,008;0;0,593;0,146;0,0022;0;0;0;0;0,017;0,0002;0;0;0;0,0023;0,033;0;0;0,005;0;-683,1996648
G17-0138;424932;P96322;P18-00053VL;1;1;47,3902;m%;96,85;0,095;0,146;0,475;1,395;0,238;0;0,007;0;0,591;0,146;0,002;0,0002;0;0;0;0,016;0,0001;0;0;0;0,0023;0,029;0;0;0,006;0;-683,1751396
G17-0138;424932;P96322;P18-00053VL;1;1;47,5049;m%;96,86;0,095;0,146;0,475;1,395;0,238;0;0,008;0;0,588;0,146;0,0023;0;0;0;0;0,015;0,0002;0;0;0;0,0023;0,023;0;0;0,007;0;-683,1471818
G17-0138;424932;P96322;P18-00053VL;1;1;47,6032;m%;96,85;0,095;0,146;0,476;1,394;0,239;0;0,008;0;0,586;0,146;0,0023;0;0;0,0001;0;0,015;0;0;0;0;0,0023;0,024;0;0;0,007;0;-683,123798
G17-0138;424932;P96322;P18-00053VL;1;1;47,7179;m%;96,86;0,094;0,146;0,476;1,394;0,239;0;0,008;0;0,583;0,146;0,0022;0;0;0;0;0,017;0;0;0;0;0,0023;0,031;0;0;0,006;0;-683,0971694
G17-0138;424932;P96322;P18-00053VL;1;1;47,8326;m%;96,86;0,093;0,146;0,477;1,394;0,239;0;0,008;0;0,581;0,145;0,0022;0;0;0;0;0,017;0;0;0;0;0,0023;0,031;0;0;0,004;0;-683,0712297
G17-0138;424932;P96322;P18-00053VL;1;1;47,9309;m%;96,87;0,093;0,145;0,477;1,394;0,239;0;0,008;0;0,579;0,145;0,0025;0;0;0;0;0,016;0,0001;0;0;0;0,0023;0,021;0;0;0,005;0;-683,049533
G17-0138;424932;P96322;P18-00053VL;1;1;48,0456;m%;96,86;0,092;0,144;0,477;1,392;0,24;0;0,008;0;0,577;0,144;0,0021;0;0;0;0;0,016;0,0001;0;0;0;0,0023;0,032;0;0;0,006;0;-683,0248232
G17-0138;424932;P96322;P18-00053VL;1;1;48,144;m%;96,88;0,092;0,144;0,478;1,392;0,241;0;0,009;0;0,573;0,145;0,0022;0;0;0;0;0,018;0;0;0;0;0,0023;0,027;0;0;0,007;0;-683,0041321
G17-0138;424932;P96322;P18-00053VL;1;1;48,2588;m%;96,87;0,092;0,143;0,479;1,391;0,241;0;0,008;0;0,57;0,145;0,0026;0;0;0,0001;0;0,016;0;0;0;0;0,0023;0,026;0;0;0,006;0;-682,9805682
G17-0138;424932;P96322;P18-00053VL;1;1;48,3736;m%;96,88;0,092;0,142;0,479;1,39;0,242;0;0,008;0;0,568;0,145;0,0022;0;0;0;0;0,018;0,0003;0;0;0;0,0023;0,02;0,001;0;0,006;0;-682,9576064
G17-0138;424932;P96322;P18-00053VL;1;1;48,4719;m%;96,88;0,092;0,143;0,479;1,39;0,243;0;0,008;0;0,566;0,144;0,0025;0;0;0,0001;0;0,015;0,0002;0;0;0;0,0023;0,037;0;0;0,006;0;-682,9384094
G17-0138;424932;P96322;P18-00053VL;1;1;48,5868;m%;96,88;0,092;0,142;0,48;1,389;0,243;0;0,009;0;0,564;0,144;0,0026;0;0;0;0;0,018;0;0;0;0;0,0023;0,033;0;0;0,004;0;-682,9164973
G17-0138;424932;P96322;P18-00053VL;1;1;48,6852;m%;96,88;0,092;0,142;0,48;1,389;0,244;0;0,008;0;0,56;0,144;0,0027;0;0;0;0;0,017;0;0;0;0;0,0023;0,031;0;0;0,006;0;-682,8981699
G17-0138;424932;P96322;P18-00053VL;1;1;48,8001;m%;96,9;0,092;0,142;0,48;1,388;0,244;0;0,008;0;0,557;0,144;0,0028;0;0;0,0001;0;0,017;0,0001;0;0;0;0,0023;0,023;0;0;0,004;0;-682,8772645
G17-0138;424932;P96322;P18-00053VL;1;1;48,915;m%;96,89;0,092;0,143;0,481;1,387;0,245;0;0,008;0;0,553;0,144;0,0027;0;0;0,0001;0;0,017;0,0002;0;0;0;0,0023;0,019;0;0;0,006;0;-682,8568749
G17-0138;424932;P96322;P18-00053VL;1;1;49,0136;m%;96,89;0,091;0,144;0,482;1,388;0,245;0;0,008;0;0,551;0,144;0,0026;0;0;0,0001;0;0,017;0,0007;0;0;0;0,0023;0,03;0;0;0,006;0;-682,8397752
G17-0138;424932;P96322;P18-00053VL;1;1;49,1286;m%;96,89;0,091;0,144;0,482;1,389;0,245;0;0,008;0;0,55;0,143;0,0026;0;0;0,0001;0;0,016;0,0007;0;0;0;0,0023;0,033;0,003;0;0,005;0;-682,8202788
G17-0138;424932;P96322;P18-00053VL;1;1;49,2271;m%;96,89;0,09;0,144;0,483;1,39;0,245;0;0,008;0;0,548;0,142;0,0024;0;0;0,0001;0;0,017;0,0007;0;0;0;0,0023;0,033;0;0;0,005;0;-682,8039497
G17-0138;424932;P96322;P18-00053VL;1;1;49,3422;m%;96,91;0,09;0,145;0,484;1,39;0,245;0;0,009;0;0,545;0,142;0,0025;0;0;0;0;0,016;0;0;0;0;0,0023;0,028;0;0;0,004;0;-682,785285
G17-0138;424932;P96322;P18-00053VL;1;1;49,4572;m%;96,9;0,089;0,146;0,484;1,391;0,245;0;0,008;0;0,542;0,142;0,0026;0;0;0;0;0,014;0;0;0;0;0,0023;0,023;0;0;0,006;0;-682,7670673
G17-0138;424932;P96322;P18-00053VL;1;1;49,5558;m%;96,88;0,089;0,146;0,484;1,393;0,246;0;0,008;0;0,539;0,142;0,0021;0;0;0,0001;0;0,016;0;0;0;0;0,0023;0,032;0;0;0,005;0;-682,7517769
G17-0138;424932;P96322;P18-00053VL;1;1;49,671;m%;96,89;0,089;0,146;0,485;1,394;0,246;0;0,009;0;0,538;0,143;0,0023;0,0001;0;0;0;0,018;0;0;0;0;0,0023;0,041;0;0;0,006;0;-682,7342813
G17-0138;424932;P96322;P18-00053VL;1;1;49,7696;m%;96,89;0,088;0,147;0,486;1,394;0,246;0;0,008;0;0,536;0,143;0,0023;0,0001;0;0;0;0,017;0,0001;0;0;0;0,0023;0,034;0;0;0,005;0;-682,7196098
G17-0138;424932;P96322;P18-00053VL;1;1;49,8847;m%;96,9;0,088;0,147;0,487;1,394;0,246;0;0,008;0;0,534;0,143;0,0025;0;0;0;0;0,017;0,0005;0;0;0;0,0023;0,027;0;0;0,005;0;-682,7028208
G17-0138;424932;P96322;P18-00053VL;1;1;49,9835;m%;96,9;0,088;0,147;0,488;1,395;0,246;0;0,007;0;0,531;0,144;0,0023;0;0;0;0;0,017;0;0;0;0;0,0023;0,025;0;0;0,005;0;-682,6886869
G17-0138;424932;P96322;P18-00053VL;1;1;50,0987;m%;96,88;0,088;0,148;0,488;1,394;0,246;0;0,007;0;0,528;0,143;0,0024;0,0001;0;0;0;0,017;0,0001;0;0;0;0,0023;0,028;0;0;0,006;0;-682,6725147
G17-0138;424932;P96322;P18-00053VL;1;1;50,2139;m%;96,9;0,087;0,148;0,489;1,395;0,247;0;0,008;0;0,526;0,144;0,0025;0;0;0;0;0,014;0;0;0;0;0,0023;0,037;0;0;0,006;0;-682,6566573
G17-0138;424932;P96322;P18-00053VL;1;1;50,3127;m%;96,91;0,086;0,149;0,489;1,395;0,247;0;0,008;0;0,525;0,144;0,0029;0;0;0;0;0,016;0,001;0;0;0;0,0023;0,024;0;0;0,006;0;-682,6432949
G17-0138;424932;P96322;P18-00053VL;1;1;50,4279;m%;96,9;0,086;0,149;0,489;1,394;0,247;0;0,008;0;0,522;0,144;0,003;0;0;0;0;0,016;0,0009;0;0;0;0,0023;0,03;0;0;0,006;0;-682,6279761
G17-0138;424932;P96322;P18-00053VL;1;1;50,5266;m%;96,91;0,086;0,149;0,489;1,394;0,248;0;0,008;0;0,52;0,144;0,0026;0;0;0,0001;0;0,016;0;0;0;0;0,0023;0,026;0;0;0,005;0;-682,6150629
G17-0138;424932;P96322;P18-00053VL;1;1;50,6417;m%;96,9;0,086;0,149;0,489;1,393;0,248;0;0,008;0;0,518;0,143;0,0028;0;0;0,0001;0;0,016;0;0;0;0;0,0023;0,03;0;0;0,007;0;-682,6002355
G17-0138;424932;P96322;P18-00053VL;1;1;50,7405;m%;96,92;0,086;0,148;0,489;1,392;0,248;0;0,009;0;0,516;0,143;0,0031;0,0001;0;0,0001;0;0,015;0,0004;0;0;0;0,0023;0,021;0;0;0,005;0;-682,5876945
G17-0138;424932;P96322;P18-00053VL;1;1;50,8558;m%;96,92;0,086;0,148;0,489;1,391;0,249;0;0,009;0;0,513;0,143;0,0026;0;0;0,0001;0;0,019;0,0005;0;0;0;0,0023;0,031;0;0;0,005;0;-682,573262
G17-0138;424932;P96322;P18-00053VL;1;1;50,9712;m%;96,92;0,085;0,147;0,489;1,39;0,249;0;0,009;0;0,512;0,142;0,0031;0;0;0,0001;0;0,017;0,0009;0;0;0;0,0023;0,019;0;0;0,007;0;-682,5590199
G17-0138;424932;P96322;P18-00053VL;1;1;51,0701;m%;96,92;0,085;0,145;0,488;1,388;0,25;0;0,007;0;0,51;0,142;0,0029;0;0;0,0001;0;0,017;0,0004;0;0;0;0,0023;0,024;0;0;0,004;0;-682,5469629
G17-0138;424932;P96322;P18-00053VL;1;1;51,1855;m%;96,93;0,085;0,144;0,489;1,387;0,25;0;0,008;0;0,507;0,142;0,0029;0;0;0,0001;0;0,017;0;0;0;0;0,0023;0,031;0;0;0,007;0;-682,5330533
G17-0138;424932;P96322;P18-00053VL;1;1;51,2844;m%;96,93;0,084;0,143;0,489;1,386;0,251;0;0,008;0;0,504;0,143;0,003;0,0001;0;0,0001;0;0,016;0;0;0;0;0,0023;0,036;0;0;0,006;0;-682,521257
G17-0138;424932;P96322;P18-00053VL;1;1;51,3998;m%;96,95;0,084;0,143;0,49;1,385;0,252;0;0,008;0;0,503;0,143;0,0028;0,0001;0;0,0002;0;0,017;0,0007;0;0;0;0,0023;0,033;0;0;0,005;0;-682,5076234
G17-0138;424932;P96322;P18-00053VL;1;1;51,4987;m%;96,95;0,084;0,142;0,491;1,383;0,252;0;0,009;0;0,5;0,143;0,0027;0;0;0,0001;0;0,018;0;0;0;0;0,0023;0,026;0;0;0,004;0;-682,4960396
G17-0138;424932;P96322;P18-00053VL;1;1;51,6141;m%;96,95;0,083;0,142;0,492;1,381;0,252;0;0,009;0;0,498;0,143;0,0031;0;0;0;0;0,016;0;0;0;0;0,0023;0,03;0;0;0,005;0;-682,4826262
G17-0138;424932;P96322;P18-00053VL;1;1;51,7295;m%;96,94;0,083;0,141;0,492;1,38;0,253;0;0,008;0;0,495;0,142;0,0028;0;0;0,0001;0;0,015;0;0;0;0;0,0023;0,039;0,001;0;0,003;0;-682,4693087
G17-0138;424932;P96322;P18-00053VL;1;1;51,8285;m%;96,94;0,083;0,142;0,493;1,381;0,254;0;0,009;0;0,493;0,142;0,0026;0;0;0,0001;0;0,016;0;0;0;0;0,0023;0,026;0;0;0,004;0;-682,4579483
G17-0138;424932;P96322;P18-00053VL;1;1;51,9439;m%;96,94;0,082;0,142;0,493;1,38;0,254;0;0,008;0;0,49;0,142;0,0024;0;0;0,0001;0;0,017;0;0;0;0;0,0023;0,03;0;0;0,004;0;-682,4447673
G17-0138;424932;P96322;P18-00053VL;1;1;52,0429;m%;96,97;0,082;0,143;0,494;1,38;0,254;0;0,008;0;0,487;0,143;0,0024;0;0;0;0;0,017;0,0002;0;0;0;0,0022;0,027;0;0;0,007;0;-682,4335013
G17-0138;424932;P96322;P18-00053VL;1;1;52,1583;m%;96,96;0,082;0,143;0,495;1,381;0,254;0;0,008;0;0,485;0,143;0,0023;0;0;0;0;0,017;0,0002;0;0;0;0,0023;0,023;0;0;0,007;0;-682,4204039
G17-0138;424932;P96322;P18-00053VL;1;1;52,2573;m%;96,95;0,082;0,143;0,495;1,381;0,255;0;0,008;0;0,483;0,143;0,0025;0;0;0,0001;0;0,017;0,001;0;0;0;0,0023;0,034;0;0;0,006;0;-682,4091871
G17-0138;424932;P96322;P18-00053VL;1;1;52,3727;m%;96,95;0,081;0,143;0,494;1,381;0,255;0;0,008;0;0,48;0,143;0,0025;0;0;0,0001;0;0,016;0;0;0;0;0,0023;0,034;0;0;0,007;0;-682,3961215
G17-0138;424932;P96322;P18-00053VL;1;1;52,4717;m%;96,96;0,081;0,143;0,495;1,382;0,255;0;0,008;0;0,477;0,143;0,0028;0;0;0,0001;0;0,016;0;0;0;0;0,0023;0,028;0,001;0;0,004;0;-682,38491
G17-0138;424932;P96322;P18-00053VL;1;1;52,5872;m%;96,95;0,08;0,143;0,495;1,382;0,255;0;0,008;0;0,476;0,142;0,0028;0;0;0,0001;0;0,016;0;0;0;0;0,0023;0,032;0,002;0;0,006;0;-682,3718139
G17-0138;424932;P96322;P18-00053VL;1;1;52,7027;m%;96,96;0,08;0,144;0,495;1,382;0,255;0;0,008;0;0,475;0,142;0,0023;0;0;0,0001;0;0,017;0,0008;0;0;0;0,0023;0,03;0;0;0,005;0;-682,3586871
G17-0138;424932;P96322;P18-00053VL;1;1;52,8018;m%;96,98;0,079;0,144;0,495;1,381;0,255;0;0,008;0;0,473;0,142;0,0022;0;0;0,0001;0;0,017;0,0003;0;0;0;0,0023;0,028;0;0;0,006;0;-682,3473887
G17-0138;424932;P96322;P18-00053VL;1;1;52,9175;m%;96,97;0,078;0,144;0,495;1,381;0,255;0;0,008;0;0,471;0,142;0,0025;0;0;0,0001;0;0,017;0,0002;0;0;0;0,0022;0,027;0;0;0,005;0;-682,334144
G17-0138;424932;P96322;P18-00053VL;1;1;53,0166;m%;96,96;0,078;0,144;0,495;1,381;0,255;0;0,009;0;0,469;0,141;0,0023;0;0;0;0;0,018;0;0;0;0;0,0023;0,033;0;0;0,005;0;-682,3227437
G17-0138;424932;P96322;P18-00053VL;1;1;53,1322;m%;96,97;0,077;0,144;0,495;1,381;0,256;0;0,009;0;0,466;0,141;0,0024;0;0;0;0;0,016;0;0;0;0;0,0023;0,028;0;0;0,004;0;-682,3093678
G17-0138;424932;P96322;P18-00053VL;1;1;53,2314;m%;96,96;0,077;0,145;0,496;1,381;0,256;0;0,008;0;0,464;0,141;0,0022;0;0;0,0001;0;0,015;0;0;0;0;0,0023;0,04;0;0;0,004;0;-682,2978134
G17-0138;424932;P96322;P18-00053VL;1;1;53,3471;m%;97;0,076;0,145;0,496;1,381;0,256;0;0,008;0;0,462;0,141;0,0023;0;0;0;0;0,016;0;0;0;0;0,0023;0,034;0;0;0,004;0;-682,2842366
G17-0138;424932;P96322;P18-00053VL;1;1;53,4462;m%;96,98;0,076;0,145;0,496;1,38;0,256;0;0,008;0;0,461;0,141;0,0025;0;0;0,0001;0;0,017;0;0;0;0;0,0023;0,029;0;0;0,008;0;-682,2725123
G17-0138;424932;P96322;P18-00053VL;1;1;53,5619;m%;96,97;0,075;0,145;0,496;1,379;0,256;0;0,009;0;0,459;0,141;0,0021;0;0;0,0001;0;0,017;0,0001;0;0;0;0,0023;0,025;0;0;0,006;0;-682,2587012
G17-0138;424932;P96322;P18-00053VL;1;1;53,6778;m%;96,99;0,076;0,145;0,496;1,379;0,256;0;0,008;0;0,455;0,141;0,0022;0;0;0;0;0,017;0,0005;0;0;0;0,0023;0,029;0;0;0,004;0;-682,2447215
G17-0138;424932;P96322;P18-00053VL;1;1;53,7771;m%;96,98;0,075;0,145;0,497;1,379;0,256;0;0,008;0;0,453;0,141;0,0025;0;0;0,0001;0;0,017;0;0;0;0;0,0023;0,032;0;0;0,006;0;-682,2326194
G17-0138;424932;P96322;P18-00053VL;1;1;53,8931;m%;96,98;0,076;0,145;0,497;1,379;0,257;0;0,008;0;0,45;0,14;0,0022;0;0;0,0001;0;0,017;0,0001;0;0;0;0,0023;0,036;0;0;0,008;0;-682,2183253
G17-0138;424932;P96322;P18-00053VL;1;1;53,9925;m%;96,98;0,076;0,146;0,498;1,379;0,257;0;0,009;0;0,448;0,141;0,0023;0;0;0;0;0,018;0,0007;0;0;0;0,0023;0,037;0;0;0,007;0;-682,2059339
G17-0138;424932;P96322;P18-00053VL;1;1;54,1084;m%;96,99;0,075;0,145;0,499;1,378;0,257;0;0,008;0;0,446;0,141;0,0024;0;0;0,0001;0;0,018;0,0001;0;0;0;0,0023;0,032;0;0;0,006;0;-682,1913084
G17-0138;424932;P96322;P18-00053VL;1;1;54,2076;m%;97,01;0,075;0,145;0,499;1,377;0,257;0;0,008;0;0,445;0,141;0,0023;0;0;0,0001;0;0,016;0,0002;0;0;0;0,0023;0,026;0;0;0,007;0;-682,1786305
G17-0138;424932;P96322;P18-00053VL;1;1;54,3235;m%;97;0,075;0,145;0,499;1,376;0,257;0;0,008;0;0,443;0,14;0,0022;0;0;0;0;0,016;0,0009;0;0;0;0,0023;0,03;0;0;0,006;0;-682,1636217
G17-0138;424932;P96322;P18-00053VL;1;1;54,4229;m%;97;0,075;0,145;0,499;1,375;0,257;0;0,007;0;0,442;0,14;0,0022;0;0;0;0;0,016;0,0002;0;0;0;0,0023;0,033;0,003;0;0,005;0;-682,1505727
G17-0138;424932;P96322;P18-00053VL;1;1;54,5389;m%;97;0,075;0,144;0,5;1,374;0,258;0;0,008;0;0,44;0,139;0,0022;0;0;0,0001;0;0,017;0;0;0;0;0,0023;0,028;0;0;0,005;0;-682,1351283
G17-0138;424932;P96322;P18-00053VL;1;1;54,6383;m%;97;0,076;0,144;0,5;1,374;0,258;0;0,009;0;0,437;0,139;0,0024;0;0;0,0001;0;0,017;0;0;0;0;0,0023;0,034;0;0;0,007;0;-682,121701
G17-0138;424932;P96322;P18-00053VL;1;1;54,7541;m%;96,99;0,075;0,144;0,5;1,373;0,258;0;0,009;0;0,434;0,139;0,0021;0;0;0,0001;0;0,018;0;0;0;0;0,0023;0,041;0;0;0,007;0;-682,1058245
G17-0138;424932;P96322;P18-00053VL;1;1;54,8536;m%;97,01;0,075;0,144;0,501;1,372;0,258;0;0,007;0;0,433;0,139;0,0022;0;0;0;0;0,018;0;0;0;0;0,0023;0,036;0;0;0,008;0;-682,0919744
G17-0138;424932;P96322;P18-00053VL;1;1;54,9695;m%;97,03;0,074;0,144;0,5;1,371;0,259;0;0,007;0;0,432;0,14;0,0023;0;0;0;0;0,017;0;0;0;0;0,0022;0,033;0;0;0,005;0;-682,0755898
G17-0138;424932;P96322;P18-00053VL;1;1;55,0689;m%;97,02;0,074;0,143;0,5;1,37;0,259;0;0,007;0;0,429;0,139;0,0025;0;0;0;0;0,018;0;0;0;0;0,0022;0,032;0;0;0,005;0;-682,061315
G17-0138;424932;P96322;P18-00053VL;1;1;55,185;m%;97,02;0,073;0,142;0,5;1,369;0,26;0;0,008;0;0,426;0,14;0,0022;0;0;0;0;0,017;0,0001;0;0;0;0,0022;0,031;0;0;0,005;0;-682,0443731
G17-0138;424932;P96322;P18-00053VL;1;1;55,3011;m%;97,03;0,073;0,142;0,5;1,367;0,26;0;0,009;0;0,422;0,14;0,0023;0;0;0,0001;0;0,016;0;0;0;0;0,0022;0,029;0;0;0,004;0;-682,0271327
G17-0138;424932;P96322;P18-00053VL;1;1;55,4006;m%;97,02;0,073;0,142;0,5;1,367;0,261;0;0,009;0;0,418;0,14;0,0023;0;0;0,0001;0;0,017;0,0003;0;0;0;0,0023;0,036;0;0;0,003;0;-682,012113
G17-0138;424932;P96322;P18-00053VL;1;1;55,5167;m%;97,04;0,072;0,141;0,5;1,368;0,261;0;0,009;0;0,416;0,14;0,0024;0;0;0,0001;0;0,017;0,0002;0;0;0;0,0023;0,032;0;0;0,006;0;-681,9942946
G17-0138;424932;P96322;P18-00053VL;1;1;55,6162;m%;97,05;0,071;0,141;0,501;1,369;0,261;0;0,008;0;0,414;0,141;0,0021;0;0;0,0001;0;0,016;0;0;0;0;0,0023;0,031;0;0;0,004;0;-681,9787667
G17-0138;424932;P96322;P18-00053VL;1;1;55,7323;m%;97,05;0,07;0,141;0,501;1,368;0,262;0;0,008;0;0,411;0,141;0,0022;0;0;0,0001;0;0,017;0;0;0;0;0,0023;0,031;0,001;0;0,003;0;-681,960341
G17-0138;424932;P96322;P18-00053VL;1;1;55,8319;m%;97,04;0,07;0,14;0,5;1,368;0,263;0;0,008;0;0,409;0,141;0,0022;0;0;0,0001;0;0,016;0,0001;0;0;0;0,0022;0,029;0;0;0,005;0;-681,9442644
G17-0138;424932;P96322;P18-00053VL;1;1;55,948;m%;97,05;0,07;0,14;0,501;1,367;0,263;0;0,008;0;0,406;0,14;0,0023;0;0;0,0001;0;0,017;0,0001;0;0;0;0,0022;0,033;0;0;0,005;0;-681,9252036
G17-0138;424932;P96322;P18-00053VL;1;1;56,0476;m%;97,03;0,07;0,14;0,501;1,365;0,264;0;0,007;0;0,404;0,141;0,0021;0;0;0,0001;0;0,018;0,0002;0;0;0;0,0023;0,037;0;0;0,005;0;-681,9085709
G17-0138;424932;P96322;P18-00053VL;1;1;56,1638;m%;97,04;0,069;0,14;0,501;1,364;0,264;0;0,008;0;0,404;0,141;0,002;0,0001;0;0,0001;0;0,018;0,0001;0;0;0;0,0023;0,033;0;0;0,004;0;-681,8888321
G17-0138;424932;P96322;P18-00053VL;1;1;56,2635;m%;97,05;0,069;0,14;0,5;1,363;0,264;0;0,008;0;0,402;0,14;0,002;0;0;0,0001;0;0,019;0,0002;0;0;0;0,0022;0,035;0;0;0,005;0;-681,8716044
G17-0138;424932;P96322;P18-00053VL;1;1;56,3799;m%;97,05;0,068;0,139;0,5;1,362;0,264;0;0,009;0;0,401;0,141;0,0017;0;0;0,0001;0;0,018;0;0;0;0;0,0022;0,033;0;0;0,005;0;-681,8511441
G17-0138;424932;P96322;P18-00053VL;1;1;56,4796;m%;97,06;0,068;0,139;0,5;1,36;0,264;0;0,009;0;0,399;0,141;0,0019;0;0;0,0001;0;0,018;0,0006;0;0;0;0,0023;0,035;0;0;0,004;0;-681,8333176
G17-0138;424932;P96322;P18-00053VL;1;1;56,5959;m%;97,06;0,068;0,139;0,5;1,358;0,265;0;0,007;0;0,397;0,141;0,002;0;0;0,0001;0;0,018;0,0009;0;0;0;0,0023;0,032;0;0;0,005;0;-681,8121658
G17-0138;424932;P96322;P18-00053VL;1;1;56,6956;m%;97,07;0,068;0,139;0,499;1,356;0,264;0;0,009;0;0,395;0,14;0,0025;0;0;0,0001;0;0,017;0,0014;0;0;0;0,0023;0,034;0;0;0,006;0;-681,7937226
G17-0138;424932;P96322;P18-00053VL;1;1;56,812;m%;97,09;0,067;0,138;0,5;1,355;0,264;0;0,008;0;0,394;0,14;0,0028;0;0;0,0001;0;0,017;0,0001;0;0;0;0,0023;0,03;0;0;0,005;0;-681,7718226
G17-0138;424932;P96322;P18-00053VL;1;1;56,9116;m%;97,08;0,066;0,137;0,5;1,353;0,265;0;0,008;0;0,393;0,141;0,0022;0;0;0,0001;0;0,017;0,0002;0;0;0;0,0023;0,026;0;0;0,006;0;-681,7527653
G17-0138;424932;P96322;P18-00053VL;1;1;57,028;m%;97,08;0,066;0,137;0,5;1,352;0,265;0;0,008;0;0,391;0,141;0,0024;0;0;0,0001;0;0,018;0;0;0;0;0,0022;0,03;0;0;0,006;0;-681,7301172
G17-0138;424932;P96322;P18-00053VL;1;1;57,1276;m%;97,09;0,066;0,137;0,5;1,351;0,265;0;0,008;0;0,388;0,14;0,0024;0;0;0;0;0,018;0;0;0;0;0,0022;0,032;0;0;0,006;0;-681,7104125
G17-0138;424932;P96322;P18-00053VL;1;1;57,244;m%;97,08;0,066;0,137;0,501;1,351;0,265;0;0,008;0;0,386;0,14;0,0026;0,0001;0;0;0;0,017;0;0;0;0;0,0023;0,038;0;0;0,006;0;-681,6869999
G17-0138;424932;P96322;P18-00053VL;1;1;57,3438;m%;97,08;0,066;0,138;0,501;1,351;0,265;0;0,008;0;0,383;0,14;0,0025;0;0;0,0001;0;0,018;0,0002;0;0;0;0,0022;0,035;0;0;0,005;0;-681,6665935
G17-0138;424932;P96322;P18-00053VL;1;1;57,4604;m%;97,1;0,067;0,138;0,501;1,352;0,266;0;0,008;0;0,381;0,14;0,0025;0;0;0,0001;0;0,018;0,0008;0;0;0;0,0023;0,031;0;0;0,007;0;-681,6423594
G17-0138;424932;P96322;P18-00053VL;1;1;57,5603;m%;97,09;0,066;0,137;0,501;1,352;0,265;0;0,008;0;0,379;0,14;0,0025;0;0;0,0001;0;0,016;0,0019;0;0;0;0,0023;0,037;0;0;0,007;0;-681,6212572
G17-0138;424932;P96322;P18-00053VL;1;1;57,6768;m%;97,09;0,067;0,138;0,502;1,352;0,266;0;0,008;0;0,377;0,139;0,0025;0,0001;0;0,0001;0;0,016;0,0019;0;0;0;0,0022;0,033;0,002;0;0,005;0;-681,5962502
G17-0138;424932;P96322;P18-00053VL;1;1;57,7768;m%;97,09;0,066;0,139;0,502;1,352;0,266;0;0,008;0;0,375;0,139;0,0024;0;0;0,0002;0;0,016;0,0002;0;0;0;0,0022;0,032;0;0;0,006;0;-681,5744409
G17-0138;424932;P96322;P18-00053VL;1;1;57,8934;m%;97,08;0,066;0,14;0,502;1,352;0,266;0;0,008;0;0,372;0,139;0,0022;0;0;0,0001;0;0,018;0,0006;0;0;0;0,0022;0,034;0;0;0,008;0;-681,5486074
G17-0138;424932;P96322;P18-00053VL;1;1;57,9934;m%;97,09;0,065;0,14;0,503;1,353;0,266;0;0,008;0;0,37;0,138;0,0022;0;0;0;0;0,017;0,0002;0;0;0;0,0022;0,035;0;0;0,009;0;-681,5261035
G17-0138;424932;P96322;P18-00053VL;1;1;58,1101;m%;97,09;0,065;0,14;0,503;1,354;0,267;0;0,008;0;0,368;0,138;0,0026;0;0;0;0;0,016;0;0;0;0;0,0022;0,037;0;0;0,004;0;-681,4994331
G17-0138;424932;P96322;P18-00053VL;1;1;58,2102;m%;97,11;0,065;0,14;0,504;1,354;0,267;0;0,008;0;0,366;0,137;0,0024;0;0;0;0;0,017;0;0;0;0;0,0023;0,033;0;0;0,005;0;-681,4762046
G17-0138;424932;P96322;P18-00053VL;1;1;58,3268;m%;97,1;0,064;0,141;0,504;1,354;0,267;0;0,008;0;0,365;0,137;0,0023;0;0;0,0001;0;0,017;0,0002;0;0;0;0,0022;0,033;0;0;0,006;0;-681,4487363
G17-0138;424932;P96322;P18-00053VL;1;1;58,4268;m%;97,09;0,063;0,141;0,504;1,355;0,268;0;0,008;0;0,363;0,137;0,0022;0;0;0,0001;0;0,017;0,0011;0;0;0;0,0023;0,036;0;0;0,006;0;-681,4248253
G17-0138;424932;P96322;P18-00053VL;1;1;58,5437;m%;97,11;0,064;0,141;0,504;1,354;0,268;0;0,008;0;0,361;0,137;0,0024;0;0;0,0001;0;0,018;0,0004;0;0;0;0,0023;0,034;0;0;0,006;0;-681,396459
G17-0138;424932;P96322;P18-00053VL;1;1;58,644;m%;97,1;0,063;0,14;0,504;1,354;0,269;0;0,009;0;0,358;0,137;0,0021;0;0;0,0001;0;0,018;0,0002;0;0;0;0,0023;0,03;0;0;0,005;0;-681,3717643
G17-0138;424932;P96322;P18-00053VL;1;1;58,761;m%;97,11;0,062;0,14;0,503;1,354;0,27;0;0,008;0;0,357;0,137;0,0019;0;0;0,0001;0;0,018;0,0001;0;0;0;0,0023;0,03;0;0;0,008;0;-681,3425414
G17-0138;424932;P96322;P18-00053VL;1;1;58,8612;m%;97,1;0,062;0,139;0,503;1,353;0,271;0;0,008;0;0,355;0,137;0,002;0;0;0,0001;0;0,015;0,0003;0;0;0;0,0022;0,032;0;0;0,005;0;-681,3171583
G17-0138;424932;P96322;P18-00053VL;1;1;58,978;m%;97,11;0,062;0,138;0,503;1,352;0,27;0;0,008;0;0,353;0,137;0,0024;0;0;0,0002;0;0,017;0,0005;0;0;0;0,0023;0,025;0,001;0;0,007;0;-681,2871549
G17-0138;424932;P96322;P18-00053VL;1;1;59,0783;m%;97,13;0,062;0,137;0,502;1,351;0,27;0;0,007;0;0,351;0,137;0,0026;0;0;0,0001;0;0,017;0,0002;0;0;0;0,0023;0,029;0;0;0,008;0;-681,2610339
G17-0138;424932;P96322;P18-00053VL;1;1;59,1953;m%;97,12;0,062;0,136;0,502;1,349;0,27;0;0,008;0;0,349;0,137;0,0022;0;0;0;0;0,018;0;0;0;0;0,0023;0,034;0;0;0,009;0;-681,2301488
G17-0138;424932;P96322;P18-00053VL;1;1;59,2956;m%;97,11;0,062;0,135;0,502;1,348;0,271;0;0,008;0;0,347;0,138;0,0019;0;0;0,0002;0;0,018;0;0;0;0;0,0023;0,043;0;0;0,008;0;-681,2033171
G17-0138;424932;P96322;P18-00053VL;1;1;59,4126;m%;97,15;0,061;0,135;0,502;1,346;0,271;0;0,008;0;0,345;0,138;0,0021;0;0;0,0002;0;0,018;0;0;0;0;0,0023;0,03;0;0;0,006;0;-681,171605
G17-0138;424932;P96322;P18-00053VL;1;1;59,5131;m%;97,13;0,061;0,134;0,502;1,344;0,271;0;0,009;0;0,343;0,138;0,0022;0;0;0,0001;0;0,017;0;0;0;0;0,0022;0,038;0;0;0,007;0;-681,1440116
G17-0138;424932;P96322;P18-00053VL;1;1;59,6135;m%;97,13;0,06;0,134;0,502;1,343;0,271;0;0,009;0;0,341;0,139;0,0024;0;0;0,0002;0;0,018;0;0;0;0;0,0022;0,039;0;0;0,007;0;-681,1161206
G17-0138;424932;P96322;P18-00053VL;1;1;59,7305;m%;97,15;0,06;0,133;0,502;1,341;0,271;0;0,009;0;0,339;0,139;0,0023;0;0;0,0001;0;0,018;0;0;0;0;0,0022;0,036;0;0;0,007;0;-681,0832104
G17-0138;424932;P96322;P18-00053VL;1;1;59,8309;m%;97,14;0,06;0,133;0,503;1,34;0,272;0;0,008;0;0,337;0,138;0,002;0;0;0,0002;0;0,018;0,0011;0;0;0;0,0022;0,03;0;0;0,005;0;-681,0546215
G17-0138;424932;P96322;P18-00053VL;1;1;59,948;m%;97,14;0,06;0,133;0,503;1,339;0,272;0;0,008;0;0,335;0,138;0,0025;0;0;0,0003;0;0,017;0,0003;0;0;0;0,0022;0,032;0;0;0,005;0;-681,0208738
G17-0138;424932;P96322;P18-00053VL;1;1;60,0484;m%;97,15;0,06;0,133;0,503;1,339;0,273;0;0,008;0;0,334;0,138;0,0022;0;0;0,0003;0;0,017;0;0;0;0;0,0022;0,037;0;0;0,006;0;-680,9915953
G17-0138;424932;P96322;P18-00053VL;1;1;60,1657;m%;97,16;0,059;0,133;0,502;1,339;0,273;0;0,008;0;0,333;0,138;0,0021;0;0;0,0002;0;0,018;0;0;0;0;0,0023;0,032;0;0;0,006;0;-680,9569899
G17-0138;424932;P96322;P18-00053VL;1;1;60,2661;m%;97,15;0,059;0,133;0,502;1,341;0,274;0;0,008;0;0,332;0,137;0,0022;0;0;0,0002;0;0,017;0;0;0;0;0,0022;0,036;0;0;0,006;0;-680,9270318
G17-0138;424932;P96322;P18-00053VL;1;1;60,3834;m%;97,16;0,06;0,133;0,502;1,341;0,274;0;0,008;0;0,33;0,137;0,0025;0;0;0,0002;0;0,017;0;0;0;0;0,0022;0,039;0;0;0,006;0;-680,8916393
G17-0138;424932;P96322;P18-00053VL;1;1;60,4839;m%;97,14;0,059;0,133;0,502;1,342;0,274;0;0,008;0;0,328;0,136;0,0027;0,0001;0;0,0002;0;0,018;0,0005;0;0;0;0,0022;0,036;0;0;0,005;0;-680,8609833
G17-0138;424932;P96322;P18-00053VL;1;1;60,6013;m%;97,16;0,059;0,134;0,502;1,344;0,275;0;0,008;0;0,327;0,136;0,0023;0;0;0,0001;0;0,018;0,0001;0;0;0;0,0022;0,03;0;0;0,006;0;-680,824788
G17-0138;424932;P96322;P18-00053VL;1;1;60,7019;m%;97,15;0,058;0,135;0,502;1,345;0,275;0;0,008;0;0,326;0,136;0,0022;0;0;0,0001;0;0,017;0;0;0;0;0,0022;0,038;0;0;0,007;0;-680,7934464
G17-0138;424932;P96322;P18-00053VL;1;1;60,8193;m%;97,15;0,057;0,135;0,502;1,347;0,275;0;0,007;0;0,324;0,137;0,0022;0,0001;0;0,0001;0;0,018;0;0;0;0;0,0022;0,041;0;0;0,006;0;-680,7564954
G17-0138;424932;P96322;P18-00053VL;1;1;60,9199;m%;97,15;0,057;0,136;0,502;1,349;0,275;0;0,009;0;0,323;0,137;0,002;0,0001;0;0,0002;0;0,017;0,0001;0;0;0;0,0022;0,033;0;0;0,007;0;-680,7245146
G17-0138;424932;P96322;P18-00053VL;1;1;61,0205;m%;97,14;0,057;0,136;0,502;1,35;0,275;0;0,008;0;0,321;0,137;0,0023;0;0;0,0002;0;0,016;0;0;0;0;0,0022;0,034;0;0;0,006;0;-680,6922447
G17-0138;424932;P96322;P18-00053VL;1;1;61,138;m%;97,14;0,057;0,137;0,502;1,351;0,275;0;0,008;0;0,319;0,138;0,0023;0;0;0,0001;0;0,016;0,0004;0;0;0;0,0022;0,044;0;0;0,005;0;-680,6541931
G17-0138;424932;P96322;P18-00053VL;1;1;61,2388;m%;97,15;0,057;0,138;0,502;1,352;0,275;0;0,007;0;0,316;0,138;0,0018;0,0001;0;0,0001;0;0,017;0;0;0;0;0,0022;0,042;0,002;0;0,006;0;-680,6212447
G17-0138;424932;P96322;P18-00053VL;1;1;61,3563;m%;97,15;0,057;0,139;0,502;1,352;0,275;0;0,008;0;0,314;0,138;0,0023;0;0;0,0001;0;0,017;0,0005;0;0;0;0,0022;0,031;0;0;0,007;0;-680,5824882
G17-0138;424932;P96322;P18-00053VL;1;1;61,4572;m%;97,15;0,057;0,14;0,502;1,353;0,276;0;0,008;0;0,312;0,138;0,0023;0;0;0,0001;0;0,018;0,0006;0;0;0;0,0022;0,03;0;0;0,005;0;-680,5489123
G17-0138;424932;P96322;P18-00053VL;1;1;61,5749;m%;97,15;0,056;0,14;0,502;1,353;0,276;0;0,008;0;0,311;0,138;0,0023;0,0001;0;0,0002;0;0,018;0,001;0;0;0;0,0022;0,032;0;0;0,006;0;-680,5094083
G17-0138;424932;P96322;P18-00053VL;1;1;61,6759;m%;97,18;0,057;0,141;0,502;1,353;0,276;0;0,007;0;0,309;0,137;0,0023;0;0;0,0001;0;0,017;0,0001;0;0;0;0,0022;0,034;0;0;0,006;0;-680,4752251
G17-0138;424932;P96322;P18-00053VL;1;1;61,7936;m%;97,15;0,057;0,142;0,502;1,355;0,276;0;0,008;0;0,307;0,137;0,0023;0;0;0,0002;0;0,017;0;0;0;0;0,0023;0,038;0;0;0,005;0;-680,4350659
G17-0138;424932;P96322;P18-00053VL;1;1;61,8946;m%;97,16;0,057;0,142;0,502;1,356;0,276;0;0,008;0;0,306;0,136;0,0022;0;0;0,0001;0;0,018;0;0;0;0;0,0023;0,033;0;0;0,007;0;-680,4003329
G17-0138;424932;P96322;P18-00053VL;1;1;61,9956;m%;97,15;0,057;0,142;0,502;1,357;0,276;0;0,008;0;0,304;0,136;0,0021;0;0;0,0002;0;0,017;0;0;0;0;0,0022;0,037;0;0;0,006;0;-680,3653545
G17-0138;424932;P96322;P18-00053VL;1;1;62,1135;m%;97,16;0,056;0,143;0,502;1,357;0,276;0;0,007;0;0,302;0,135;0,0021;0;0;0,0001;0;0,017;0,0004;0;0;0;0,0023;0,035;0;0;0,005;0;-680,3242206
G17-0138;424932;P96322;P18-00053VL;1;1;62,2147;m%;97,15;0,056;0,144;0,503;1,357;0,277;0;0,008;0;0,3;0,136;0,0023;0;0;0,0002;0;0,018;0;0;0;0;0,0023;0,037;0,001;0;0,006;0;-680,2886598
G17-0138;424932;P96322;P18-00053VL;1;1;62,3326;m%;97,15;0,056;0,144;0,503;1,358;0,277;0;0,008;0;0,299;0,136;0,0021;0,0001;0;0,0002;0;0,019;0;0;0;0;0,0022;0,027;0;0;0,005;0;-680,2469441
G17-0138;424932;P96322;P18-00053VL;1;1;62,4337;m%;97,15;0,056;0,144;0,504;1,358;0,277;0;0,008;0;0,298;0,136;0,0026;0;0;0,0002;0;0,018;0,0001;0;0;0;0,0022;0,038;0,003;0;0,005;0;-680,2109342
G17-0138;424932;P96322;P18-00053VL;1;1;62,5349;m%;97,17;0,056;0,143;0,504;1,358;0,277;0;0,008;0;0,296;0,137;0,0025;0;0;0,0001;0;0,016;0,0001;0;0;0;0,0022;0,036;0,002;0;0,007;0;-680,1746748
G17-0138;424932;P96322;P18-00053VL;1;1;62,6529;m%;97,16;0,056;0,143;0,504;1,357;0,277;0;0,008;0;0,294;0,137;0,0024;0;0;0,0001;0;0,017;0;0;0;0;0,0023;0,04;0;0;0,006;0;-680,1321349
G17-0138;424932;P96322;P18-00053VL;1;1;62,754;m%;97,16;0,056;0,143;0,503;1,357;0,278;0;0,008;0;0,292;0,138;0,0026;0;0;0,0002;0;0,017;0;0;0;0;0,0022;0,034;0;0;0,007;0;-680,0954715
G17-0138;424932;P96322;P18-00053VL;1;1;62,8722;m%;97,16;0,056;0,142;0,503;1,356;0,278;0;0,008;0;0,29;0,139;0,0025;0;0;0,0002;0;0,018;0,0006;0;0;0;0,0022;0,032;0;0;0,008;0;-680,0523641
G17-0138;424932;P96322;P18-00053VL;1;1;62,9735;m%;97,14;0,056;0,143;0,503;1,354;0,278;0;0,007;0;0,289;0,139;0,0025;0,0001;0;0,0001;0;0,019;0,0007;0;0;0;0,0022;0,04;0;0;0,005;0;-680,0152198
G17-0138;424932;P96322;P18-00053VL;1;1;63,0917;m%;97,17;0,056;0,143;0,503;1,353;0,279;0;0,008;0;0,287;0,139;0,0023;0;0;0,0002;0;0,018;0;0;0;0;0,0022;0,031;0;0;0,007;0;-679,9716554
G17-0138;424932;P96322;P18-00053VL;1;1;63,193;m%;97,18;0,056;0,142;0,503;1,353;0,279;0;0,009;0;0,285;0,14;0,0027;0;0;0,0001;0;0,017;0;0;0;0;0,0022;0,029;0;0;0,006;0;-679,9341369
G17-0138;424932;P96322;P18-00053VL;1;1;63,2944;m%;97,17;0,056;0,141;0,502;1,351;0,28;0;0,008;0;0,284;0,14;0,0027;0;0;0,0001;0;0,018;0,0001;0;0;0;0,0022;0,037;0;0;0,004;0;-679,8964205
G17-0138;424932;P96322;P18-00053VL;1;1;63,4127;m%;97,18;0,055;0,141;0,502;1,35;0,28;0;0,008;0;0,282;0,139;0,0026;0;0;0,0001;0;0,018;0;0;0;0;0,0022;0,032;0;0;0,004;0;-679,8522252
