Repository: MajPaji/G17-0024

File: ecorr_raw_data.csv (part 18 of 29)
Proj no.;TO no.;Coil no.;Sample no.;WS;Brazed;Depth [μm];Unit;Al;Si;Fe;Cu;Mn;Mg;Cr;Ni-L;Ni-H;Zn;Ti;B;Be;Bi;Ca;Cd;Ga;Hg;In;Li;Na;P;Pb;Sn;Sr;V;Zr;
G17-0138;424932;P96322;P18-00053VL;1;1;63,5141;m%;97,19;0,055;0,14;0,501;1,348;0,28;0;0,007;0;0,281;0,139;0,003;0;0;0,0001;0;0,017;0;0;0;0;0,0022;0,034;0;0;0,003;0;-679,8141872
G17-0138;424932;P96322;P18-00053VL;1;1;63,6326;m%;97,19;0,054;0,14;0,501;1,346;0,28;0;0,008;0;0,279;0,138;0,0029;0;0;0,0002;0;0,017;0;0;0;0;0,0022;0,036;0,001;0;0,004;0;-679,7695634
G17-0138;424932;P96322;P18-00053VL;1;1;63,7339;m%;97,21;0,055;0,14;0,502;1,344;0,281;0;0,007;0;0,277;0,138;0,0027;0;0;0,0001;0;0,018;0;0;0;0;0,0023;0,031;0;0;0,006;0;-679,7312799
G17-0138;424932;P96322;P18-00053VL;1;1;63,8354;m%;97,2;0,054;0,139;0,502;1,344;0,282;0;0,008;0;0,276;0,138;0,0026;0,0001;0;0,0002;0;0,019;0,0001;0;0;0;0,0023;0,032;0;0;0,006;0;-679,6928034
G17-0138;424932;P96322;P18-00053VL;1;1;63,9539;m%;97,2;0,053;0,139;0,501;1,342;0,282;0;0,008;0;0,274;0,138;0,0026;0;0;0,0003;0;0,019;0,0005;0;0;0;0,0022;0,035;0;0;0,005;0;-679,6477455
G17-0138;424932;P96322;P18-00053VL;1;1;64,0555;m%;97,2;0,052;0,138;0,501;1,341;0,283;0;0,008;0;0,273;0,139;0,003;0,0001;0;0,0002;0;0,018;0,0003;0;0;0;0,0022;0,037;0,001;0;0,007;0;-679,609006
G17-0138;424932;P96322;P18-00053VL;1;1;64,174;m%;97,19;0,052;0,137;0,501;1,341;0,283;0;0,008;0;0,271;0,139;0,0028;0;0;0,0002;0;0,017;0;0;0;0;0,0022;0,038;0,004;0;0,008;0;-679,5637099
G17-0138;424932;P96322;P18-00053VL;1;1;64,2756;m%;97,2;0,052;0,137;0,502;1,34;0,284;0;0,008;0;0,27;0,139;0,0023;0;0;0,0001;0;0,018;0;0;0;0;0,0022;0,032;0,002;0;0,006;0;-679,5247876
G17-0138;424932;P96322;P18-00053VL;1;1;64,3773;m%;97,22;0,052;0,137;0,502;1,34;0,284;0;0,008;0;0,268;0,139;0,0027;0;0;0,0002;0;0,018;0;0;0;0;0,0022;0,027;0;0;0,006;0;-679,4857572
G17-0138;424932;P96322;P18-00053VL;1;1;64,4959;m%;97,22;0,052;0,137;0,503;1,34;0,285;0;0,007;0;0,266;0,139;0,0025;0;0;0,0002;0;0,019;0;0;0;0;0,0022;0,031;0;0;0,006;0;-679,4401652
G17-0138;424932;P96322;P18-00053VL;1;1;64,5976;m%;97,21;0,051;0,136;0,503;1,339;0,285;0;0,008;0;0,264;0,139;0,0024;0;0;0,0001;0;0,017;0;0;0;0;0,0022;0,031;0;0;0,006;0;-679,4010161
G17-0138;424932;P96322;P18-00053VL;1;1;64,6992;m%;97,21;0,051;0,136;0,502;1,34;0,286;0;0,007;0;0,262;0,138;0,0025;0,0001;0;0,0002;0;0,018;0;0;0;0;0,0022;0,028;0,001;0;0,007;0;-679,3618662
G17-0138;424932;P96322;P18-00053VL;1;1;64,818;m%;97,2;0,051;0,136;0,502;1,339;0,285;0;0,008;0;0,26;0,138;0,0024;0,0001;0;0,0002;0;0,017;0,0009;0;0;0;0,0022;0,039;0;0;0,005;0;-679,3160518
G17-0138;424932;P96322;P18-00053VL;1;1;64,9198;m%;97,22;0,052;0,136;0,502;1,338;0,285;0;0,008;0;0,259;0,137;0,0022;0;0;0,0002;0;0,018;0,0011;0;0;0;0,0021;0,036;0;0;0,004;0;-679,2767735
G17-0138;424932;P96322;P18-00053VL;1;1;65,0386;m%;97,22;0,052;0,135;0,502;1,338;0,286;0;0,008;0;0,258;0,137;0,0019;0;0;0,0001;0;0,018;0,0001;0;0;0;0,0022;0,036;0;0;0,005;0;-679,230927
G17-0138;424932;P96322;P18-00053VL;1;1;65,1405;m%;97,23;0,052;0,136;0,502;1,338;0,286;0;0,008;0;0,256;0,137;0,0018;0;0;0,0001;0;0,018;0,0004;0;0;0;0,0022;0,031;0;0;0,005;0;-679,1916066
G17-0138;424932;P96322;P18-00053VL;1;1;65,2424;m%;97,23;0,052;0,136;0,502;1,337;0,286;0;0,007;0;0,255;0,137;0,0018;0;0;0,0001;0;0,018;0,0002;0;0;0;0,0022;0,036;0;0;0,006;0;-679,1523011
G17-0138;424932;P96322;P18-00053VL;1;1;65,3614;m%;97,22;0,052;0,135;0,501;1,336;0,286;0;0,009;0;0,253;0,137;0,0021;0;0;0,0002;0;0,019;0,0001;0;0;0;0,0022;0,041;0;0;0,007;0;-679,1064328
G17-0138;424932;P96322;P18-00053VL;1;1;65,4633;m%;97,21;0,051;0,135;0,501;1,335;0,285;0;0,009;0;0,251;0,137;0,0019;0;0;0,0002;0;0,018;0,0006;0;0;0;0,0022;0,043;0;0;0,005;0;-679,0671962
G17-0138;424932;P96322;P18-00053VL;1;1;65,5652;m%;97,23;0,051;0,134;0,5;1,335;0,285;0;0,007;0;0,25;0,137;0,002;0;0;0,0002;0;0,018;0,0017;0;0;0;0,0022;0,027;0;0;0,006;0;-679,0280086
G17-0138;424932;P96322;P18-00053VL;1;1;65,6841;m%;97,25;0,05;0,134;0,5;1,334;0,285;0;0,007;0;0,248;0,137;0,0021;0;0;0,0002;0;0,017;0,0006;0;0;0;0,0021;0,022;0;0;0,006;0;-678,9823598
G17-0138;424932;P96322;P18-00053VL;1;1;65,7861;m%;97,25;0,05;0,134;0,499;1,334;0,285;0;0,007;0;0,247;0,137;0,0023;0;0;0,0002;0;0,017;0;0;0;0;0,0022;0,028;0;0;0,005;0;-678,9432776
G17-0138;424932;P96322;P18-00053VL;1;1;65,9052;m%;97,26;0,049;0,134;0,499;1,333;0,286;0;0,008;0;0,246;0,137;0,0022;0;0;0,0001;0;0,018;0;0;0;0;0,0022;0,038;0;0;0,006;0;-678,8977507
G17-0138;424932;P96322;P18-00053VL;1;1;66,0072;m%;97,26;0,049;0,134;0,499;1,332;0,286;0;0,007;0;0,244;0,137;0,0022;0;0;0,0002;0;0,018;0;0;0;0;0,0022;0,035;0;0;0,005;0;-678,8588653
G17-0138;424932;P96322;P18-00053VL;1;1;66,1093;m%;97,26;0,048;0,132;0,499;1,332;0,285;0;0,007;0;0,243;0,137;0,0024;0;0;0,0002;0;0,017;0;0;0;0;0,0022;0,04;0;0;0,004;0;-678,8200508
G17-0138;424932;P96322;P18-00053VL;1;1;66,2283;m%;97,25;0,048;0,131;0,499;1,33;0,286;0;0,008;0;0,242;0,136;0,0023;0;0;0,0002;0;0,018;0,0005;0;0;0;0,0022;0,03;0;0;0,005;0;-678,7749645
G17-0138;424932;P96322;P18-00053VL;1;1;66,3305;m%;97,27;0,048;0,131;0,499;1,329;0,286;0;0,007;0;0,241;0,136;0,0021;0;0;0,0002;0;0,019;0;0;0;0;0,0022;0,028;0;0;0,006;0;-678,7363881
G17-0138;424932;P96322;P18-00053VL;1;1;66,4327;m%;97,26;0,048;0,131;0,499;1,329;0,287;0;0,007;0;0,24;0,137;0,0021;0;0;0,0001;0;0,018;0;0;0;0;0,0022;0,03;0;0;0,006;0;-678,6979578
G17-0138;424932;P96322;P18-00053VL;1;1;66,5521;m%;97,26;0,048;0,131;0,499;1,328;0,287;0;0,008;0;0,238;0,137;0,0022;0;0;0,0002;0;0,019;0,0007;0;0;0;0,0022;0,03;0;0;0,007;0;-678,653261
G17-0138;424932;P96322;P18-00053VL;1;1;66,6544;m%;97,26;0,048;0,131;0,5;1,327;0,288;0;0,008;0;0,237;0,137;0,0022;0;0;0,0003;0;0,019;0,0001;0;0;0;0,0022;0,032;0;0;0,006;0;-678,6151515
G17-0138;424932;P96322;P18-00053VL;1;1;66,7567;m%;97,27;0,048;0,131;0,5;1,325;0,288;0;0,009;0;0,236;0,137;0,0021;0;0;0,0002;0;0,019;0;0;0;0;0,0022;0,039;0;0;0,005;0;-678,5772264
G17-0138;424932;P96322;P18-00053VL;1;1;66,8761;m%;97,25;0,048;0,13;0,5;1,324;0,288;0;0,008;0;0,234;0,138;0,002;0;0;0,0001;0;0,018;0,0008;0;0;0;0,0022;0,042;0;0;0,006;0;-678,5332115
G17-0138;424932;P96322;P18-00053VL;1;1;66,9785;m%;97,26;0,048;0,129;0,499;1,323;0,288;0;0,008;0;0,233;0,138;0,0022;0;0;0,0003;0;0,019;0,0003;0;0;0;0,0022;0,032;0;0;0,006;0;-678,4956913
G17-0138;424932;P96322;P18-00053VL;1;1;67,0809;m%;97,27;0,048;0,129;0,499;1,322;0,288;0;0,008;0;0,231;0,138;0,0023;0,0001;0;0,0002;0;0,018;0;0;0;0;0,0022;0,035;0;0;0,006;0;-678,4583947
G17-0138;424932;P96322;P18-00053VL;1;1;67,2004;m%;97,28;0,048;0,129;0,499;1,321;0,289;0;0,007;0;0,23;0,137;0,0025;0;0;0,0002;0;0,019;0,0001;0;0;0;0,0022;0,039;0;0;0,006;0;-678,4151691
G17-0138;424932;P96322;P18-00053VL;1;1;67,3029;m%;97,27;0,047;0,129;0,499;1,321;0,289;0;0,008;0;0,228;0,137;0,0026;0;0;0,0002;0;0,018;0,0008;0;0;0;0,0022;0,035;0,002;0;0,008;0;-678,3783637
G17-0138;424932;P96322;P18-00053VL;1;1;67,4055;m%;97,29;0,047;0,129;0,498;1,32;0,289;0;0,007;0;0,226;0,136;0,0025;0;0;0,0002;0;0,018;0,0001;0;0;0;0,0022;0,027;0;0;0,006;0;-678,3417863
G17-0138;424932;P96322;P18-00053VL;1;1;67,5252;m%;97,29;0,047;0,129;0,498;1,319;0,289;0;0,008;0;0,224;0,136;0,0021;0;0;0,0003;0;0,017;0,0007;0;0;0;0,0022;0,035;0;0;0,006;0;-678,2994632
G17-0138;424932;P96322;P18-00053VL;1;1;67,6278;m%;97,3;0,047;0,129;0,498;1,32;0,289;0;0,008;0;0,223;0,135;0,0023;0;0;0,0002;0;0,018;0,0004;0;0;0;0,0022;0,031;0;0;0,004;0;-678,2635011
G17-0138;424932;P96322;P18-00053VL;1;1;67,7305;m%;97,29;0,047;0,129;0,498;1,32;0,289;0;0,007;0;0,222;0,135;0,0022;0;0;0,0002;0;0,019;0;0;0;0;0,0022;0,032;0;0;0,004;0;-678,2278086
G17-0138;424932;P96322;P18-00053VL;1;1;67,8502;m%;97,29;0,047;0,13;0,498;1,321;0,289;0;0,007;0;0,221;0,135;0,0023;0;0;0,0002;0;0,017;0,0004;0;0;0;0,0022;0,035;0;0;0,004;0;-678,1866094
G17-0138;424932;P96322;P18-00053VL;1;1;67,9529;m%;97,3;0,047;0,13;0,498;1,322;0,289;0;0,008;0;0,219;0,134;0,0025;0,0001;0;0,0002;0;0,017;0,0003;0;0;0;0,0022;0,036;0;0;0,006;0;-678,1516206
G17-0138;424932;P96322;P18-00053VL;1;1;68,0556;m%;97,28;0,047;0,131;0,498;1,321;0,29;0;0,008;0;0,218;0,134;0,0022;0;0;0,0002;0;0,018;0,0017;0;0;0;0,0022;0,04;0;0;0,005;0;-678,1169771
G17-0138;424932;P96322;P18-00053VL;1;1;68,1755;m%;97,28;0,047;0,132;0,498;1,323;0,29;0;0,008;0;0,217;0,134;0,0018;0;0;0,0003;0;0,016;0,0002;0;0;0;0,0022;0,036;0;0;0,006;0;-678,0769856
G17-0138;424932;P96322;P18-00053VL;1;1;68,2783;m%;97,27;0,047;0,133;0,498;1,324;0,29;0;0,008;0;0,215;0,134;0,0022;0;0;0,0002;0;0,018;0;0;0;0;0,0022;0,04;0;0;0,005;0;-678,0431019
G17-0138;424932;P96322;P18-00053VL;1;1;68,3812;m%;97,29;0,047;0,134;0,498;1,325;0,29;0;0,009;0;0,214;0,134;0,0023;0;0;0,0003;0;0,018;0;0;0;0;0,0022;0,032;0;0;0,005;0;-678,0095727
G17-0138;424932;P96322;P18-00053VL;1;1;68,5012;m%;97,29;0,047;0,135;0,498;1,326;0,291;0;0,008;0;0,213;0,134;0,0023;0;0;0,0001;0;0,019;0;0;0;0;0,0022;0,03;0;0;0,004;0;-677,9709786
G17-0138;424932;P96322;P18-00053VL;1;1;68,6041;m%;97,29;0,047;0,136;0,498;1,327;0,291;0;0,008;0;0,212;0,135;0,002;0;0;0,0002;0;0,019;0,0007;0;0;0;0,0022;0,031;0;0;0,005;0;-677,9383336
G17-0138;424932;P96322;P18-00053VL;1;1;68,7071;m%;97,29;0,048;0,137;0,498;1,327;0,291;0;0,007;0;0,21;0,135;0,0023;0;0;0,0003;0;0,018;0,0001;0;0;0;0,0021;0,032;0;0;0,006;0;-677,9060863
G17-0138;424932;P96322;P18-00053VL;1;1;68,8273;m%;97,29;0,048;0,138;0,498;1,328;0,292;0;0,008;0;0,208;0,134;0,0024;0;0;0,0001;0;0,017;0,0008;0;0;0;0,0021;0,032;0;0;0,005;0;-677,8690146
G17-0138;424932;P96322;P18-00053VL;1;1;68,9304;m%;97,29;0,047;0,138;0,499;1,328;0,292;0;0,008;0;0,207;0,135;0,0024;0;0;0,0002;0;0,017;0,0002;0;0;0;0,0022;0,031;0;0;0,004;0;-677,8377127
G17-0138;424932;P96322;P18-00053VL;1;1;69,0336;m%;97,27;0,047;0,138;0,499;1,33;0,293;0;0,008;0;0,206;0,135;0,0025;0;0;0,0002;0;0,017;0,0002;0;0;0;0,0022;0,036;0;0;0,006;0;-677,8068529
G17-0138;424932;P96322;P18-00053VL;1;1;69,1367;m%;97,28;0,047;0,138;0,499;1,331;0,293;0;0,007;0;0,205;0,135;0,0023;0;0;0,0003;0;0,017;0,0001;0;0;0;0,0022;0,035;0;0;0,005;0;-677,776508
G17-0138;424932;P96322;P18-00053VL;1;1;69,2571;m%;97,28;0,047;0,138;0,499;1,331;0,294;0;0,007;0;0,204;0,135;0,0022;0;0;0,0002;0;0,019;0;0;0;0;0,0022;0,039;0;0;0,006;0;-677,7417021
G17-0138;424932;P96322;P18-00053VL;1;1;69,3603;m%;97,28;0,047;0,138;0,499;1,33;0,294;0;0,007;0;0,203;0,134;0,0022;0;0;0,0002;0;0,019;0;0;0;0;0,0021;0,038;0;0;0,006;0;-677,7124243
G17-0138;424932;P96322;P18-00053VL;1;1;69,4635;m%;97,28;0,047;0,138;0,499;1,33;0,294;0;0,008;0;0,202;0,134;0,0024;0;0;0,0002;0;0,018;0;0;0;0;0,0021;0,03;0;0;0,005;0;-677,6836732
G17-0138;424932;P96322;P18-00053VL;1;1;69,5839;m%;97,29;0,046;0,137;0,499;1,329;0,295;0;0,009;0;0,201;0,133;0,0021;0;0;0,0002;0;0,019;0;0;0;0;0,0022;0,03;0;0;0,006;0;-677,6508132
G17-0138;424932;P96322;P18-00053VL;1;1;69,6872;m%;97,28;0,046;0,137;0,499;1,329;0,295;0;0,008;0;0,2;0,133;0,0017;0;0;0,0003;0;0,019;0;0;0;0;0,0022;0,035;0;0;0,006;0;-677,623221
G17-0138;424932;P96322;P18-00053VL;1;1;69,7904;m%;97,3;0,045;0,136;0,499;1,328;0,295;0;0,008;0;0,199;0,133;0,002;0;0;0,0002;0;0,018;0;0;0;0;0,0022;0,036;0;0;0,006;0;-677,5962231
G17-0138;424932;P96322;P18-00053VL;1;1;69,8938;m%;97,31;0,045;0,135;0,499;1,329;0,295;0;0,008;0;0,198;0,133;0,0021;0;0;0,0001;0;0,018;0;0;0;0;0,0022;0,033;0;0;0,006;0;-677,5697547
G17-0138;424932;P96322;P18-00053VL;1;1;70,0144;m%;97,3;0,045;0,135;0,498;1,33;0,295;0;0,007;0;0,196;0,132;0,0021;0;0;0,0002;0;0,018;0,0001;0;0;0;0,0022;0,035;0;0;0,007;0;-677,539636
G17-0138;424932;P96322;P18-00053VL;1;1;70,1178;m%;97,31;0,045;0,134;0,498;1,329;0,296;0;0,008;0;0,195;0,132;0,0024;0;0;0,0002;0;0,018;0,0001;0;0;0;0,0022;0,034;0;0;0,005;0;-677,5144725
G17-0138;424932;P96322;P18-00053VL;1;1;70,2212;m%;97,31;0,045;0,134;0,498;1,328;0,295;0;0,007;0;0,194;0,132;0,002;0;0;0,0002;0;0,017;0,0003;0;0;0;0,0021;0,033;0;0;0,006;0;-677,4899312
G17-0138;424932;P96322;P18-00053VL;1;1;70,342;m%;97,3;0,045;0,134;0,498;1,327;0,295;0;0,008;0;0,193;0,132;0,0021;0;0;0,0001;0;0,018;0,0005;0;0;0;0,0021;0,034;0;0;0,005;0;-677,462065
G17-0138;424932;P96322;P18-00053VL;1;1;70,4455;m%;97,3;0,045;0,135;0,498;1,326;0,295;0;0,008;0;0,191;0,132;0,0024;0;0;0,0002;0;0,018;0,0001;0;0;0;0,0021;0,034;0,001;0;0,005;0;-677,4388935
G17-0138;424932;P96322;P18-00053VL;1;1;70,549;m%;97,3;0,044;0,134;0,498;1,326;0,295;0;0,008;0;0,19;0,132;0,0019;0;0;0,0001;0;0,019;0,0002;0;0;0;0,0021;0,031;0;0;0,006;0;-677,4163846
G17-0138;424932;P96322;P18-00053VL;1;1;70,6526;m%;97,31;0,044;0,134;0,498;1,327;0,295;0;0,008;0;0,189;0,132;0,0022;0;0;0,0002;0;0,019;0,0001;0;0;0;0,0022;0,03;0;0;0,006;0;-677,3945298
G17-0138;424932;P96322;P18-00053VL;1;1;70,7735;m%;97,32;0,045;0,134;0,498;1,327;0,296;0;0,008;0;0,188;0,132;0,0022;0;0;0,0003;0;0,018;0,0003;0;0;0;0,0022;0,03;0;0;0,006;0;-677,3698964
G17-0138;424932;P96322;P18-00053VL;1;1;70,8772;m%;97,31;0,045;0,134;0,498;1,326;0,296;0;0,007;0;0,187;0,132;0,0024;0;0;0,0002;0;0,018;0,0002;0;0;0;0,0022;0,04;0;0;0,006;0;-677,3495286
G17-0138;424932;P96322;P18-00053VL;1;1;70,9808;m%;97,33;0,045;0,134;0,499;1,325;0,296;0;0,007;0;0,185;0,132;0,002;0;0;0,0002;0;0,018;0,0004;0;0;0;0,0021;0,03;0,002;0;0,006;0;-677,3298947
G17-0138;424932;P96322;P18-00053VL;1;1;71,0844;m%;97,32;0,044;0,134;0,499;1,325;0,295;0;0,008;0;0,184;0,132;0,0021;0;0;0,0002;0;0,018;0,0005;0;0;0;0,0021;0,022;0;0;0,005;0;-677,3109863
G17-0138;424932;P96322;P18-00053VL;1;1;71,2054;m%;97,31;0,044;0,134;0,5;1,325;0,295;0;0,008;0;0,182;0,131;0,0023;0;0;0,0002;0;0,017;0,0003;0;0;0;0,0021;0,032;0;0;0,006;0;-677,2898362
G17-0138;424932;P96322;P18-00053VL;1;1;71,3091;m%;97,33;0,044;0,134;0,5;1,326;0,295;0;0,007;0;0,181;0,131;0,0023;0;0;0,0003;0;0,018;0,0012;0;0;0;0,0021;0,034;0;0;0,005;0;-677,2725239
G17-0138;424932;P96322;P18-00053VL;1;1;71,4129;m%;97,32;0,044;0,134;0,499;1,326;0,296;0;0,007;0;0,18;0,131;0,0023;0,0001;0;0,0003;0;0,017;0;0;0;0;0,0021;0,039;0;0;0,006;0;-677,255959
G17-0138;424932;P96322;P18-00053VL;1;1;71,5167;m%;97,31;0,044;0,133;0,499;1,327;0,295;0;0,008;0;0,179;0,131;0,0023;0;0;0,0002;0;0,018;0;0;0;0;0,0022;0,035;0;0;0,006;0;-677,2401697
G17-0138;424932;P96322;P18-00053VL;1;1;71,6378;m%;97,31;0,045;0,133;0,5;1,327;0,296;0;0,008;0;0,178;0,131;0,0025;0;0;0,0002;0;0,019;0,0002;0;0;0;0,0022;0,036;0;0;0,007;0;-677,2227436
G17-0138;424932;P96322;P18-00053VL;1;1;71,7417;m%;97,31;0,044;0,133;0,5;1,326;0,296;0;0,008;0;0,177;0,131;0,0023;0,0001;0;0,0003;0;0,019;0;0;0;0;0,0021;0,03;0;0;0,007;0;-677,2086587
G17-0138;424932;P96322;P18-00053VL;1;1;71,8455;m%;97,33;0,044;0,133;0,499;1,327;0,296;0;0,008;0;0,175;0,132;0,002;0;0;0,0001;0;0,019;0;0;0;0;0,0021;0,035;0;0;0,006;0;-677,1953971
G17-0138;424932;P96322;P18-00053VL;1;1;71,9494;m%;97,32;0,044;0,133;0,499;1,327;0,296;0;0,007;0;0,174;0,132;0,0022;0;0;0,0002;0;0,018;0,0001;0;0;0;0,0022;0,043;0;0;0,006;0;-677,1829438
G17-0138;424932;P96322;P18-00053VL;1;1;72,0707;m%;97,32;0,044;0,133;0,499;1,327;0,296;0;0,007;0;0,173;0,133;0,0022;0;0;0,0002;0;0,018;0,0007;0;0;0;0,0022;0,035;0;0;0,005;0;-677,1694577
G17-0138;424932;P96322;P18-00053VL;1;1;72,1746;m%;97,32;0,044;0,134;0,499;1,326;0,297;0;0,008;0;0,172;0,133;0,0023;0;0;0,0002;0;0,017;0,0007;0;0;0;0,0021;0,035;0;0;0,008;0;-677,1588192
G17-0138;424932;P96322;P18-00053VL;1;1;72,2787;m%;97,32;0,043;0,134;0,499;1,326;0,297;0;0,007;0;0,171;0,134;0,0024;0;0;0,0003;0;0,019;0;0;0;0;0,0021;0,04;0;0;0,008;0;-677,1490154
G17-0138;424932;P96322;P18-00053VL;1;1;72,3827;m%;97,32;0,043;0,134;0,499;1,326;0,298;0;0,007;0;0,17;0,133;0,0023;0;0;0,0003;0;0,018;0;0;0;0;0,0021;0,04;0;0;0,006;0;-677,1400852
G17-0138;424932;P96322;P18-00053VL;1;1;72,5041;m%;97,32;0,043;0,135;0,499;1,327;0,298;0;0,008;0;0,168;0,134;0,0023;0;0;0,0003;0;0,017;0,0001;0;0;0;0,0021;0,038;0;0;0,006;0;-677,1307659
G17-0138;424932;P96322;P18-00053VL;1;1;72,6082;m%;97,33;0,043;0,135;0,498;1,327;0,299;0;0,007;0;0,167;0,134;0,0023;0;0;0,0002;0;0,019;0,0002;0;0;0;0,0021;0,03;0;0;0,006;0;-677,1237328
G17-0138;424932;P96322;P18-00053VL;1;1;72,7122;m%;97,32;0,043;0,136;0,498;1,327;0,299;0;0,007;0;0,166;0,135;0,0024;0;0;0,0002;0;0,02;0,0005;0;0;0;0,0021;0,034;0;0;0,006;0;-677,117599
G17-0138;424932;P96322;P18-00053VL;1;1;72,8164;m%;97,33;0,042;0,137;0,497;1,328;0,298;0;0,007;0;0,165;0,135;0,0025;0;0;0,0003;0;0,018;0,0004;0;0;0;0,0021;0,034;0;0;0,007;0;-677,1123567
G17-0138;424932;P96322;P18-00053VL;1;1;72,938;m%;97,34;0,042;0,137;0,497;1,328;0,298;0;0,008;0;0,164;0,135;0,0025;0,0001;0;0,0001;0;0,018;0;0;0;0;0,0021;0,032;0;0;0,007;0;-677,1073928
G17-0138;424932;P96322;P18-00053VL;1;1;73,0423;m%;97,32;0,042;0,137;0,497;1,329;0,299;0;0,008;0;0,163;0,135;0,0021;0,0001;0;0,0002;0;0,019;0;0;0;0;0,0021;0,031;0,002;0;0,006;0;-677,1041344
G17-0138;424932;P96322;P18-00053VL;1;1;73,1466;m%;97,31;0,042;0,137;0,497;1,329;0,299;0;0,008;0;0,162;0,135;0,0023;0;0;0,0002;0;0,019;0,0004;0;0;0;0,0021;0,038;0,002;0;0,006;0;-677,1018068
G17-0138;424932;P96322;P18-00053VL;1;1;73,2509;m%;97,33;0,042;0,138;0,497;1,329;0,3;0;0,008;0;0,161;0,135;0,0024;0;0;0,0002;0;0,018;0,0003;0;0;0;0,0022;0,036;0;0;0,005;0;-677,1004171
G17-0138;424932;P96322;P18-00053VL;1;1;73,3553;m%;97,34;0,042;0,138;0,496;1,328;0,3;0;0,007;0;0,16;0,135;0,0026;0;0;0,0002;0;0,019;0,0007;0;0;0;0,0022;0,03;0;0;0,005;0;-677,0999724
G17-0138;424932;P96322;P18-00053VL;1;1;73,4771;m%;97,32;0,042;0,139;0,496;1,329;0,3;0;0,007;0;0,159;0,135;0,0023;0;0;0,0002;0;0,019;0,0002;0;0;0;0,0021;0,036;0;0;0,004;0;-677,100659
G17-0138;424932;P96322;P18-00053VL;1;1;73,5815;m%;97,31;0,043;0,139;0,497;1,329;0,299;0;0,008;0;0,158;0,136;0,002;0;0;0,0002;0;0,018;0;0;0;0;0,0021;0,039;0,002;0;0,005;0;-677,102288
G17-0138;424932;P96322;P18-00053VL;1;1;73,6859;m%;97,34;0,043;0,138;0,496;1,328;0,3;0;0,008;0;0,157;0,136;0,0018;0;0;0,0002;0;0,019;0,0001;0;0;0;0,0021;0,027;0,001;0;0,005;0;-677,1048837
G17-0138;424932;P96322;P18-00053VL;1;1;73,7904;m%;97,33;0,043;0,138;0,496;1,327;0,3;0;0,007;0;0,156;0,137;0,002;0;0;0,0003;0;0,02;0,0006;0;0;0;0,0021;0,038;0;0;0,005;0;-677,1084555
G17-0138;424932;P96322;P18-00053VL;1;1;73,9123;m%;97,33;0,043;0,138;0,496;1,327;0,301;0;0,008;0;0,155;0,137;0,0023;0;0;0,0002;0;0,019;0,0003;0;0;0;0,0021;0,042;0;0;0,006;0;-677,1138599
G17-0138;424932;P96322;P18-00053VL;1;1;74,0168;m%;97,33;0,043;0,137;0,496;1,326;0,301;0;0,007;0;0,154;0,136;0,0023;0;0;0,0002;0;0,019;0;0;0;0;0,0022;0,029;0,001;0;0,007;0;-677,1195596
G17-0138;424932;P96322;P18-00053VL;1;1;74,1212;m%;97,34;0,043;0,137;0,496;1,324;0,301;0;0,007;0;0,153;0,136;0,0022;0,0001;0;0,0002;0;0,019;0,0002;0;0;0;0,0021;0,033;0,001;0;0,007;0;-677,1262418
G17-0138;424932;P96322;P18-00053VL;1;1;74,2258;m%;97,34;0,043;0,136;0,496;1,323;0,301;0;0,008;0;0,153;0,137;0,0026;0;0;0,0003;0;0,018;0,0006;0;0;0;0,0021;0,04;0;0;0,007;0;-677,1339311
G17-0138;424932;P96322;P18-00053VL;1;1;74,3304;m%;97,33;0,043;0,136;0,496;1,323;0,301;0;0,007;0;0,152;0,137;0,0024;0;0;0,0002;0;0,02;0;0;0;0;0,0021;0,042;0;0;0,007;0;-677,1426194
G17-0138;424932;P96322;P18-00053VL;1;1;74,4525;m%;97,35;0,043;0,135;0,496;1,323;0,301;0;0,008;0;0,151;0,137;0,002;0;0;0,0001;0;0,018;0,0003;0;0;0;0,0021;0,035;0;0;0,006;0;-677,1540291
G17-0138;424932;P96322;P18-00053VL;1;1;74,5572;m%;97,35;0,043;0,135;0,495;1,323;0,302;0;0,007;0;0,151;0,138;0,0021;0;0;0,0003;0;0,018;0;0;0;0;0,0022;0,034;0;0;0,004;0;-677,1649037
G17-0138;424932;P96322;P18-00053VL;1;1;74,6619;m%;97,36;0,042;0,135;0,495;1,322;0,302;0;0,007;0;0,15;0,138;0,0021;0,0001;0;0,0003;0;0,019;0;0;0;0;0,0022;0,027;0;0;0,003;0;-677,1767879
G17-0138;424932;P96322;P18-00053VL;1;1;74,7666;m%;97,35;0,042;0,135;0,495;1,322;0,302;0;0,007;0;0,148;0,138;0,0022;0;0;0,0002;0;0,019;0;0;0;0;0,0021;0,03;0;0;0,004;0;-677,1896835
G17-0138;424932;P96322;P18-00053VL;1;1;74,8713;m%;97,33;0,042;0,135;0,495;1,322;0,303;0;0,008;0;0,147;0,137;0,0021;0;0;0,0002;0,001;0,018;0;0;0;0;0,0021;0,037;0;0;0,005;0;-677,2035918
G17-0138;424932;P96322;P18-00053VL;1;1;74,9937;m%;97,33;0,043;0,135;0,495;1,321;0,302;0;0,007;0;0,146;0,137;0,0023;0;0;0,0003;0;0,018;0,0015;0;0;0;0,0021;0,037;0;0;0,005;0;-677,2211368
G17-0138;424932;P96322;P18-00053VL;1;1;75,0985;m%;97,35;0,043;0,135;0,494;1,322;0,303;0;0,007;0;0,145;0,138;0,0023;0;0;0,0003;0;0,019;0,0002;0;0;0;0,0021;0,036;0;0;0,003;0;-677,2372604
G17-0138;424932;P96322;P18-00053VL;1;1;75,2034;m%;97,35;0,042;0,136;0,494;1,322;0,303;0;0,008;0;0,144;0,138;0,0023;0;0;0,0003;0;0,018;0,0001;0;0;0;0,0021;0,027;0,01;0;0,005;0;-677,2544169
G17-0138;424932;P96322;P18-00053VL;1;1;75,3083;m%;97,34;0,043;0,136;0,494;1,323;0,303;0;0,008;0;0,142;0,137;0,0025;0;0;0,0002;0;0,019;0;0;0;0;0,0021;0,037;0,014;0;0,005;0;-677,2725907
G17-0138;424932;P96322;P18-00053VL;1;1;75,4132;m%;97,35;0,043;0,136;0,494;1,323;0,303;0;0,008;0;0,141;0,137;0,0028;0;0;0,0002;0;0,019;0;0;0;0;0,0021;0,042;0;0;0,006;0;-677,2917806
G17-0138;424932;P96322;P18-00053VL;1;1;75,5356;m%;97,35;0,042;0,136;0,494;1,322;0,302;0;0,008;0;0,14;0,137;0,0025;0;0;0,0002;0;0,018;0;0;0;0;0,0021;0,034;0;0;0,005;0;-677,3154542
G17-0138;424932;P96322;P18-00053VL;1;1;75,6405;m%;97,35;0,043;0,137;0,495;1,321;0,303;0;0,008;0;0,138;0,136;0,0022;0;0;0,0003;0;0,018;0;0;0;0;0,0021;0,039;0;0;0,006;0;-677,3368394
G17-0138;424932;P96322;P18-00053VL;1;1;75,7455;m%;97,37;0,043;0,137;0,494;1,321;0,304;0;0,008;0;0,138;0,137;0,0019;0;0;0,0002;0;0,019;0;0;0;0;0,0021;0,03;0;0;0,005;0;-677,3592555
G17-0138;424932;P96322;P18-00053VL;1;1;75,8508;m%;97,36;0,042;0,137;0,494;1,321;0,304;0;0,008;0;0,137;0,137;0,002;0;0;0,0002;0;0,019;0;0;0;0;0,0021;0,037;0;0;0,004;0;-677,3827474
G17-0138;424932;P96322;P18-00053VL;1;1;75,9559;m%;97,36;0,042;0,137;0,495;1,32;0,304;0;0,008;0;0,137;0,137;0,0021;0;0;0,0003;0,001;0,018;0;0;0;0;0,0021;0,036;0;0;0,005;0;-677,407201
G17-0138;424932;P96322;P18-00053VL;1;1;76,0609;m%;97,35;0,042;0,136;0,495;1,319;0,304;0;0,008;0;0,135;0,137;0,002;0;0;0,0003;0;0,019;0,0002;0;0;0;0,0021;0,04;0;0;0,006;0;-677,4326306
G17-0138;424932;P96322;P18-00053VL;1;1;76,1835;m%;97,35;0,042;0,136;0,495;1,318;0,304;0;0,008;0;0,134;0,137;0,0021;0;0;0,0002;0;0,017;0;0;0;0;0,0021;0,037;0;0;0,007;0;-677,4635798
G17-0138;424932;P96322;P18-00053VL;1;1;76,2886;m%;97,35;0,042;0,136;0,495;1,317;0,304;0;0,008;0;0,134;0,137;0,0024;0;0;0,0003;0;0,018;0;0;0;0;0,0021;0,04;0;0;0,005;0;-677,4911826
G17-0138;424932;P96322;P18-00053VL;1;1;76,3939;m%;97,36;0,042;0,136;0,495;1,316;0,304;0;0,008;0;0,133;0,137;0,0022;0;0;0,0002;0;0,019;0;0;0;0;0,0021;0,045;0;0;0,007;0;-677,5198229
G17-0138;424932;P96322;P18-00053VL;1;1;76,4991;m%;97,38;0,042;0,136;0,495;1,315;0,304;0;0,007;0;0,132;0,137;0,0024;0;0;0,0002;0;0,019;0;0;0;0;0,0021;0,035;0;0;0,006;0;-677,5494133
G17-0138;424932;P96322;P18-00053VL;1;1;76,6044;m%;97,38;0,042;0,136;0,495;1,315;0,304;0;0,007;0;0,131;0,136;0,0027;0;0;0,0002;0;0,019;0;0;0;0;0,0021;0,032;0;0;0,006;0;-677,5800021
G17-0138;424932;P96322;P18-00053VL;1;1;76,7097;m%;97,36;0,042;0,135;0,495;1,315;0,304;0;0,008;0;0,13;0,137;0,0025;0;0;0,0003;0;0,02;0,0003;0;0;0;0,0021;0,033;0;0;0,008;0;-677,611553
G17-0138;424932;P96322;P18-00053VL;1;1;76,8326;m%;97,38;0,042;0,135;0,495;1,314;0,304;0;0,008;0;0,129;0,138;0,0022;0;0;0,0003;0;0,018;0,0016;0;0;0;0,0021;0,031;0;0;0,008;0;-677,6495819
G17-0138;424932;P96322;P18-00053VL;1;1;76,938;m%;97,37;0,042;0,136;0,494;1,315;0,304;0;0,007;0;0,128;0,137;0,0022;0;0;0,0003;0;0,018;0,0007;0;0;0;0,0021;0,036;0;0;0,007;0;-677,6832178
G17-0138;424932;P96322;P18-00053VL;1;1;77,0433;m%;97,38;0,042;0,136;0,495;1,316;0,305;0;0,007;0;0,128;0,137;0,0023;0;0;0,0003;0;0,018;0,0001;0;0;0;0,0021;0,044;0;0;0,007;0;-677,7177527
G17-0138;424932;P96322;P18-00053VL;1;1;77,1488;m%;97,36;0,042;0,137;0,495;1,317;0,305;0;0,007;0;0,127;0,137;0,0019;0;0;0,0003;0;0,018;0;0;0;0;0,0021;0,036;0;0;0,007;0;-677,7532749
G17-0138;424932;P96322;P18-00053VL;1;1;77,2544;m%;97,36;0,042;0,137;0,495;1,318;0,305;0;0,008;0;0,126;0,137;0,0022;0;0;0,0003;0;0,017;0,0001;0;0;0;0,0021;0,039;0;0;0,004;0;-677,7897422
G17-0138;424932;P96322;P18-00053VL;1;1;77,36;m%;97,36;0,042;0,138;0,495;1,319;0,306;0;0,007;0;0,125;0,138;0,0023;0,0001;0;0,0003;0;0,018;0;0;0;0;0,0021;0,042;0;0;0,004;0;-677,8271084
G17-0138;424932;P96322;P18-00053VL;1;1;77,4832;m%;97,37;0,043;0,138;0,495;1,319;0,306;0;0,008;0;0,124;0,139;0,0025;0,0001;0;0,0003;0;0,016;0;0;0;0;0,0021;0,029;0;0;0,005;0;-677,8718199
G17-0138;424932;P96322;P18-00053VL;1;1;77,5888;m%;97,37;0,043;0,139;0,495;1,32;0,306;0;0,008;0;0,124;0,14;0,0022;0;0;0,0002;0;0,018;0,0001;0;0;0;0,0021;0,029;0,001;0;0,007;0;-677,9110851
G17-0138;424932;P96322;P18-00053VL;1;1;77,6944;m%;97,35;0,043;0,139;0,495;1,321;0,306;0;0,008;0;0,123;0,14;0,0025;0;0;0,0003;0;0,018;0,0004;0;0;0;0,0021;0,034;0,001;0;0,006;0;-677,9512026
G17-0138;424932;P96322;P18-00053VL;1;1;77,8001;m%;97,36;0,043;0,139;0,495;1,321;0,306;0;0,009;0;0,122;0,14;0,0024;0;0;0,0004;0;0,018;0,0001;0;0;0;0,0021;0,033;0;0;0,005;0;-677,9921952
G17-0138;424932;P96322;P18-00053VL;1;1;77,9059;m%;97,37;0,043;0,14;0,494;1,321;0,306;0;0,008;0;0,122;0,14;0,0024;0;0;0,0002;0;0,017;0;0;0;0;0,0021;0,034;0;0;0,005;0;-678,034048
G17-0138;424932;P96322;P18-00053VL;1;1;78,0117;m%;97,36;0,043;0,14;0,494;1,32;0,306;0;0,008;0;0,121;0,14;0,0026;0;0;0,0002;0;0,016;0;0;0;0;0,0021;0,03;0,001;0;0,007;0;-678,0767045
G17-0138;424932;P96322;P18-00053VL;1;1;78,1175;m%;97,37;0,043;0,14;0,494;1,319;0,307;0;0,008;0;0,12;0,141;0,0027;0;0;0,0002;0;0,016;0;0;0;0;0,0021;0,031;0;0;0,006;0;-678,1201456
G17-0138;424932;P96322;P18-00053VL;1;1;78,241;m%;97,36;0,043;0,139;0,494;1,318;0,307;0;0,008;0;0,119;0,141;0,0026;0;0;0,0002;0;0,019;0;0;0;0;0,0021;0,041;0,005;0;0,005;0;-678,1718201
G17-0138;424932;P96322;P18-00053VL;1;1;78,347;m%;97,37;0,042;0,139;0,494;1,317;0,307;0;0,008;0;0,118;0,141;0,0023;0;0;0,0003;0;0,019;0;0;0;0;0,0021;0,038;0;0;0,005;0;-678,2169783
G17-0138;424932;P96322;P18-00053VL;1;1;78,453;m%;97,36;0,042;0,138;0,494;1,317;0,307;0;0,007;0;0,118;0,141;0,0023;0,0001;0;0,0002;0;0,019;0;0;0;0;0,0021;0,037;0;0;0,006;0;-678,2628577
G17-0138;424932;P96322;P18-00053VL;1;1;78,559;m%;97,36;0,042;0,138;0,495;1,316;0,307;0;0,007;0;0,117;0,14;0,0026;0;0;0,0002;0;0,018;0;0;0;0;0,0021;0,04;0;0;0,004;0;-678,3094354
G17-0138;424932;P96322;P18-00053VL;1;1;78,665;m%;97,37;0,042;0,138;0,494;1,315;0,307;0;0,008;0;0,116;0,14;0,0027;0;0;0,0002;0;0,019;0;0;0;0;0,0021;0,041;0;0;0,006;0;-678,3566877
G17-0138;424932;P96322;P18-00053VL;1;1;78,771;m%;97,37;0,042;0,137;0,494;1,314;0,307;0;0,008;0;0,115;0,14;0,0024;0;0;0,0002;0;0,019;0;0;0;0;0,0021;0,046;0;0;0,006;0;-678,4045898
G17-0138;424932;P96322;P18-00053VL;1;1;78,8771;m%;97,37;0,042;0,136;0,494;1,314;0,308;0;0,008;0;0,114;0,141;0,0021;0;0;0,0002;0;0,019;0;0;0;0;0,0021;0,049;0,001;0;0,006;0;-678,453162
G17-0138;424932;P96322;P18-00053VL;1;1;78,9832;m%;97,36;0,042;0,136;0,494;1,313;0,307;0;0,008;0;0,114;0,141;0,0025;0;0;0,0003;0;0,018;0;0;0;0;0,0021;0,045;0;0;0,005;0;-678,5023325
G17-0138;424932;P96322;P18-00053VL;1;1;79,1069;m%;97,38;0,042;0,135;0,493;1,312;0,307;0;0,008;0;0,113;0,142;0,0024;0;0;0,0002;0;0,02;0;0;0;0;0,0021;0,043;0;0;0,006;0;-678,5603778
G17-0138;424932;P96322;P18-00053VL;1;1;79,213;m%;97,39;0,042;0,135;0,493;1,312;0,307;0;0,007;0;0,112;0,142;0,0022;0,0002;0;0,0002;0;0,021;0;0;0;0;0,0021;0,03;0;0;0,006;0;-678,6107475
G17-0138;424932;P96322;P18-00053VL;1;1;79,3191;m%;97,39;0,042;0,136;0,493;1,313;0,307;0;0,007;0;0,111;0,143;0,0022;0,0001;0;0,0003;0;0,02;0,0009;0;0;0;0,0021;0,032;0,001;0;0,008;0;-678,661624
G17-0138;424932;P96322;P18-00053VL;1;1;79,4252;m%;97,39;0,042;0,136;0,493;1,314;0,307;0;0,008;0;0,11;0,143;0,002;0;0;0,0003;0;0,02;0,0012;0;0;0;0,0021;0,028;0,003;0;0,006;0;-678,712976
G17-0138;424932;P96322;P18-00053VL;1;1;79,5314;m%;97,38;0,042;0,136;0,492;1,314;0,308;0;0,008;0;0,109;0,143;0,0021;0;0;0,0003;0;0,018;0,0006;0;0;0;0,0021;0,039;0,002;0;0,007;0;-678,7648204
G17-0138;424932;P96322;P18-00053VL;1;1;79,6375;m%;97,38;0,042;0,137;0,492;1,314;0,308;0;0,008;0;0,109;0,144;0,0023;0;0;0,0002;0;0,019;0;0;0;0;0,0021;0,032;0;0;0,006;0;-678,8170262
G17-0138;424932;P96322;P18-00053VL;1;1;79,7437;m%;97,38;0,042;0,137;0,492;1,314;0,308;0;0,008;0;0,108;0,144;0,0023;0,0001;0;0,0002;0;0,017;0,0005;0;0;0;0,002;0,034;0;0;0,005;0;-678,8696575
G17-0138;424932;P96322;P18-00053VL;1;1;79,8501;m%;97,38;0,042;0,137;0,492;1,315;0,308;0;0,008;0;0,107;0,144;0,0024;0;0;0,0003;0;0,017;0,0006;0;0;0;0,0021;0,028;0;0;0,005;0;-678,9227296
G17-0138;424932;P96322;P18-00053VL;1;1;79,9564;m%;97,37;0,041;0,138;0,493;1,314;0,308;0;0,008;0;0,106;0,144;0,0023;0;0;0,0002;0;0,019;0;0;0;0;0,0021;0,043;0;0;0,006;0;-678,9760564
G17-0138;424932;P96322;P18-00053VL;1;1;80,0807;m%;97,38;0,041;0,138;0,493;1,314;0,309;0;0,008;0;0,105;0,144;0,0022;0;0;0,0003;0;0,019;0;0;0;0;0,0021;0,044;0;0;0,006;0;-679,0387484
G17-0138;424932;P96322;P18-00053VL;1;1;80,1872;m%;97,38;0,041;0,139;0,492;1,313;0,309;0;0,007;0;0,104;0,144;0,0024;0,0001;0;0,0004;0;0,019;0;0;0;0;0,0021;0,037;0;0;0,006;0;-679,092705
G17-0138;424932;P96322;P18-00053VL;1;1;80,2938;m%;97,38;0,041;0,139;0,492;1,313;0,309;0;0,008;0;0,104;0,144;0,0023;0,0001;0;0,0004;0;0,019;0,0001;0;0;0;0,0021;0,036;0;0;0,005;0;-679,1468929
G17-0138;424932;P96322;P18-00053VL;1;1;80,4004;m%;97,39;0,042;0,139;0,492;1,312;0,309;0;0,007;0;0,103;0,144;0,0021;0,0001;0;0,0003;0;0,019;0,0011;0;0;0;0,002;0,038;0,001;0;0,007;0;-679,2012195
G17-0138;424932;P96322;P18-00053VL;1;1;80,507;m%;97,38;0,042;0,139;0,492;1,311;0,31;0;0,007;0;0,103;0,144;0,0021;0,0001;0;0,0003;0;0,019;0,0002;0;0;0;0,002;0,041;0,004;0;0,006;0;-679,2556413
G17-0138;424932;P96322;P18-00053VL;1;1;80,6135;m%;97,39;0,042;0,139;0,492;1,31;0,31;0;0,007;0;0,102;0,144;0,0021;0;0;0,0002;0;0,019;0;0;0;0;0,0021;0,044;0,002;0;0,005;0;-679,3100625
G17-0138;424932;P96322;P18-00053VL;1;1;80,7201;m%;97,39;0,042;0,138;0,492;1,309;0,31;0;0,007;0;0,101;0,144;0,0021;0;0;0,0003;0;0,019;0;0;0;0;0,0021;0,039;0;0;0,006;0;-679,3645393
G17-0138;424932;P96322;P18-00053VL;1;1;80,8268;m%;97,38;0,042;0,138;0,492;1,308;0,31;0;0,008;0;0,1;0,144;0,0022;0;0;0,0004;0;0,02;0;0;0;0;0,0021;0,034;0;0;0,005;0;-679,4190243
G17-0138;424932;P96322;P18-00053VL;1;1;80,9335;m%;97,38;0,042;0,137;0,492;1,307;0,31;0;0,008;0;0,099;0,144;0,0026;0;0;0,0003;0;0,019;0;0;0;0;0,0021;0,041;0;0;0,006;0;-679,4734178
G17-0138;424932;P96322;P18-00053VL;1;1;81,0402;m%;97,39;0,043;0,137;0,492;1,307;0,31;0;0,008;0;0,099;0,144;0,0019;0;0;0,0003;0;0,018;0;0;0;0;0,0021;0,041;0,001;0;0,005;0;-679,5276696
G17-0138;424932;P96322;P18-00053VL;1;1;81,1468;m%;97,4;0,043;0,136;0,492;1,307;0,31;0;0,007;0;0,099;0,144;0,0023;0,0001;0;0,0003;0;0,018;0;0;0;0;0,0021;0,038;0;0;0,005;0;-679,5816777
G17-0138;424932;P96322;P18-00053VL;1;1;81,2536;m%;97,39;0,043;0,135;0,492;1,307;0,31;0;0,009;0;0,098;0,144;0,0023;0,0001;0;0,0002;0;0,019;0,0013;0;0;0;0,0021;0,044;0;0;0,007;0;-679,6355409
G17-0138;424932;P96322;P18-00053VL;1;1;81,3783;m%;97,39;0,043;0,134;0,492;1,306;0,311;0;0,007;0;0,098;0,144;0,0022;0;0;0,0003;0;0,018;0,0008;0;0;0;0,002;0,042;0;0;0,006;0;-679,6980473
G17-0138;424932;P96322;P18-00053VL;1;1;81,4852;m%;97,4;0,043;0,134;0,491;1,305;0,311;0;0,008;0;0,097;0,144;0,0025;0;0;0,0001;0;0,018;0,0005;0;0;0;0,002;0,046;0;0;0,007;0;-679,7512375
G17-0138;424932;P96322;P18-00053VL;1;1;81,5922;m%;97,39;0,043;0,133;0,491;1,305;0,311;0;0,008;0;0,096;0,144;0,0021;0;0;0,0002;0;0,019;0,0001;0;0;0;0,0021;0,043;0;0;0,009;0;-679,8040523
G17-0138;424932;P96322;P18-00053VL;1;1;81,699;m%;97,41;0,043;0,132;0,491;1,304;0,312;0;0,007;0;0,095;0,144;0,0023;0;0;0,0003;0;0,018;0;0;0;0;0,0021;0,029;0;0;0,006;0;-679,8562854
G17-0138;424932;P96322;P18-00053VL;1;1;81,806;m%;97,41;0,043;0,131;0,491;1,303;0,312;0;0,007;0;0,095;0,144;0,0021;0;0;0,0003;0;0,019;0,0001;0;0;0;0,0021;0,032;0;0;0,006;0;-679,9080716
G17-0138;424932;P96322;P18-00053VL;1;1;81,913;m%;97,4;0,043;0,131;0,491;1,302;0,312;0;0,008;0;0,094;0,144;0,0021;0;0;0,0003;0;0,018;0,0009;0;0;0;0,002;0,036;0,002;0;0,006;0;-679,9592504
G17-0138;424932;P96322;P18-00053VL;1;1;82,0202;m%;97,4;0,042;0,13;0,49;1,302;0,312;0;0,008;0;0,093;0,145;0,0024;0;0;0,0004;0;0,019;0,0011;0;0;0;0,0021;0,04;0,004;0;0,006;0;-680,0098516
G17-0138;424932;P96322;P18-00053VL;1;1;82,1273;m%;97,41;0,042;0,13;0,491;1,301;0,312;0;0,008;0;0,093;0,146;0,0023;0;0;0,0003;0;0,017;0,0009;0;0;0;0,0021;0,041;0,001;0;0,006;0;-680,0596671
G17-0138;424932;P96322;P18-00053VL;1;1;82,2344;m%;97,41;0,042;0,13;0,491;1,299;0,313;0;0,008;0;0,092;0,146;0,0022;0;0;0,0003;0;0,019;0,0012;0;0;0;0,0021;0,038;0,001;0;0,007;0;-680,1086772
G17-0138;424932;P96322;P18-00053VL;1;1;82,3416;m%;97,41;0,042;0,129;0,491;1,297;0,313;0;0,008;0;0,091;0,147;0,0019;0;0;0,0004;0;0,018;0,002;0;0;0;0,0021;0,042;0;0;0,007;0;-680,1568578
G17-0138;424932;P96322;P18-00053VL;1;1;82,4488;m%;97,41;0,042;0,13;0,491;1,296;0,313;0;0,008;0;0,09;0,147;0,002;0;0;0,0003;0;0,018;0,0014;0;0;0;0,0021;0,045;0;0;0,006;0;-680,2040922
G17-0138;424932;P96322;P18-00053VL;1;1;82,5561;m%;97,42;0,043;0,129;0,491;1,295;0,313;0;0,007;0;0,09;0,148;0,0022;0;0;0,0003;0;0,017;0,0002;0;0;0;0,0021;0,042;0;0;0,007;0;-680,2503507
G17-0138;424932;P96322;P18-00053VL;1;1;82,6632;m%;97,42;0,043;0,13;0,491;1,294;0,313;0;0,008;0;0,089;0,148;0,0021;0;0;0,0002;0;0,019;0,0001;0;0;0;0,0021;0,037;0;0;0,007;0;-680,2954315
G17-0138;424932;P96322;P18-00053VL;1;1;82,7704;m%;97,42;0,043;0,129;0,491;1,292;0,313;0;0,008;0;0,089;0,149;0,0019;0;0;0,0002;0;0,017;0,0001;0;0;0;0,002;0,039;0;0;0,006;0;-680,3393871
G17-0138;424932;P96322;P18-00053VL;1;1;82,8778;m%;97,41;0,043;0,13;0,491;1,292;0,313;0;0,008;0;0,088;0,149;0,0022;0;0;0,0002;0;0,019;0,0003;0;0;0;0,002;0,039;0;0;0,008;0;-680,3821759
G17-0138;424932;P96322;P18-00053VL;1;1;82,9851;m%;97,42;0,043;0,129;0,491;1,292;0,313;0;0,008;0;0,088;0,149;0,0023;0;0;0,0003;0;0,019;0;0;0;0;0,002;0,034;0;0;0,007;0;-680,4235974
G17-0138;424932;P96322;P18-00053VL;1;1;83,1103;m%;97,41;0,043;0,129;0,491;1,291;0,313;0;0,007;0;0,088;0,149;0,0022;0;0;0,0003;0;0,018;0;0;0;0;0,002;0,038;0;0;0,005;0;-680,4701435
G17-0138;424932;P96322;P18-00053VL;1;1;83,2176;m%;97,43;0,043;0,129;0,491;1,291;0,313;0;0,008;0;0,087;0,15;0,002;0;0;0,0003;0;0,017;0,0002;0;0;0;0,002;0,036;0;0;0,006;0;-680,5084097
G17-0138;424932;P96322;P18-00053VL;1;1;83,325;m%;97,42;0,043;0,128;0,491;1,291;0,313;0;0,008;0;0,086;0,151;0,0024;0;0;0,0002;0;0,019;0,0016;0;0;0;0,002;0,038;0;0;0,006;0;-680,5451199
G17-0138;424932;P96322;P18-00053VL;1;1;83,4325;m%;97,42;0,043;0,128;0,491;1,29;0,313;0;0,008;0;0,086;0,151;0,0021;0,0001;0;0,0003;0;0,019;0,0001;0;0;0;0,0021;0,037;0;0;0,006;0;-680,5801826
G17-0138;424932;P96322;P18-00053VL;1;1;83,54;m%;97,42;0,043;0,127;0,492;1,288;0,314;0;0,008;0;0,085;0,151;0,0021;0;0;0,0003;0;0,018;0;0;0;0;0,0021;0,041;0;0;0,005;0;-680,6134736
G17-0138;424932;P96322;P18-00053VL;1;1;83,6476;m%;97,42;0,043;0,126;0,492;1,286;0,314;0;0,008;0;0,084;0,152;0,0021;0;0;0,0003;0;0,02;0,001;0;0;0;0,002;0,036;0;0;0,006;0;-680,6449306
G17-0138;424932;P96322;P18-00053VL;1;1;83,7552;m%;97,43;0,043;0,126;0,492;1,285;0,314;0;0,008;0;0,084;0,152;0,0024;0;0;0,0003;0;0,019;0,0001;0;0;0;0,002;0,032;0,001;0;0,006;0;-680,6744285
G17-0138;424932;P96322;P18-00053VL;1;1;83,8628;m%;97,42;0,043;0,125;0,491;1,284;0,314;0;0,009;0;0,083;0,153;0,0023;0;0;0,0002;0;0,018;0;0;0;0;0,0021;0,036;0,004;0;0,006;0;-680,7018723
G17-0138;424932;P96322;P18-00053VL;1;1;83,9703;m%;97,43;0,042;0,124;0,492;1,284;0,315;0;0,008;0;0,083;0,153;0,0022;0;0;0,0002;0;0,018;0,0001;0;0;0;0,0021;0,04;0,002;0;0,007;0;-680,7271426
G17-0138;424932;P96322;P18-00053VL;1;1;84,078;m%;97,44;0,042;0,124;0,492;1,283;0,315;0;0,008;0;0,082;0,154;0,0022;0;0;0,0002;0;0,018;0,0004;0;0;0;0,002;0,046;0;0;0,006;0;-680,7502077
G17-0138;424932;P96322;P18-00053VL;1;1;84,1857;m%;97,44;0,042;0,124;0,491;1,282;0,315;0;0,007;0;0,081;0,155;0,0022;0;0;0,0002;0;0,019;0;0;0;0;0,0021;0,037;0;0;0,007;0;-680,7709174
G17-0138;424932;P96322;P18-00053VL;1;1;84,2933;m%;97,44;0,042;0,124;0,491;1,282;0,315;0;0,008;0;0,081;0,155;0,0022;0;0;0,0002;0;0,019;0,0001;0;0;0;0,002;0,039;0;0;0,007;0;-680,7891526
G17-0138;424932;P96322;P18-00053VL;1;1;84,4009;m%;97,44;0,042;0,124;0,491;1,282;0,315;0;0,008;0;0,08;0,155;0,0022;0;0;0,0003;0;0,019;0,0002;0;0;0;0,002;0,04;0;0;0,005;0;-680,8048286
G17-0138;424932;P96322;P18-00053VL;1;1;84,5087;m%;97,43;0,042;0,124;0,49;1,283;0,315;0;0,007;0;0,079;0,156;0,0024;0;0;0,0003;0;0,017;0,0001;0;0;0;0,002;0,04;0,002;0;0,006;0;-680,8178598
G17-0138;424932;P96322;P18-00053VL;1;1;84,6166;m%;97,43;0,042;0,125;0,49;1,285;0,315;0;0,007;0;0,079;0,157;0,0019;0;0;0,0003;0;0,018;0;0;0;0;0,002;0,04;0,001;0;0,01;0;-680,8281129
G17-0138;424932;P96322;P18-00053VL;1;1;84,7244;m%;97,43;0,042;0,126;0,489;1,287;0,314;0;0,007;0;0,078;0,158;0,0023;0,0001;0;0,0004;0;0,02;0;0;0;0;0,002;0,04;0,001;0;0,008;0;-680,835457
G17-0138;424932;P96322;P18-00053VL;1;1;84,8323;m%;97,45;0,042;0,127;0,489;1,289;0,314;0;0,007;0;0,078;0,158;0,0022;0,0001;0;0,0004;0;0,018;0;0;0;0;0,002;0,033;0,001;0;0,005;0;-680,8397912
G17-0138;424932;P96322;P18-00053VL;1;1;84,9402;m%;97,44;0,042;0,127;0,489;1,289;0,314;0;0,007;0;0,077;0,159;0,0021;0;0;0,0002;0;0,018;0;0;0;0;0,002;0,027;0;0;0,008;0;-680,8409906
G17-0138;424932;P96322;P18-00053VL;1;1;85,048;m%;97,41;0,042;0,127;0,489;1,289;0,315;0;0,007;0;0,076;0,16;0,0023;0;0;0,0002;0;0,017;0;0;0;0;0,002;0,043;0;0;0,009;0;-680,8389398
G17-0138;424932;P96322;P18-00053VL;1;1;85,1559;m%;97,43;0,042;0,128;0,488;1,29;0,314;0;0,007;0;0,076;0,161;0,0019;0;0;0,0003;0;0,019;0,0006;0;0;0;0,002;0,036;0;0;0,008;0;-680,833514
G17-0138;424932;P96322;P18-00053VL;1;1;85,2639;m%;97,41;0,041;0,129;0,488;1,291;0,314;0;0,008;0;0,075;0,161;0,0022;0;0;0,0003;0;0,019;0,0007;0;0;0;0,0021;0,033;0,005;0;0,008;0;-680,8245801
G17-0138;424932;P96322;P18-00053VL;1;1;85,372;m%;97,43;0,041;0,129;0,489;1,291;0,314;0;0,008;0;0,075;0,161;0,0024;0;0;0,0003;0;0,019;0;0;0;0;0,002;0,031;0,003;0;0,007;0;-680,8120022
G17-0138;424932;P96322;P18-00053VL;1;1;85,4803;m%;97,43;0,041;0,129;0,489;1,292;0,314;0;0,008;0;0,074;0,162;0,0025;0;0;0,0003;0;0,02;0,0014;0;0;0;0,002;0,038;0,006;0;0,005;0;-680,7956242
G17-0138;424932;P96322;P18-00053VL;1;1;85,5885;m%;97,42;0,041;0,129;0,489;1,291;0,314;0;0,008;0;0,074;0,163;0,0025;0;0;0,0003;0;0,021;0,0002;0;0;0;0,0021;0,037;0,002;0;0,007;0;-680,7753549
G17-0138;424932;P96322;P18-00053VL;1;1;85,6966;m%;97,41;0,041;0,129;0,489;1,29;0,314;0;0,007;0;0,073;0,164;0,0022;0;0;0,0003;0;0,02;0,0001;0;0;0;0,002;0,044;0;0;0,006;0;-680,7510713
G17-0138;424932;P96322;P18-00053VL;1;1;85,8048;m%;97,43;0,041;0,128;0,489;1,29;0,314;0;0,007;0;0,072;0,165;0,0022;0;0;0,0002;0;0,019;0;0;0;0;0,002;0,041;0;0;0,007;0;-680,7225923
G17-0138;424932;P96322;P18-00053VL;1;1;85,913;m%;97,42;0,041;0,128;0,489;1,289;0,315;0;0,008;0;0,072;0,165;0,0025;0;0;0,0003;0;0,018;0;0;0;0;0,002;0,042;0;0;0,007;0;-680,6897996
G17-0138;424932;P96322;P18-00053VL;1;1;86,0214;m%;97,42;0,041;0,129;0,489;1,29;0,315;0;0,008;0;0,071;0,165;0,0026;0;0;0,0003;0;0,019;0,0011;0;0;0;0,0021;0,033;0;0;0,007;0;-680,652479
G17-0138;424932;P96322;P18-00053VL;1;1;86,1297;m%;97,43;0,041;0,13;0,489;1,29;0,314;0;0,008;0;0,07;0,165;0,0024;0;0;0,0004;0;0,019;0,0008;0;0;0;0,002;0,034;0;0;0,006;0;-680,6105833
G17-0138;424932;P96322;P18-00053VL;1;1;86,238;m%;97,43;0,041;0,13;0,489;1,29;0,314;0;0,008;0;0,069;0,166;0,0024;0;0;0,0004;0;0,019;0,0002;0;0;0;0,002;0,031;0;0;0,005;0;-680,5639335
G17-0138;424932;P96322;P18-00053VL;1;1;86,3464;m%;97,43;0,042;0,129;0,489;1,29;0,315;0;0,008;0;0,069;0,166;0,0023;0;0;0,0003;0;0,018;0;0;0;0;0,0021;0,037;0;0;0,004;0;-680,5123303
G17-0138;424932;P96322;P18-00053VL;1;1;86,4549;m%;97,43;0,042;0,13;0,489;1,289;0,314;0;0,007;0;0,069;0,167;0,0022;0,0001;0;0,0003;0;0,019;0,0004;0;0;0;0,002;0,034;0;0;0,006;0;-680,4556077
G17-0138;424932;P96322;P18-00053VL;1;1;86,5634;m%;97,43;0,042;0,13;0,489;1,288;0,314;0;0,008;0;0,068;0,168;0,0025;0,0001;0;0,0003;0;0,02;0,0007;0;0;0;0,002;0,028;0,001;0;0,005;0;-680,3936557
G17-0138;424932;P96322;P18-00053VL;1;1;86,672;m%;97,43;0,042;0,13;0,489;1,288;0,314;0;0,008;0;0,068;0,168;0,0025;0;0;0,0003;0;0,019;0;0;0;0;0,0021;0,031;0,002;0;0,008;0;-680,3262516
G17-0138;424932;P96322;P18-00053VL;1;1;86,7806;m%;97,42;0,042;0,131;0,489;1,289;0,315;0;0,007;0;0,068;0,168;0,0022;0;0;0,0003;0;0,019;0,0016;0;0;0;0,002;0,037;0,001;0;0,009;0;-680,2532888
G17-0138;424932;P96322;P18-00053VL;1;1;86,8891;m%;97,42;0,041;0,131;0,489;1,29;0,315;0;0,007;0;0,067;0,168;0,0026;0;0;0,0003;0;0,018;0,0013;0;0;0;0,002;0,033;0;0;0,008;0;-680,1746787
G17-0138;424932;P96322;P18-00053VL;1;1;86,9977;m%;97,44;0,042;0,131;0,49;1,291;0,315;0;0,008;0;0,067;0,168;0,0025;0;0;0,0003;0;0,019;0;0;0;0;0,0021;0,031;0;0;0,006;0;-680,0901097
