Repository: MajPaji/G17-0024

File: ecorr_raw_data.csv (part 19 of 29)
Proj no.;TO no.;Coil no.;Sample no.;WS;Brazed;Depth [μm];Unit;Al;Si;Fe;Cu;Mn;Mg;Cr;Ni-L;Ni-H;Zn;Ti;B;Be;Bi;Ca;Cd;Ga;Hg;In;Li;Na;P;Pb;Sn;Sr;V;Zr;
G17-0138;424932;P96322;P18-00053VL;1;1;87,1065;m%;97,43;0,042;0,131;0,49;1,291;0,315;0;0,007;0;0,066;0,168;0,0023;0;0;0,0002;0;0,017;0,0001;0;0;0;0,0021;0,037;0;0;0,008;0;-679,9993095
G17-0138;424932;P96322;P18-00053VL;1;1;87,2151;m%;97,42;0,042;0,131;0,49;1,292;0,315;0;0,008;0;0,066;0,169;0,0025;0;0;0,0003;0;0,018;0,0002;0;0;0;0,002;0,037;0;0;0,007;0;-679,9024395
G17-0138;424932;P96322;P18-00053VL;1;1;87,3239;m%;97,41;0,042;0,132;0,49;1,292;0,316;0;0,007;0;0,066;0,169;0,0024;0;0;0,0003;0;0,019;0,0006;0;0;0;0,002;0,041;0;0;0,007;0;-679,798967
G17-0138;424932;P96322;P18-00053VL;1;1;87,4326;m%;97,42;0,043;0,132;0,489;1,292;0,316;0;0,007;0;0,066;0,169;0,0025;0;0;0,0002;0;0,02;0,0004;0;0;0;0,0021;0,035;0;0;0,007;0;-679,6889897
G17-0138;424932;P96322;P18-00053VL;1;1;87,5414;m%;97,41;0,043;0,132;0,489;1,293;0,317;0;0,008;0;0,065;0,169;0,0026;0;0;0,0003;0;0,021;0,0009;0;0;0;0,002;0,046;0;0;0,008;0;-679,5721236
G17-0138;424932;P96322;P18-00053VL;1;1;87,6503;m%;97,4;0,043;0,131;0,489;1,293;0,318;0;0,007;0;0,065;0,169;0,0027;0;0;0,0005;0;0,02;0;0;0;0;0,002;0,04;0;0;0,008;0;-679,4481647
G17-0138;424932;P96322;P18-00053VL;1;1;87,7592;m%;97,41;0,044;0,131;0,489;1,293;0,318;0;0,007;0;0,065;0,169;0,0024;0;0;0,0003;0;0,019;0;0;0;0;0,002;0,033;0;0;0,007;0;-679,3170288
G17-0138;424932;P96322;P18-00053VL;1;1;87,8683;m%;97,41;0,044;0,131;0,489;1,292;0,318;0;0,008;0;0,064;0,169;0,0024;0;0;0,0002;0;0,017;0;0;0;0;0,002;0,036;0;0;0,009;0;-679,1782632
G17-0138;424932;P96322;P18-00053VL;1;1;87,9773;m%;97,41;0,044;0,13;0,489;1,29;0,318;0;0,008;0;0,064;0,169;0,0025;0;0;0,0002;0;0,018;0;0;0;0;0,002;0,042;0;0;0,008;0;-679,0320442
G17-0138;424932;P96322;P18-00053VL;1;1;88,0864;m%;97,44;0,044;0,129;0,488;1,289;0,318;0;0,007;0;0,064;0,17;0,002;0;0;0,0002;0;0,019;0;0;0;0;0,002;0,03;0,002;0;0,007;0;NAN
G17-0138;424932;P96322;P18-00053VL;1;1;88,1954;m%;97,43;0,044;0,129;0,488;1,288;0,318;0;0,007;0;0,063;0,17;0,002;0;0;0,0004;0;0,017;0;0;0;0;0,002;0,028;0,002;0;0,007;0;NAN
G17-0138;424932;P96322;P18-00053VL;1;1;88,3045;m%;97,43;0,044;0,129;0,488;1,286;0,318;0;0,007;0;0,063;0,17;0,0022;0;0;0,0004;0;0,018;0,0002;0;0;0;0,002;0,037;0;0;0,008;0;NAN
G17-0138;424932;P96322;P18-00053VL;1;1;88,3956;m%;97,43;0,044;0,129;0,488;1,285;0,318;0;0,007;0;0,062;0,171;0,0021;0;0;0,0003;0;0,02;0,0003;0;0;0;0,002;0,042;0,002;0;0,007;0;NAN
G17-0138;424932;P96322;P18-00053VL;1;1;88,5048;m%;97,43;0,044;0,128;0,488;1,284;0,318;0;0,008;0;0,062;0,171;0,002;0;0;0,0003;0;0,02;0;0;0;0;0,002;0,043;0;0;0,008;0;NAN
G17-0138;424932;P96322;P18-00053VL;1;1;88,614;m%;97,44;0,044;0,127;0,488;1,284;0,317;0;0,007;0;0,061;0,171;0,0022;0;0;0,0004;0;0,019;0,0013;0;0;0;0,002;0,034;0;0;0,008;0;NAN
G17-0138;424932;P96322;P18-00053VL;1;1;88,7234;m%;97,44;0,044;0,128;0,488;1,284;0,317;0;0,007;0;0,061;0,172;0,002;0;0;0,0003;0;0,017;0,0013;0;0;0;0,002;0,037;0;0;0,006;0;NAN
G17-0138;424932;P96322;P18-00053VL;1;1;88,8328;m%;97,43;0,044;0,127;0,488;1,284;0,317;0;0,007;0;0,06;0,173;0,002;0;0;0,0003;0;0,017;0,0014;0;0;0;0,002;0,036;0;0;0,006;0;NAN
G17-0138;424932;P96322;P18-00053VL;1;1;88,9422;m%;97,43;0,044;0,128;0,488;1,285;0,317;0;0,007;0;0,059;0,174;0,0024;0;0;0,0003;0;0,018;0,0011;0;0;0;0,002;0,037;0;0;0,005;0;NAN
G17-0138;424932;P96322;P18-00053VL;1;1;89,0515;m%;97,43;0,044;0,128;0,487;1,286;0,317;0;0,008;0;0,059;0,174;0,0025;0;0;0,0004;0;0,018;0,0001;0;0;0;0,002;0,037;0;0;0,006;0;NAN
G17-0138;424932;P96322;P18-00053VL;1;1;89,1609;m%;97,42;0,044;0,129;0,487;1,286;0,317;0;0,008;0;0,058;0,175;0,0024;0;0;0,0004;0;0,018;0,0007;0;0;0;0,002;0,039;0,005;0;0,006;0;NAN
G17-0138;424932;P96322;P18-00053VL;1;1;89,2705;m%;97,43;0,045;0,129;0,487;1,286;0,317;0;0,008;0;0,058;0,175;0,0022;0;0;0,0004;0;0,018;0;0;0;0;0,002;0,036;0;0;0,009;0;NAN
G17-0138;424932;P96322;P18-00053VL;1;1;89,38;m%;97,43;0,045;0,13;0,487;1,286;0,317;0;0,008;0;0,058;0,175;0,0024;0;0;0,0003;0;0,02;0,0001;0;0;0;0,002;0,036;0;0;0,007;0;NAN
G17-0138;424932;P96322;P18-00053VL;1;1;89,4896;m%;97,41;0,045;0,13;0,487;1,288;0,318;0;0,007;0;0,058;0,175;0,0026;0;0;0,0004;0;0,02;0,0004;0;0;0;0,002;0,039;0;0;0,007;0;NAN
G17-0138;424932;P96322;P18-00053VL;1;1;89,5991;m%;97,43;0,045;0,131;0,487;1,289;0,317;0;0,007;0;0,057;0,175;0,0024;0;0;0,0004;0;0,019;0,0012;0;0;0;0,002;0,041;0,001;0;0,005;0;NAN
G17-0138;424932;P96322;P18-00053VL;1;1;89,7089;m%;97,43;0,045;0,132;0,487;1,29;0,317;0;0,007;0;0,057;0,176;0,0024;0;0;0,0003;0;0,019;0,0004;0;0;0;0,002;0,041;0;0;0,006;0;NAN
G17-0138;424932;P96322;P18-00053VL;1;1;89,8186;m%;97,42;0,045;0,133;0,486;1,291;0,317;0;0,007;0;0,056;0,176;0,0023;0;0;0,0004;0;0,019;0;0;0;0;0,002;0,038;0;0;0,006;0;NAN
G17-0138;424932;P96322;P18-00053VL;1;1;89,9101;m%;97,41;0,046;0,134;0,486;1,291;0,317;0;0,007;0;0,056;0,176;0,0029;0;0;0,0004;0;0,02;0,0004;0;0;0;0,002;0,041;0;0;0,007;0;NAN
G17-0138;424932;P96322;P18-00053VL;1;1;90,0198;m%;97,41;0,046;0,134;0,486;1,292;0,317;0;0,007;0;0,056;0,177;0,0023;0;0;0,0003;0;0,019;0;0;0;0;0,002;0,037;0;0;0,007;0;NAN
G17-0138;424932;P96322;P18-00053VL;1;1;90,1297;m%;97,41;0,046;0,134;0,487;1,293;0,317;0;0,008;0;0,055;0,177;0,0023;0;0;0,0003;0;0,019;0;0;0;0;0,002;0,036;0,003;0;0,007;0;NAN
G17-0138;424932;P96322;P18-00053VL;1;1;90,2395;m%;97,4;0,047;0,134;0,487;1,293;0,317;0;0,008;0;0,055;0,177;0,0025;0;0;0,0004;0;0,019;0;0;0;0;0,002;0,042;0;0;0,006;0;NAN
G17-0138;424932;P96322;P18-00053VL;1;1;90,3492;m%;97,41;0,047;0,134;0,487;1,295;0,318;0;0,006;0;0,054;0,177;0,0024;0;0;0,0004;0;0,019;0;0;0;0;0,002;0,042;0,006;0;0,008;0;NAN
G17-0138;424932;P96322;P18-00053VL;1;1;90,459;m%;97,41;0,047;0,134;0,487;1,295;0,318;0;0,007;0;0,054;0,177;0,0026;0;0;0,0004;0;0,02;0;0;0;0;0,002;0,041;0,001;0;0,009;0;NAN
G17-0138;424932;P96322;P18-00053VL;1;1;90,5689;m%;97,4;0,048;0,134;0,487;1,295;0,318;0;0,007;0;0,053;0,178;0,0025;0;0;0,0004;0;0,018;0,0003;0;0;0;0,0019;0,041;0;0;0,009;0;NAN
G17-0138;424932;P96322;P18-00053VL;1;1;90,6789;m%;97,41;0,047;0,134;0,487;1,294;0,318;0;0,007;0;0,053;0,178;0,0025;0;0;0,0004;0;0,018;0,0005;0;0;0;0,002;0,039;0;0;0,008;0;NAN
G17-0138;424932;P96322;P18-00053VL;1;1;90,789;m%;97,42;0,047;0,134;0,487;1,293;0,318;0;0,007;0;0,053;0,178;0,0026;0;0;0,0003;0;0,018;0,0002;0;0;0;0,002;0,03;0;0;0,008;0;NAN
G17-0138;424932;P96322;P18-00053VL;1;1;90,899;m%;97,42;0,048;0,133;0,487;1,292;0,318;0;0,007;0;0,052;0,178;0,0027;0;0;0,0002;0;0,019;0;0;0;0;0,002;0,037;0,001;0;0,008;0;NAN
G17-0138;424932;P96322;P18-00053VL;1;1;91,009;m%;97,42;0,048;0,133;0,488;1,291;0,318;0;0,006;0;0,052;0,178;0,0027;0;0;0,0003;0;0,018;0;0;0;0;0,002;0,028;0;0;0,006;0;NAN
G17-0138;424932;P96322;P18-00053VL;1;1;91,1008;m%;97,42;0,048;0,132;0,488;1,29;0,318;0;0,008;0;0,051;0,178;0,0027;0;0;0,0003;0;0,019;0;0;0;0;0,002;0,036;0;0;0,008;0;NAN
G17-0138;424932;P96322;P18-00053VL;1;1;91,2111;m%;97,42;0,048;0,131;0,488;1,287;0,318;0;0,008;0;0,051;0,178;0,0027;0;0;0,0002;0;0,019;0,0001;0;0;0;0,002;0,039;0;0;0,007;0;NAN
G17-0138;424932;P96322;P18-00053VL;1;1;91,3214;m%;97,42;0,048;0,13;0,488;1,285;0,318;0;0,008;0;0,051;0,178;0,0027;0;0;0,0003;0;0,018;0,0004;0;0;0;0,002;0,034;0,005;0;0,007;0;NAN
G17-0138;424932;P96322;P18-00053VL;1;1;91,4316;m%;97,42;0,048;0,129;0,488;1,283;0,318;0;0,008;0;0,051;0,178;0,0025;0;0;0,0003;0;0,019;0;0;0;0;0,002;0,033;0;0;0,008;0;NAN
G17-0138;424932;P96322;P18-00053VL;1;1;91,5419;m%;97,43;0,048;0,128;0,488;1,281;0,318;0;0,007;0;0,05;0,178;0,0025;0;0;0,0003;0;0,018;0;0;0;0;0,002;0,037;0,006;0;0,007;0;NAN
G17-0138;424932;P96322;P18-00053VL;1;1;91,6522;m%;97,44;0,048;0,127;0,487;1,278;0,318;0;0,008;0;0,05;0,179;0,0025;0;0;0,0004;0;0,019;0;0;0;0;0,002;0,032;0,008;0;0,007;0;NAN
G17-0138;424932;P96322;P18-00053VL;1;1;91,7627;m%;97,45;0,048;0,125;0,487;1,276;0,318;0;0,007;0;0,05;0,179;0,0023;0;0;0,0004;0;0,019;0,0001;0;0;0;0,002;0,031;0,006;0;0,007;0;NAN
G17-0138;424932;P96322;P18-00053VL;1;1;91,8732;m%;97,45;0,047;0,124;0,487;1,274;0,318;0;0,007;0;0,049;0,179;0,0025;0;0;0,0002;0;0,02;0,0002;0;0;0;0,002;0,032;0;0;0,008;0;NAN
G17-0138;424932;P96322;P18-00053VL;1;1;91,9837;m%;97,45;0,047;0,123;0,488;1,272;0,319;0;0,007;0;0,049;0,179;0,0023;0;0;0,0003;0;0,019;0,0001;0;0;0;0,002;0,036;0,001;0;0,008;0;NAN
G17-0138;424932;P96322;P18-00053VL;1;1;92,0758;m%;97,44;0,047;0,121;0,487;1,27;0,32;0;0,007;0;0,049;0,179;0,0023;0;0;0,0004;0;0,019;0,0003;0;0;0;0,0019;0,038;0,001;0;0,006;0;NAN
G17-0138;424932;P96322;P18-00053VL;1;1;92,1862;m%;97,45;0,047;0,121;0,487;1,268;0,32;0;0,007;0;0,048;0,179;0,0024;0;0;0,0003;0;0,019;0;0;0;0;0,002;0,04;0,001;0;0,009;0;NAN
G17-0138;424932;P96322;P18-00053VL;1;1;92,2968;m%;97,44;0,047;0,12;0,487;1,267;0,32;0;0,008;0;0,049;0,179;0,0025;0,0001;0;0,0003;0;0,019;0,0002;0;0;0;0,002;0,042;0,009;0;0,008;0;NAN
G17-0138;424932;P96322;P18-00053VL;1;1;92,4074;m%;97,46;0,047;0,12;0,487;1,266;0,32;0;0,007;0;0,048;0,18;0,0021;0,0001;0;0,0003;0;0,019;0,0003;0;0;0;0,002;0,036;0,001;0;0,007;0;NAN
G17-0138;424932;P96322;P18-00053VL;1;1;92,518;m%;97,47;0,047;0,12;0,487;1,266;0,32;0;0,007;0;0,048;0,181;0,0021;0;0;0,0002;0;0,019;0;0;0;0;0,002;0,035;0;0;0,007;0;NAN
G17-0138;424932;P96322;P18-00053VL;1;1;92,6288;m%;97,46;0,047;0,12;0,487;1,266;0,32;0;0,007;0;0,048;0,181;0,0022;0;0;0,0003;0;0,018;0;0;0;0;0,002;0,041;0;0;0,009;0;NAN
G17-0138;424932;P96322;P18-00053VL;1;1;92,7394;m%;97,46;0,047;0,12;0,487;1,266;0,321;0;0,008;0;0,047;0,181;0,0022;0;0;0,0004;0;0,019;0;0;0;0;0,002;0,038;0;0;0,006;0;NAN
G17-0138;424932;P96322;P18-00053VL;1;1;92,8317;m%;97,45;0,048;0,121;0,488;1,267;0,321;0;0,007;0;0,047;0,181;0,0025;0;0;0,0004;0;0,019;0;0;0;0;0,002;0,037;0;0;0,007;0;NAN
G17-0138;424932;P96322;P18-00053VL;1;1;92,9426;m%;97,44;0,048;0,121;0,488;1,268;0,32;0;0,007;0;0,047;0,181;0,0026;0;0;0,0004;0;0,019;0,0006;0;0;0;0,002;0,042;0;0;0,007;0;NAN
G17-0138;424932;P96322;P18-00053VL;1;1;93,0536;m%;97,44;0,049;0,121;0,487;1,269;0,32;0;0,007;0;0,046;0,181;0,0025;0;0;0,0003;0;0,02;0,0011;0;0;0;0,002;0,042;0;0;0,007;0;NAN
G17-0138;424932;P96322;P18-00053VL;1;1;93,1644;m%;97,44;0,049;0,122;0,487;1,271;0,32;0;0,007;0;0,046;0,18;0,0028;0;0;0,0002;0;0,019;0,0001;0;0;0;0,002;0,039;0,003;0;0,007;0;NAN
G17-0138;424932;P96322;P18-00053VL;1;1;93,2754;m%;97,44;0,049;0,123;0,487;1,273;0,32;0;0,008;0;0,046;0,181;0,0027;0;0;0,0004;0;0,018;0;0;0;0;0,002;0,041;0,003;0;0,006;0;NAN
G17-0138;424932;P96322;P18-00053VL;1;1;93,3864;m%;97,44;0,049;0,124;0,487;1,274;0,32;0;0,008;0;0,045;0,181;0,0026;0;0;0,0004;0;0,018;0;0;0;0;0,002;0,039;0;0;0,006;0;NAN
G17-0138;424932;P96322;P18-00053VL;1;1;93,4975;m%;97,45;0,05;0,124;0,487;1,276;0,32;0;0,008;0;0,045;0,18;0,0024;0,0001;0;0,0003;0;0,019;0;0;0;0;0,002;0,04;0,002;0;0,006;0;NAN
G17-0138;424932;P96322;P18-00053VL;1;1;93,5901;m%;97,45;0,05;0,125;0,487;1,277;0,32;0;0,008;0;0,044;0,18;0,0023;0,0001;0;0,0003;0;0,019;0;0;0;0;0,002;0,035;0,001;0;0,009;0;NAN
G17-0138;424932;P96322;P18-00053VL;1;1;93,7012;m%;97,44;0,05;0,125;0,487;1,279;0,319;0;0,008;0;0,044;0,18;0,0026;0;0;0,0004;0;0,019;0;0;0;0;0,002;0,038;0;0;0,007;0;NAN
G17-0138;424932;P96322;P18-00053VL;1;1;93,8123;m%;97,43;0,051;0,125;0,487;1,279;0,319;0;0,008;0;0,044;0,18;0,0029;0;0;0,0005;0;0,019;0;0;0;0;0,002;0,034;0,005;0;0,009;0;NAN
G17-0138;424932;P96322;P18-00053VL;1;1;93,9234;m%;97,42;0,051;0,125;0,488;1,28;0,319;0;0,008;0;0,043;0,179;0,0025;0;0;0,0003;0;0,018;0;0;0;0;0,002;0,043;0,006;0;0,008;0;NAN
G17-0138;424932;P96322;P18-00053VL;1;1;94,0347;m%;97,43;0,051;0,126;0,488;1,28;0,319;0;0,007;0;0,043;0,179;0,0026;0;0;0,0003;0;0,018;0,0001;0;0;0;0,002;0,042;0;0;0,008;0;NAN
G17-0138;424932;P96322;P18-00053VL;1;1;94,146;m%;97,43;0,051;0,127;0,488;1,28;0,319;0;0,008;0;0,043;0,179;0,0023;0;0;0,0003;0;0,019;0,0007;0;0;0;0,0019;0,047;0,001;0;0,006;0;NAN
G17-0138;424932;P96322;P18-00053VL;1;1;94,2389;m%;97,43;0,051;0,128;0,488;1,28;0,319;0;0,007;0;0,043;0,179;0,0025;0;0;0,0004;0;0,019;0,0003;0;0;0;0,002;0,041;0;0;0,009;0;NAN
G17-0138;424932;P96322;P18-00053VL;1;1;94,3504;m%;97,43;0,051;0,128;0,488;1,281;0,32;0;0,007;0;0,042;0,179;0,0023;0;0;0,0004;0;0,019;0,0005;0;0;0;0,0019;0,043;0;0;0,009;0;NAN
G17-0138;424932;P96322;P18-00053VL;1;1;94,4618;m%;97,43;0,051;0,128;0,488;1,281;0,319;0;0,008;0;0,042;0,179;0,0027;0;0;0,0003;0;0,019;0,0008;0;0;0;0,0019;0,034;0,002;0;0,007;0;NAN
G17-0138;424932;P96322;P18-00053VL;1;1;94,5732;m%;97,44;0,052;0,128;0,488;1,281;0,319;0;0,007;0;0,042;0,179;0,0027;0;0;0,0004;0;0,019;0,0011;0;0;0;0,0019;0,036;0;0;0,007;0;NAN
G17-0138;424932;P96322;P18-00053VL;1;1;94,6847;m%;97,44;0,051;0,129;0,488;1,281;0,32;0;0,007;0;0,042;0,178;0,0031;0;0;0,0003;0;0,019;0,0008;0;0;0;0,002;0,034;0,001;0;0,006;0;NAN
G17-0138;424932;P96322;P18-00053VL;1;1;94,7962;m%;97,43;0,051;0,129;0,488;1,281;0,32;0;0,008;0;0,042;0,177;0,0026;0;0;0,0004;0;0,02;0;0;0;0;0,002;0,039;0,002;0;0,008;0;NAN
G17-0138;424932;P96322;P18-00053VL;1;1;94,8893;m%;97,43;0,051;0,13;0,488;1,281;0,32;0;0,008;0;0,042;0,177;0,0025;0;0;0,0004;0;0,018;0;0;0;0;0,002;0,041;0,003;0;0,009;0;NAN
G17-0138;424932;P96322;P18-00053VL;1;1;95,001;m%;97,43;0,051;0,131;0,487;1,281;0,321;0;0,008;0;0,041;0,176;0,0027;0;0;0,0004;0;0,019;0;0;0;0;0,002;0,044;0,001;0;0,007;0;NAN
G17-0138;424932;P96322;P18-00053VL;1;1;95,1128;m%;97,43;0,051;0,132;0,487;1,28;0,32;0;0,008;0;0,041;0,176;0,0028;0;0;0,0004;0;0,018;0;0;0;0;0,002;0,039;0,001;0;0,008;0;NAN
G17-0138;424932;P96322;P18-00053VL;1;1;95,2246;m%;97,43;0,051;0,132;0,487;1,281;0,32;0;0,008;0;0,041;0,176;0,0021;0;0;0,0003;0;0,019;0,0002;0;0;0;0,002;0,037;0,001;0;0,007;0;NAN
G17-0138;424932;P96322;P18-00053VL;1;1;95,3365;m%;97,43;0,052;0,133;0,487;1,282;0,319;0;0,007;0;0,041;0,176;0,0027;0;0;0,0003;0;0,019;0,0003;0;0;0;0,002;0,044;0,001;0;0,007;0;NAN
G17-0138;424932;P96322;P18-00053VL;1;1;95,4298;m%;97,43;0,052;0,134;0,487;1,282;0,319;0;0,007;0;0,041;0,176;0,0025;0;0;0,0004;0;0,02;0,0003;0;0;0;0,002;0,041;0;0;0,007;0;NAN
G17-0138;424932;P96322;P18-00053VL;1;1;95,5415;m%;97,44;0,052;0,135;0,487;1,283;0,32;0;0,007;0;0,041;0,176;0,0025;0;0;0,0003;0;0,018;0,0001;0;0;0;0,002;0,041;0,005;0;0,007;0;NAN
G17-0138;424932;P96322;P18-00053VL;1;1;95,6534;m%;97,44;0,053;0,135;0,488;1,284;0,32;0;0,008;0;0,04;0,175;0,0025;0;0;0,0003;0;0,018;0;0;0;0;0,0019;0,034;0,002;0;0,008;0;NAN
G17-0138;424932;P96322;P18-00053VL;1;1;95,7654;m%;97,43;0,052;0,135;0,488;1,284;0,32;0;0,008;0;0,04;0,175;0,0029;0;0;0,0004;0;0,019;0;0;0;0;0,002;0,032;0;0;0,008;0;NAN
G17-0138;424932;P96322;P18-00053VL;1;1;95,8775;m%;97,43;0,052;0,136;0,488;1,286;0,32;0;0,007;0;0,04;0,175;0,0028;0;0;0,0004;0;0,018;0,0001;0;0;0;0,002;0,034;0,001;0;0,005;0;NAN
G17-0138;424932;P96322;P18-00053VL;1;1;95,9708;m%;97,41;0,052;0,136;0,489;1,288;0,32;0;0,006;0;0,04;0,175;0,0027;0;0;0,0003;0;0,018;0,0009;0;0;0;0,002;0,038;0,006;0;0,007;0;NAN
G17-0138;424932;P96322;P18-00053VL;1;1;96,0831;m%;97,41;0,052;0,136;0,489;1,289;0,32;0;0,007;0;0,04;0,175;0,0025;0;0;0,0003;0;0,019;0;0;0;0;0,002;0,038;0,001;0;0,007;0;NAN
G17-0138;424932;P96322;P18-00053VL;1;1;96,1953;m%;97,42;0,053;0,137;0,489;1,29;0,32;0;0,007;0;0,04;0,176;0,0026;0,0001;0;0,0003;0;0,02;0,0003;0;0;0;0,002;0,036;0;0;0,006;0;NAN
G17-0138;424932;P96322;P18-00053VL;1;1;96,3074;m%;97,43;0,053;0,137;0,489;1,293;0,321;0;0,008;0;0,039;0,176;0,0026;0;0;0,0004;0;0,019;0,0001;0;0;0;0,002;0,033;0,002;0;0,005;0;NAN
G17-0138;424932;P96322;P18-00053VL;1;1;96,4196;m%;97,41;0,054;0,137;0,489;1,294;0,322;0;0,008;0;0,039;0,175;0,0025;0;0;0,0004;0;0,017;0;0;0;0;0,002;0,043;0,002;0;0,007;0;NAN
G17-0138;424932;P96322;P18-00053VL;1;1;96,5132;m%;97,43;0,054;0,137;0,489;1,294;0,322;0;0,007;0;0,038;0,175;0,0026;0;0;0,0004;0;0,018;0,0001;0;0;0;0,002;0,034;0;0;0,006;0;NAN
G17-0138;424932;P96322;P18-00053VL;1;1;96,6256;m%;97,42;0,054;0,137;0,49;1,295;0,322;0;0,007;0;0,038;0,175;0,003;0;0;0,0004;0;0,018;0;0;0;0;0,002;0,037;0;0;0,007;0;NAN
G17-0138;424932;P96322;P18-00053VL;1;1;96,738;m%;97,41;0,054;0,138;0,489;1,295;0,322;0;0,007;0;0,037;0,175;0,0029;0;0;0,0003;0;0,018;0,0006;0;0;0;0,002;0,039;0;0;0,008;0;NAN
G17-0138;424932;P96322;P18-00053VL;1;1;96,8504;m%;97,39;0,055;0,138;0,489;1,295;0,321;0;0,008;0;0,037;0,175;0,003;0;0;0,0003;0;0,017;0,0004;0;0;0;0,002;0,045;0;0;0,008;0;NAN
G17-0138;424932;P96322;P18-00053VL;1;1;96,9441;m%;97,4;0,056;0,139;0,489;1,296;0,322;0;0,008;0;0,037;0,175;0,0032;0;0;0,0003;0;0,02;0,0007;0;0;0;0,0019;0,041;0;0;0,008;0;NAN
G17-0138;424932;P96322;P18-00053VL;1;1;97,0565;m%;97,4;0,056;0,139;0,489;1,295;0,321;0;0,008;0;0,036;0,174;0,0032;0;0;0,0004;0;0,019;0,0001;0;0;0;0,0019;0,04;0,004;0;0,006;0;NAN
G17-0138;424932;P96322;P18-00053VL;1;1;97,1691;m%;97,4;0,057;0,139;0,489;1,294;0,321;0;0,008;0;0,036;0,174;0,0031;0;0;0,0004;0;0,02;0,0008;0;0;0;0,0019;0,045;0,001;0;0,008;0;NAN
G17-0138;424932;P96322;P18-00053VL;1;1;97,2817;m%;97,42;0,057;0,139;0,489;1,294;0,321;0;0,008;0;0,036;0,173;0,0029;0;0;0,0004;0;0,019;0,0008;0;0;0;0,0019;0,039;0;0;0,009;0;NAN
G17-0138;424932;P96322;P18-00053VL;1;1;97,3943;m%;97,4;0,057;0,138;0,489;1,292;0,32;0;0,008;0;0,036;0,172;0,0032;0;0;0,0004;0;0,019;0,0001;0;0;0;0,0019;0,044;0;0;0,008;0;NAN
G17-0138;424932;P96322;P18-00053VL;1;1;97,4882;m%;97,41;0,057;0,138;0,489;1,291;0,32;0;0,008;0;0,036;0,171;0,0032;0;0;0,0004;0;0,02;0;0;0;0;0,0019;0,044;0;0;0,008;0;NAN
G17-0138;424932;P96322;P18-00053VL;1;1;97,6009;m%;97,43;0,057;0,137;0,489;1,289;0,319;0;0,008;0;0,035;0,171;0,0029;0;0;0,0004;0;0,02;0;0;0;0;0,002;0,039;0;0;0,007;0;NAN
G17-0138;424932;P96322;P18-00053VL;1;1;97,7137;m%;97,43;0,057;0,136;0,489;1,287;0,319;0;0,008;0;0,035;0,17;0,0029;0;0;0,0004;0;0,02;0;0;0;0;0,002;0,044;0;0;0,006;0;NAN
G17-0138;424932;P96322;P18-00053VL;1;1;97,8266;m%;97,44;0,058;0,135;0,489;1,286;0,319;0;0,007;0;0,035;0,169;0,0028;0,0001;0;0,0004;0;0,02;0,0001;0;0;0;0,0019;0,039;0;0;0,007;0;NAN
G17-0138;424932;P96322;P18-00053VL;1;1;97,9207;m%;97,43;0,058;0,134;0,489;1,285;0,319;0;0,007;0;0,035;0,169;0,0028;0,0001;0;0,0004;0;0,019;0;0;0;0;0,002;0,037;0;0;0,008;0;NAN
G17-0138;424932;P96322;P18-00053VL;1;1;98,0336;m%;97,44;0,057;0,134;0,489;1,283;0,319;0;0,008;0;0,035;0,169;0,0031;0,0001;0;0,0004;0;0,019;0;0;0;0;0,0019;0,036;0,002;0;0,008;0;NAN
G17-0138;424932;P96322;P18-00053VL;1;1;98,1465;m%;97,45;0,057;0,133;0,489;1,282;0,319;0;0,008;0;0,035;0,169;0,0031;0;0;0,0004;0;0,018;0;0;0;0;0,0019;0,039;0;0;0,009;0;NAN
G17-0138;424932;P96322;P18-00053VL;1;1;98,2596;m%;97,45;0,057;0,132;0,489;1,281;0,319;0;0,008;0;0,034;0,168;0,0035;0;0;0,0003;0;0,019;0;0;0;0;0,002;0,047;0;0;0,007;0;NAN
G17-0138;424932;P96322;P18-00053VL;1;1;98,3537;m%;97,43;0,058;0,131;0,489;1,281;0,319;0;0,007;0;0,034;0,168;0,0031;0;0;0,0004;0;0,02;0;0;0;0;0,0019;0,049;0,002;0;0,008;0;NAN
G17-0138;424932;P96322;P18-00053VL;1;1;98,4667;m%;97,42;0,057;0,131;0,489;1,281;0,32;0;0,008;0;0,034;0,168;0,0027;0;0;0,0004;0;0,019;0;0;0;0;0,0019;0,046;0;0;0,008;0;NAN
G17-0138;424932;P96322;P18-00053VL;1;1;98,5797;m%;97,43;0,058;0,131;0,488;1,28;0,32;0;0,008;0;0,034;0,168;0,003;0;0;0,0004;0;0,019;0;0;0;0;0,0019;0,046;0;0;0,007;0;NAN
G17-0138;424932;P96322;P18-00053VL;1;1;98,6928;m%;97,44;0,058;0,131;0,488;1,279;0,32;0;0,008;0;0,033;0,167;0,0027;0;0;0,0005;0;0,02;0;0;0;0;0,0019;0,042;0,002;0;0,008;0;NAN
G17-0138;424932;P96322;P18-00053VL;1;1;98,7871;m%;97,45;0,059;0,131;0,488;1,279;0,32;0;0,007;0;0,033;0,167;0,0027;0;0;0,0004;0;0,019;0,0001;0;0;0;0,0019;0,039;0,001;0;0,007;0;NAN
G17-0138;424932;P96322;P18-00053VL;1;1;98,9005;m%;97,44;0,059;0,131;0,488;1,28;0,321;0;0,007;0;0,033;0,167;0,0025;0;0;0,0004;0;0,019;0;0;0;0;0,0019;0,036;0,004;0;0,008;0;NAN
G17-0138;424932;P96322;P18-00053VL;1;1;99,0138;m%;97,42;0,059;0,131;0,488;1,28;0,32;0;0,008;0;0,033;0,166;0,0025;0;0;0,0003;0;0,02;0,0002;0;0;0;0,0019;0,041;0,012;0;0,007;0;NAN
G17-0138;424932;P96322;P18-00053VL;1;1;99,1082;m%;97,43;0,06;0,131;0,488;1,279;0,32;0;0,008;0;0,033;0,165;0,0025;0;0;0,0004;0;0,02;0,0012;0;0;0;0,0019;0,041;0,008;0;0,008;0,001;NAN
G17-0138;424932;P96322;P18-00053VL;1;1;99,2215;m%;97,46;0,06;0,131;0,488;1,278;0,32;0;0,007;0;0,032;0,165;0,0025;0;0;0,0004;0;0,02;0,0002;0;0;0;0,0019;0,038;0;0;0,008;0;NAN
G17-0138;424932;P96322;P18-00053VL;1;1;99,3349;m%;97,43;0,061;0,131;0,487;1,278;0,32;0;0,007;0;0,032;0,164;0,0025;0;0;0,0004;0;0,018;0,001;0;0;0;0,0019;0,045;0,005;0;0,009;0;NAN
G17-0138;424932;P96322;P18-00053VL;1;1;99,4483;m%;97,44;0,061;0,132;0,487;1,279;0,32;0;0,008;0;0,032;0,164;0,0023;0;0;0,0004;0;0,018;0,0001;0;0;0;0,0019;0,055;0;0;0,008;0;NAN
G17-0138;424932;P96322;P18-00053VL;1;1;99,5428;m%;97,45;0,062;0,132;0,487;1,279;0,32;0;0,008;0;0,031;0,164;0,002;0;0;0,0004;0;0,019;0,0001;0;0;0;0,0019;0,047;0,001;0;0,009;0;NAN
G17-0138;424932;P96322;P18-00053VL;1;1;99,6563;m%;97,44;0,063;0,133;0,487;1,279;0,32;0;0,008;0;0,031;0,164;0,0019;0;0;0,0003;0;0,019;0,0004;0;0;0;0,0019;0,045;0,001;0;0,007;0;NAN
G17-0138;424932;P96322;P18-00053VL;1;1;99,7698;m%;97,43;0,063;0,133;0,487;1,28;0,32;0;0,008;0;0,031;0,163;0,0022;0;0;0,0004;0;0,019;0;0;0;0;0,0019;0,045;0,01;0;0,006;0;NAN
G17-0138;424932;P96322;P18-00053VL;1;1;99,8646;m%;97,44;0,063;0,134;0,487;1,282;0,321;0;0,008;0;0,031;0,163;0,0021;0;0;0,0003;0;0,018;0;0;0;0;0,0019;0,042;0,002;0;0,007;0;NAN
G17-0138;424932;P96322;P18-00053VL;1;1;99,9783;m%;97,44;0,064;0,134;0,487;1,283;0,321;0;0,007;0;0,031;0,163;0,0022;0;0;0,0004;0;0,02;0;0;0;0;0,002;0,037;0,003;0;0,008;0;NAN
G17-0138;424932;P96322;P18-00053VL;1;1;100,0919;m%;97,44;0,064;0,135;0,487;1,284;0,321;0;0,008;0;0,031;0,163;0,0025;0;0;0,0004;0;0,019;0;0;0;0;0,0019;0,034;0,001;0;0,007;0;NAN
G17-0138;424932;P96322;P18-00053VL;1;1;100,2056;m%;97,44;0,064;0,135;0,487;1,286;0,321;0;0,008;0;0,031;0,163;0,0027;0;0;0,0004;0;0,018;0;0;0;0;0,0019;0,036;0;0;0,007;0;NAN
G17-0138;424932;P96322;P18-00053VL;1;1;100,3003;m%;97,44;0,065;0,135;0,487;1,287;0,321;0;0,006;0;0,031;0,162;0,0024;0,0001;0;0,0003;0;0,018;0;0;0;0;0,0019;0,04;0;0;0,007;0;NAN
G17-0138;424932;P96322;P18-00053VL;1;1;100,4141;m%;97,42;0,065;0,135;0,487;1,286;0,321;0;0,007;0;0,03;0,162;0,0023;0,0001;0;0,0004;0;0,019;0,0001;0;0;0;0,002;0,043;0;0;0,007;0;NAN
G17-0138;424932;P96322;P18-00053VL;1;1;100,528;m%;97,41;0,065;0,135;0,487;1,286;0,321;0;0,007;0;0,03;0,162;0,0024;0;0;0,0004;0;0,02;0,0003;0;0;0;0,002;0,04;0;0;0,008;0;NAN
G17-0138;424932;P96322;P18-00053VL;1;1;100,6229;m%;97,43;0,066;0,135;0,487;1,286;0,321;0;0,006;0;0,03;0,161;0,0024;0,0001;0;0,0004;0;0,019;0,0009;0;0;0,0001;0,002;0,032;0,006;0;0,007;0;NAN
G17-0138;424932;P96322;P18-00053VL;1;1;100,7369;m%;97,44;0,066;0,134;0,487;1,286;0,321;0;0,007;0;0,03;0,16;0,0027;0;0;0,0004;0;0,019;0,001;0;0;0,0001;0,002;0,034;0,006;0;0,007;0;NAN
G17-0138;424932;P96322;P18-00053VL;1;1;100,8509;m%;97,44;0,066;0,134;0,488;1,285;0,321;0;0,007;0;0,03;0,16;0,0028;0;0;0,0004;0;0,02;0,0001;0;0;0;0,0019;0,041;0,001;0;0,006;0;NAN
G17-0138;424932;P96322;P18-00053VL;1;1;100,9649;m%;97,44;0,066;0,134;0,488;1,283;0,322;0;0,008;0;0,03;0,16;0,0029;0;0;0,0004;0;0,019;0;0;0;0;0,0019;0,035;0,002;0;0,007;0;NAN
G17-0138;424932;P96322;P18-00053VL;1;1;101,06;m%;97,44;0,065;0,133;0,488;1,282;0,322;0;0,008;0;0,029;0,159;0,0025;0;0;0,0004;0;0,018;0;0;0;0;0,002;0,042;0,001;0;0,006;0;NAN
G17-0138;424932;P96322;P18-00053VL;1;1;101,174;m%;97,44;0,066;0,132;0,488;1,281;0,322;0;0,008;0;0,029;0,159;0,0026;0,0001;0;0,0005;0;0,019;0,0005;0;0;0;0,0019;0,04;0;0;0,007;0;NAN
G17-0138;424932;P96322;P18-00053VL;1;1;101,2882;m%;97,45;0,066;0,131;0,489;1,278;0,322;0;0,008;0;0,029;0,159;0,0026;0;0;0,0005;0;0,018;0,0002;0;0;0;0,0019;0,04;0;0;0,007;0;NAN
G17-0138;424932;P96322;P18-00053VL;1;1;101,3833;m%;97,45;0,067;0,13;0,489;1,277;0,322;0;0,007;0;0,028;0,159;0,0024;0;0;0,0005;0;0,02;0,0002;0;0;0,0001;0,0019;0,044;0;0;0,008;0;NAN
G17-0138;424932;P96322;P18-00053VL;1;1;101,4975;m%;97,44;0,068;0,13;0,489;1,275;0,322;0;0,008;0;0,028;0,159;0,0022;0;0;0,0005;0;0,019;0,0012;0;0;0,0001;0,0019;0,045;0,001;0;0,008;0;NAN
G17-0138;424932;P96322;P18-00053VL;1;1;101,6117;m%;97,44;0,068;0,129;0,49;1,274;0,322;0;0,007;0;0,028;0,159;0,0021;0,0001;0;0,0005;0;0,019;0,0013;0;0;0;0,0019;0,042;0,003;0;0,006;0;NAN
G17-0138;424932;P96322;P18-00053VL;1;1;101,7069;m%;97,45;0,068;0,129;0,49;1,274;0,322;0;0,007;0;0,027;0,159;0,0025;0;0;0,0004;0;0,018;0,0009;0;0;0;0,0019;0,039;0,003;0;0,009;0;NAN
G17-0138;424932;P96322;P18-00053VL;1;1;101,8211;m%;97,45;0,069;0,129;0,49;1,273;0,321;0;0,007;0;0,027;0,159;0,0025;0;0;0,0004;0;0,019;0,0006;0;0;0,0001;0,0019;0,039;0,003;0;0,01;0;NAN
G17-0138;424932;P96322;P18-00053VL;1;1;101,9355;m%;97,45;0,069;0,129;0,489;1,272;0,321;0;0,008;0;0,027;0,159;0,0023;0,0001;0;0,0004;0;0,019;0,0001;0;0;0;0,0019;0,036;0;0;0,008;0;NAN
G17-0138;424932;P96322;P18-00053VL;1;1;102,0308;m%;97,44;0,07;0,129;0,489;1,271;0,321;0;0,007;0;0,027;0,159;0,0021;0;0;0,0004;0;0,018;0,0002;0;0;0;0,0019;0,049;0,009;0;0,007;0;NAN
G17-0138;424932;P96322;P18-00053VL;1;1;102,1452;m%;97,45;0,071;0,129;0,489;1,27;0,321;0;0,007;0;0,027;0,158;0,0021;0;0;0,0004;0;0,019;0;0;0;0;0,0019;0,046;0,001;0;0,006;0;NAN
G17-0138;424932;P96322;P18-00053VL;1;1;102,2596;m%;97,45;0,072;0,129;0,489;1,269;0,32;0;0,007;0;0,027;0,158;0,0024;0;0;0,0003;0;0,019;0;0;0;0;0,0019;0,04;0;0;0,007;0;NAN
G17-0138;424932;P96322;P18-00053VL;1;1;102,3551;m%;97,45;0,072;0,129;0,489;1,269;0,321;0;0,007;0;0,027;0,157;0,0025;0;0;0,0003;0;0,019;0;0;0;0;0,002;0,046;0;0;0,008;0;NAN
G17-0138;424932;P96322;P18-00053VL;1;1;102,4698;m%;97,47;0,072;0,129;0,489;1,269;0,32;0;0,008;0;0,026;0,157;0,0023;0;0;0,0004;0;0,019;0;0;0;0;0,0019;0,038;0;0;0,008;0;NAN
G17-0138;424932;P96322;P18-00053VL;1;1;102,5846;m%;97,46;0,072;0,129;0,489;1,268;0,32;0;0,008;0;0,026;0,156;0,0023;0;0;0,0004;0;0,018;0;0;0;0,0001;0,0019;0,043;0;0;0,007;0;NAN
G17-0138;424932;P96322;P18-00053VL;1;1;102,6801;m%;97,47;0,073;0,129;0,489;1,269;0,32;0;0,008;0;0,026;0,156;0,0023;0;0;0,0004;0;0,019;0;0;0;0,0001;0,0019;0,037;0;0;0,007;0;NAN
G17-0138;424932;P96322;P18-00053VL;1;1;102,7947;m%;97,45;0,073;0,129;0,489;1,269;0,32;0;0,007;0;0,027;0,156;0,0025;0;0;0,0003;0;0,02;0;0;0;0,0001;0,0019;0,042;0;0;0,009;0;NAN
G17-0138;424932;P96322;P18-00053VL;1;1;102,9094;m%;97,44;0,073;0,129;0,489;1,268;0,32;0;0,007;0;0,026;0,155;0,0025;0;0;0,0003;0;0,02;0,0004;0;0;0,0001;0,0019;0,047;0;0;0,008;0;NAN
G17-0138;424932;P96322;P18-00053VL;1;1;103,0051;m%;97,46;0,073;0,129;0,489;1,268;0,32;0;0,008;0;0,026;0,155;0,0021;0;0;0,0003;0;0,019;0,0007;0;0;0,0001;0,0019;0,043;0;0;0,006;0;NAN
G17-0138;424932;P96322;P18-00053VL;1;1;103,1199;m%;97,46;0,073;0,129;0,49;1,268;0,32;0;0,007;0;0,026;0,155;0,0023;0;0;0,0004;0;0,02;0,0006;0;0;0;0,0019;0,045;0;0;0,008;0;NAN
G17-0138;424932;P96322;P18-00053VL;1;1;103,2348;m%;97,44;0,073;0,128;0,49;1,267;0,32;0;0,007;0;0,026;0,155;0,0026;0;0;0,0004;0;0,02;0,0004;0;0;0;0,0019;0,044;0;0;0,008;0;NAN
G17-0138;424932;P96322;P18-00053VL;1;1;103,3306;m%;97,46;0,073;0,128;0,49;1,268;0,32;0;0,007;0;0,026;0,155;0,0024;0;0;0,0004;0;0,02;0;0;0;0,0001;0,0019;0,042;0,003;0;0,007;0;NAN
G17-0138;424932;P96322;P18-00053VL;1;1;103,4456;m%;97,46;0,073;0,128;0,49;1,268;0,32;0;0,008;0;0,026;0,155;0,0022;0;0;0,0004;0;0,02;0,0013;0;0;0,0001;0,0019;0,043;0,003;0;0,007;0;NAN
G17-0138;424932;P96322;P18-00053VL;1;1;103,5608;m%;97,45;0,074;0,128;0,489;1,268;0,319;0;0,007;0;0,026;0,155;0,0025;0;0;0,0004;0;0,02;0,0008;0;0;0,0001;0,0019;0,047;0;0;0,008;0;NAN
G17-0138;424932;P96322;P18-00053VL;1;1;103,6568;m%;97,47;0,075;0,129;0,489;1,269;0,319;0;0,007;0;0,026;0,155;0,0025;0;0;0,0004;0;0,02;0,0002;0;0;0,0001;0,0019;0,042;0;0;0,005;0;NAN
G17-0138;424932;P96322;P18-00053VL;1;1;103,772;m%;97,47;0,076;0,129;0,489;1,27;0,319;0;0,007;0;0,025;0,155;0,0023;0;0;0,0004;0;0,02;0;0;0;0,0001;0,0019;0,045;0;0;0,006;0;NAN
G17-0138;424932;P96322;P18-00053VL;1;1;103,8679;m%;97,46;0,076;0,129;0,489;1,269;0,319;0;0,008;0;0,025;0,155;0,0023;0;0;0,0005;0;0,019;0;0;0;0;0,0019;0,042;0;0;0,006;0;NAN
G17-0138;424932;P96322;P18-00053VL;1;1;103,9832;m%;97,46;0,076;0,129;0,489;1,269;0,319;0;0,008;0;0,025;0,154;0,002;0;0;0,0004;0;0,019;0,0001;0;0;0;0,0019;0,036;0,005;0;0,006;0;NAN
G17-0138;424932;P96322;P18-00053VL;1;1;104,0985;m%;97,45;0,077;0,129;0,488;1,27;0,318;0;0,007;0;0,025;0,154;0,0021;0;0;0,0004;0;0,019;0,0001;0;0;0;0,0019;0,045;0,005;0;0,007;0;NAN
G17-0138;424932;P96322;P18-00053VL;1;1;104,1947;m%;97,45;0,078;0,129;0,488;1,27;0,318;0;0,007;0;0,025;0,153;0,0026;0;0;0,0004;0;0,019;0;0;0;0,0001;0,0019;0,041;0,002;0;0,006;0;NAN
G17-0138;424932;P96322;P18-00053VL;1;1;104,31;m%;97,45;0,078;0,128;0,488;1,271;0,319;0;0,008;0;0,025;0,152;0,0024;0;0;0,0005;0;0,019;0,0001;0;0;0,0001;0,0019;0,046;0,003;0;0,006;0;NAN
G17-0138;424932;P96322;P18-00053VL;1;1;104,4255;m%;97,45;0,079;0,128;0,488;1,272;0,319;0;0,007;0;0,024;0,152;0,002;0;0;0,0005;0;0,019;0,0007;0;0;0,0001;0,0019;0,043;0;0;0,008;0;NAN
G17-0138;424932;P96322;P18-00053VL;1;1;104,5218;m%;97,48;0,079;0,128;0,488;1,271;0,319;0;0,008;0;0,024;0,151;0,0022;0;0;0,0004;0;0,018;0,0005;0;0;0,0001;0,0019;0,035;0;0;0,006;0;NAN
G17-0138;424932;P96322;P18-00053VL;1;1;104,6374;m%;97,46;0,08;0,128;0,488;1,271;0,319;0;0,008;0;0,024;0,151;0,0023;0;0;0,0004;0;0,017;0,0012;0;0;0;0,0019;0,047;0;0;0,006;0;NAN
G17-0138;424932;P96322;P18-00053VL;1;1;104,7337;m%;97,46;0,081;0,128;0,487;1,27;0,319;0;0,008;0;0,024;0,15;0,0026;0;0;0,0004;0,001;0,019;0,0006;0;0;0,0001;0,0019;0,045;0;0;0,006;0;NAN
G17-0138;424932;P96322;P18-00053VL;1;1;104,8493;m%;97,45;0,081;0,127;0,488;1,269;0,318;0;0,008;0;0,023;0,15;0,0025;0;0;0,0005;0;0,02;0,0006;0;0;0,0001;0,0019;0,044;0;0;0,007;0;NAN
G17-0138;424932;P96322;P18-00053VL;1;1;104,9649;m%;97,46;0,081;0,127;0,488;1,268;0,318;0;0,007;0;0,023;0,149;0,0026;0;0;0,0004;0,001;0,02;0,0001;0;0;0;0,0019;0,044;0;0;0,005;0;NAN
G17-0138;424932;P96322;P18-00053VL;1;1;105,0613;m%;97,47;0,082;0,127;0,487;1,268;0,317;0;0,007;0;0,023;0,149;0,003;0;0;0,0004;0,001;0,02;0,0006;0;0;0,0001;0,0019;0,04;0;0;0,005;0;NAN
G17-0138;424932;P96322;P18-00053VL;1;1;105,177;m%;97,46;0,083;0,127;0,488;1,267;0,318;0;0,007;0;0,023;0,15;0,0028;0;0;0,0004;0;0,019;0,0016;0;0;0,0001;0,0019;0,038;0,003;0;0,006;0;NAN
G17-0138;424932;P96322;P18-00053VL;1;1;105,2928;m%;97,46;0,084;0,127;0,488;1,266;0,318;0;0,008;0;0,023;0,15;0,0025;0;0;0,0004;0;0,019;0,0012;0;0;0,0001;0,0019;0,04;0,001;0;0,006;0;NAN
G17-0138;424932;P96322;P18-00053VL;1;1;105,3893;m%;97,46;0,084;0,127;0,488;1,265;0,318;0;0,007;0;0,023;0,15;0,0024;0,0001;0;0,0005;0;0,02;0,0009;0;0;0,0001;0,0019;0,046;0,001;0;0,007;0;NAN
G17-0138;424932;P96322;P18-00053VL;1;1;105,5052;m%;97,47;0,084;0,127;0,489;1,264;0,317;0;0,007;0;0,023;0,15;0,0025;0,0001;0;0,0004;0;0,019;0,0003;0;0;0,0001;0,0019;0,041;0;0;0,008;0;NAN
G17-0138;424932;P96322;P18-00053VL;1;1;105,6018;m%;97,47;0,085;0,127;0,489;1,263;0,317;0;0,007;0;0,023;0,15;0,0024;0;0;0,0004;0;0,018;0;0;0;0,0001;0,0019;0,042;0;0;0,007;0;NAN
G17-0138;424932;P96322;P18-00053VL;1;1;105,7179;m%;97,44;0,086;0,127;0,489;1,262;0,317;0;0,007;0;0,023;0,15;0,0026;0;0;0,0004;0;0,019;0;0;0;0;0,0019;0,044;0,007;0;0,007;0;NAN
G17-0138;424932;P96322;P18-00053VL;1;1;105,8339;m%;97,46;0,087;0,127;0,489;1,262;0,317;0;0,008;0;0,023;0,15;0,0028;0;0;0,0004;0;0,019;0;0;0;0;0,0019;0,042;0,002;0;0,008;0;NAN
G17-0138;424932;P96322;P18-00053VL;1;1;105,9306;m%;97,46;0,087;0,127;0,49;1,261;0,317;0;0,008;0;0,023;0,15;0,0027;0,0001;0;0,0005;0;0,019;0;0;0;0,0001;0,0018;0,049;0;0;0,007;0;NAN
G17-0138;424932;P96322;P18-00053VL;1;1;106,0468;m%;97,46;0,088;0,127;0,49;1,26;0,317;0;0,008;0;0,023;0,15;0,0027;0;0;0,0004;0;0,019;0,0001;0;0;0,0001;0,0018;0,045;0;0;0,007;0;NAN
G17-0138;424932;P96322;P18-00053VL;1;1;106,1437;m%;97,46;0,088;0,127;0,49;1,26;0,317;0;0,008;0;0,023;0,15;0,0025;0;0;0,0003;0;0,019;0,0008;0;0;0,0001;0,0019;0,044;0;0;0,006;0;NAN
G17-0138;424932;P96322;P18-00053VL;1;1;106,2599;m%;97,47;0,089;0,127;0,491;1,26;0,317;0;0,007;0;0,022;0,15;0,0025;0;0;0,0005;0;0,019;0;0;0;0,0001;0,0019;0,046;0;0;0,005;0;NAN
G17-0138;424932;P96322;P18-00053VL;1;1;106,3567;m%;97,47;0,089;0,127;0,491;1,261;0,317;0;0,007;0;0,022;0,15;0,0027;0;0;0,0005;0;0,019;0;0;0;0,0001;0,0019;0,037;0;0;0,005;0;NAN
G17-0138;424932;P96322;P18-00053VL;1;1;106,473;m%;97,46;0,09;0,127;0,49;1,261;0,317;0;0,008;0;0,022;0,149;0,0028;0;0;0,0004;0;0,018;0,0003;0;0;0,0001;0,0019;0,043;0;0;0,005;0;NAN
G17-0138;424932;P96322;P18-00053VL;1;1;106,5894;m%;97,45;0,091;0,127;0,49;1,262;0,317;0;0,008;0;0,022;0,149;0,0029;0;0;0,0004;0;0,019;0,0011;0;0;0,0002;0,0019;0,045;0,006;0;0,006;0;NAN
G17-0138;424932;P96322;P18-00053VL;1;1;106,6864;m%;97,46;0,092;0,127;0,49;1,261;0,317;0;0,008;0;0,022;0,149;0,0028;0;0;0,0003;0;0,019;0,0003;0;0;0,0001;0,0019;0,041;0,01;0;0,007;0;NAN
G17-0138;424932;P96322;P18-00053VL;1;1;106,803;m%;97,46;0,092;0,127;0,491;1,261;0,317;0;0,008;0;0,022;0,149;0,0028;0;0;0,0004;0;0,019;0,0004;0;0;0,0001;0,0019;0,046;0,002;0;0,006;0;NAN
G17-0138;424932;P96322;P18-00053VL;1;1;106,9002;m%;97,44;0,093;0,127;0,49;1,261;0,317;0;0,008;0;0,021;0,15;0,0026;0;0;0,0004;0;0,019;0,0011;0;0;0;0,0019;0,05;0,003;0;0,007;0;NAN
G17-0138;424932;P96322;P18-00053VL;1;1;107,0168;m%;97,45;0,093;0,127;0,49;1,261;0,317;0;0,007;0;0,021;0,149;0,0026;0;0;0,0003;0;0,019;0;0;0;0,0001;0,0019;0,049;0,001;0;0,005;0;NAN
G17-0138;424932;P96322;P18-00053VL;1;1;107,1139;m%;97,46;0,094;0,127;0,49;1,261;0,317;0;0,007;0;0,021;0,149;0,0026;0;0;0,0004;0;0,019;0,0001;0;0;0,0001;0,0019;0,043;0;0;0,006;0;NAN
G17-0138;424932;P96322;P18-00053VL;1;1;107,2306;m%;97,46;0,094;0,128;0,49;1,26;0,317;0;0,007;0;0,021;0,149;0,0022;0;0;0,0004;0;0,018;0,0004;0;0;0,0001;0,0019;0,036;0,003;0;0,006;0;NAN
G17-0138;424932;P96322;P18-00053VL;1;1;107,3474;m%;97,45;0,095;0,128;0,49;1,26;0,317;0;0,008;0;0,021;0,149;0,0025;0;0;0,0005;0;0,019;0;0;0;0,0001;0,0019;0,045;0,009;0;0,007;0;NAN
G17-0138;424932;P96322;P18-00053VL;1;1;107,4448;m%;97,47;0,095;0,128;0,49;1,26;0,317;0;0,007;0;0,021;0,149;0,0027;0;0;0,0006;0;0,019;0,0003;0;0;0,0001;0,0019;0,046;0,002;0;0,006;0;NAN
G17-0138;424932;P96322;P18-00053VL;1;1;107,5617;m%;97,47;0,096;0,128;0,49;1,26;0,316;0;0,007;0;0,021;0,148;0,0026;0;0;0,0004;0;0,019;0,0017;0;0;0,0002;0,0019;0,042;0;0;0,007;0;NAN
G17-0138;424932;P96322;P18-00053VL;1;1;107,6591;m%;97,45;0,096;0,129;0,49;1,259;0,316;0;0,007;0;0,021;0,148;0,0023;0;0;0,0004;0;0,019;0,0001;0;0;0,0002;0,0019;0,05;0,001;0;0,008;0;NAN
G17-0138;424932;P96322;P18-00053VL;1;1;107,7763;m%;97,45;0,096;0,129;0,491;1,259;0,316;0;0,008;0;0,021;0,148;0,0025;0;0;0,0003;0;0,02;0,0017;0;0;0,0001;0,0019;0,055;0,006;0;0,007;0;NAN
G17-0138;424932;P96322;P18-00053VL;1;1;107,8739;m%;97,46;0,096;0,129;0,491;1,258;0,316;0;0,008;0;0,02;0,148;0,0026;0;0;0,0005;0;0,02;0,0003;0;0;0,0002;0,0019;0,045;0,002;0;0,005;0;NAN
G17-0138;424932;P96322;P18-00053VL;1;1;107,9909;m%;97,45;0,097;0,129;0,49;1,258;0,315;0;0,007;0;0,02;0,148;0,0023;0;0;0,0005;0;0,019;0,0001;0;0;0,0001;0,0019;0,05;0;0;0,006;0;NAN
G17-0138;424932;P96322;P18-00053VL;1;1;108,0885;m%;97,45;0,097;0,129;0,491;1,259;0,315;0;0,007;0;0,02;0,148;0,0022;0;0;0,0004;0;0,017;0,0001;0;0;0,0001;0,0019;0,044;0;0;0,009;0;NAN
G17-0138;424932;P96322;P18-00053VL;1;1;108,2057;m%;97,45;0,097;0,129;0,491;1,26;0,316;0;0,008;0;0,02;0,148;0,0026;0;0;0,0004;0;0,017;0,0009;0;0;0,0002;0,0019;0,047;0;0;0,008;0;NAN
G18-0053;430438;S013542;P18-00206-LS-S1;0;1;0,111;m%;66,87;24,716;0,847;0,126;0,527;2,747;0,007;0,045;0;0,058;0,002;0,0083;0,0064;1,632;0,104;0,064;0,002;0,0757;0;0;0,0842;0,0157;0,272;0,875;0,6895;0,144;0,086;-721,1899073
G18-0053;430438;S013542;P18-00206-LS-S1;0;1;0,224;m%;65,64;31,947;1,045;0,112;0,58;0,131;0,003;0,015;0;0,002;0,001;0,0021;0,0006;0,301;0,0026;0,003;0,002;0,0119;0;0;0,0028;0,0028;0,003;0,096;0,0562;0,024;0,016;-721,0599531
G18-0053;430438;S013542;P18-00206-LS-S1;0;1;0,3365;m%;67,93;30,387;0,765;0,1;0,397;0,066;0,002;0,011;0;0,002;0;0,0018;0,0002;0,224;0,0006;0,001;0,002;0,0079;0;0;0,0009;0,0026;0,001;0,045;0,0261;0,019;0,01;-720,9315699
G18-0053;430438;S013542;P18-00206-LS-S1;0;1;0,4493;m%;72,16;26,502;0,6;0,095;0,312;0,053;0,002;0,009;0;0,001;0,001;0,0014;0,0002;0,189;0,0001;0;0,003;0,0068;0;0;0,0001;0,0024;0;0,033;0,0157;0,013;0,005;-720,8038342
G18-0053;430438;S013542;P18-00206-LS-S1;0;1;0,5607;m%;77,74;21,175;0,455;0,098;0,257;0,045;0,001;0,006;0;0,002;0,001;0,0015;0,0002;0,16;0;0;0,004;0,0045;0;0;0;0,0024;0;0,013;0,0103;0,014;0,01;-720,6786491
G18-0053;430438;S013542;P18-00206-LS-S1;0;1;0,6704;m%;82,33;16,731;0,36;0,105;0,229;0,049;0,001;0,006;0;0,002;0,002;0,001;0,0001;0,141;0;0;0,006;0,0033;0;0;0;0,0023;0;0,009;0,008;0,011;0,007;-720,5563043
G18-0053;430438;S013542;P18-00206-LS-S1;0;1;0,7846;m%;85,41;13,733;0,302;0,106;0,216;0,045;0;0,007;0;0,006;0,003;0,0009;0,0001;0,124;0;0,001;0,007;0,0006;0;0;0;0,0023;0;0,016;0,0065;0,012;0,003;-720,4299133
G18-0053;430438;S013542;P18-00206-LS-S1;0;1;0,8956;m%;87,51;11,663;0,275;0,11;0,206;0,048;0;0,006;0;0,006;0,004;0,0008;0;0,117;0;0;0,01;0,0016;0;0;0;0,0023;0;0,017;0,0056;0,015;0,009;-720,3080072
G18-0053;430438;S013542;P18-00206-LS-S1;0;1;1,0069;m%;88,98;10,238;0,255;0,112;0,196;0,044;0;0,006;0;0,006;0,003;0,0011;0;0,11;0;0;0,009;0,0024;0;0;0;0,0022;0;0,006;0,0047;0,014;0,008;-720,1866978
G18-0053;430438;S013542;P18-00206-LS-S1;0;1;1,1181;m%;89,92;9,291;0,245;0,114;0,197;0,051;0,001;0,004;0;0,006;0,004;0,0009;0,0001;0,101;0;0;0,011;0,0015;0;0;0;0,0022;0;0,024;0,004;0,013;0,011;-720,0664162
G18-0053;430438;S013542;P18-00206-LS-S1;0;1;1,2325;m%;90,58;8,69;0,228;0,113;0,195;0,049;0,001;0,004;0;0,004;0,005;0,0007;0,0001;0,087;0;0;0,01;0,0007;0;0;0;0,0023;0;0,004;0,0035;0,012;0,007;-719,9436239
G18-0053;430438;S013542;P18-00206-LS-S1;0;1;1,3434;m%;90,96;8,311;0,225;0,114;0,195;0,049;0,001;0,004;0;0,005;0,005;0,0009;0,0001;0,082;0;0;0,011;0,001;0;0;0;0,0022;0,001;0,011;0,0028;0,011;0,01;-719,8255014
G18-0053;430438;S013542;P18-00206-LS-S1;0;1;1,4543;m%;91,18;8,13;0,218;0,115;0,19;0,047;0;0,005;0;0,006;0,003;0,0008;0,0001;0,069;0;0;0,011;0,0007;0;0;0;0,0023;0,001;0,003;0,0023;0,01;0,007;-719,7082703
G18-0053;430438;S013542;P18-00206-LS-S1;0;1;1,5682;m%;91,35;7,955;0,215;0,113;0,191;0,049;0;0,004;0;0,007;0,006;0,0004;0,0001;0,065;0;0;0,01;0,0006;0;0;0;0,0022;0;0,009;0,0019;0,011;0,009;-719,5887885
G18-0053;430438;S013542;P18-00206-LS-S1;0;1;1,6785;m%;91,38;7,947;0,212;0,117;0,191;0,051;0;0,005;0;0,006;0,004;0,0005;0,0001;0,059;0;0;0,01;0,0015;0;0;0;0,0023;0;0,001;0,0014;0,011;0,004;-719,4739649
G18-0053;430438;S013542;P18-00206-LS-S1;0;1;1,7923;m%;91,4;7,933;0,21;0,114;0,187;0,052;0;0,005;0;0,003;0,006;0,0008;0;0,058;0;0;0,01;0,0009;0;0;0;0,0022;0;0,001;0,0013;0,011;0,007;-719,3563995
G18-0053;430438;S013542;P18-00206-LS-S1;0;1;1,9024;m%;91,48;7,862;0,21;0,115;0,19;0,05;0;0,005;0;0,006;0,006;0,0002;0;0,049;0;0;0,01;0,0011;0;0;0;0,0022;0;0,001;0,001;0,01;0,006;-719,2435213
G18-0053;430438;S013542;P18-00206-LS-S1;0;1;2,0156;m%;91,57;7,782;0,209;0,116;0,183;0,053;0;0,004;0;0,006;0,005;0,0005;0;0,038;0;0;0,009;0,0012;0;0;0;0,0022;0;0,003;0,0008;0,012;0,006;-719,1283441
G18-0053;430438;S013542;P18-00206-LS-S1;0;1;2,1254;m%;91,6;7,767;0,205;0,113;0,183;0,05;0,001;0,004;0;0,004;0,007;0,0002;0;0,037;0;0;0,009;0,0016;0;0;0;0,0022;0;0,001;0,0005;0,009;0,003;-719,0174711
G18-0053;430438;S013542;P18-00206-LS-S1;0;1;2,2386;m%;91,69;7,671;0,203;0,116;0,181;0,051;0;0,005;0;0,006;0,008;0,0003;0;0,04;0;0;0,01;0,0012;0;0;0;0,0022;0;0,003;0,0004;0,011;0,004;-718,9040285
G18-0053;430438;S013542;P18-00206-LS-S1;0;1;2,3516;m%;91,65;7,722;0,194;0,116;0,184;0,05;0,001;0,004;0;0,005;0,008;0,0003;0,0001;0,033;0;0;0,009;0,0004;0;0;0;0,0022;0,001;0,004;0,0004;0,009;0,006;-718,7916537
G18-0053;430438;S013542;P18-00206-LS-S1;0;1;2,4611;m%;91,75;7,638;0,194;0,114;0,179;0,052;0;0,005;0;0,005;0,008;0,0002;0;0,032;0;0,001;0,009;0,0005;0;0;0;0,0022;0;0,003;0,0001;0,008;0,002;-718,6835792
G18-0053;430438;S013542;P18-00206-LS-S1;0;1;2,5739;m%;91,85;7,554;0,189;0,112;0,174;0,054;0,001;0,005;0;0,003;0,007;0,0002;0;0,028;0;0;0,008;0,0012;0;0;0;0,0022;0;0,004;0,0001;0,01;0;-718,5730844
G18-0053;430438;S013542;P18-00206-LS-S1;0;1;2,6868;m%;91,87;7,53;0,184;0,112;0,175;0,052;0;0,004;0;0,003;0,006;0,0004;0;0,023;0;0;0,01;0,0015;0;0;0;0,0021;0;0,01;0,0001;0,011;0,002;-718,4633347
G18-0053;430438;S013542;P18-00206-LS-S1;0;1;2,7993;m%;91,97;7,445;0,179;0,111;0,169;0,052;0;0,004;0;0,004;0,008;0,0003;0;0,022;0;0;0,01;0,0013;0;0;0;0,0022;0;0,002;0;0,01;0,005;-718,3548058
G18-0053;430438;S013542;P18-00206-LS-S1;0;1;2,9085;m%;92,04;7,379;0,182;0,111;0,168;0,051;0;0,004;0;0,003;0,006;0,0001;0;0,024;0;0;0,01;0,0008;0;0;0;0,0021;0;0;0,0001;0,011;0,002;-718,2502478
