Repository: MajPaji/G17-0024

File: ecorr_raw_data.csv (part 20 of 29)
Proj no.;TO no.;Coil no.;Sample no.;WS;Brazed;Depth [μm];Unit;Al;Si;Fe;Cu;Mn;Mg;Cr;Ni-L;Ni-H;Zn;Ti;B;Be;Bi;Ca;Cd;Ga;Hg;In;Li;Na;P;Pb;Sn;Sr;V;Zr;
G18-0053;430438;S013542;P18-00206-LS-S1;0;1;3,0209;m%;92,16;7,275;0,175;0,112;0,166;0,052;0;0,004;0;0,003;0,007;0,0004;0;0,02;0;0;0,01;0,0025;0;0;0;0,0021;0,001;0,002;0;0,012;0,002;-718,1434292
G18-0053;430438;S013542;P18-00206-LS-S1;0;1;3,1333;m%;92,27;7,169;0,172;0,11;0,159;0,053;0,001;0,004;0;0,005;0,007;0,0001;0;0,018;0;0;0,011;0,0008;0;0;0;0,0022;0;0,002;0,0001;0,007;0,005;-718,0374187
G18-0053;430438;S013542;P18-00206-LS-S1;0;1;3,2458;m%;92,43;7,032;0,157;0,11;0,158;0,052;0;0,005;0;0,007;0,007;0,0004;0,0001;0,018;0;0;0,009;0;0;0;0;0,0022;0;0,003;0,0001;0,011;0,001;-717,9321161
G18-0053;430438;S013542;P18-00206-LS-S1;0;1;3,3581;m%;92,54;6,918;0,155;0,111;0,152;0,051;0;0,003;0;0,007;0,01;0,0003;0,0001;0,018;0;0;0,01;0,0002;0;0;0;0,0022;0;0,003;0;0,013;0,001;-717,8277941
G18-0053;430438;S013542;P18-00206-LS-S1;0;1;3,4704;m%;92,7;6,777;0,151;0,11;0,15;0,051;0;0,003;0;0,006;0,009;0,0001;0;0,014;0;0;0,01;0,0011;0;0;0;0,0022;0;0,005;0,0001;0,011;0,004;-717,7242581
G18-0053;430438;S013542;P18-00206-LS-S1;0;1;3,5825;m%;92,93;6,571;0,143;0,107;0,144;0,05;0;0,003;0;0,006;0,01;0,0001;0;0,01;0;0;0,011;0,0001;0;0;0;0,0021;0;0,004;0,0001;0,009;0,002;-717,6216836
G18-0053;430438;S013542;P18-00206-LS-S1;0;1;3,6946;m%;93,11;6,391;0,139;0,109;0,142;0,052;0,001;0,004;0;0,004;0,008;0,0002;0;0,007;0;0;0,01;0,0002;0;0;0;0,0022;0;0,005;0;0,01;0,001;-717,5198787
G18-0053;430438;S013542;P18-00206-LS-S1;0;1;3,8067;m%;93,27;6,25;0,128;0,109;0,136;0,054;0;0,005;0;0,004;0,011;0,0003;0;0,007;0;0;0,011;0,0005;0;0;0;0,0021;0;0,003;0;0,01;0;-717,4188366
G18-0053;430438;S013542;P18-00206-LS-S1;0;1;3,9186;m%;93,5;6,016;0,126;0,107;0,135;0,053;0;0,005;0;0,007;0,011;0,0003;0;0,005;0;0;0,01;0,0005;0;0;0;0,0022;0,001;0,005;0;0,01;0,004;-717,318729
G18-0053;430438;S013542;P18-00206-LS-S1;0;1;4,0306;m%;93,7;5,827;0,124;0,107;0,137;0,051;0;0,004;0;0,005;0,009;0,0002;0;0,007;0;0;0,011;0,0002;0;0;0;0,0022;0;0,001;0,0001;0,013;0,002;-717,2192798
G18-0053;430438;S013542;P18-00206-LS-S1;0;1;4,1425;m%;93,91;5,619;0,121;0,108;0,135;0,052;0,001;0,004;0;0,004;0,01;0,0007;0;0,005;0;0;0,012;0;0;0;0;0,0022;0;0,008;0,0001;0,01;0,001;-717,1206601
G18-0053;430438;S013542;P18-00206-LS-S1;0;1;4,2544;m%;94,14;5,408;0,117;0,106;0,13;0,053;0;0,003;0;0,005;0,009;0,0004;0;0,007;0;0;0,011;0,0004;0;0;0;0,0021;0;0,001;0;0,009;0,001;-717,0227741
G18-0053;430438;S013542;P18-00206-LS-S1;0;1;4,3661;m%;94,35;5,187;0,122;0,108;0,127;0,049;0;0,004;0;0,006;0,009;0,0002;0;0,006;0;0;0,012;0,0002;0;0;0;0,0021;0,001;0,004;0,0001;0,008;0,002;-716,9257884
G18-0053;430438;S013542;P18-00206-LS-S1;0;1;4,4778;m%;94,52;5,017;0,114;0,106;0,129;0,056;0;0,003;0;0,006;0,012;0,0002;0;0,005;0;0,001;0,011;0,001;0;0;0;0,0022;0;0;0;0,014;0,002;-716,8295209
G18-0053;430438;S013542;P18-00206-LS-S1;0;1;4,5896;m%;94,69;4,857;0,12;0,107;0,128;0,051;0;0,003;0;0,006;0,012;0,0001;0;0,004;0;0;0,01;0;0;0;0;0,0021;0;0;0;0,014;0,001;-716,7338799
G18-0053;430438;S013542;P18-00206-LS-S1;0;1;4,7012;m%;94,86;4,693;0,111;0,105;0,122;0,057;0;0,004;0;0,005;0,009;0;0;0,005;0;0;0,012;0,0016;0;0;0;0,0021;0,001;0,002;0;0,008;0,002;-716,6391148
G18-0053;430438;S013542;P18-00206-LS-S1;0;1;4,8128;m%;94,99;4,569;0,107;0,106;0,123;0,056;0;0,004;0;0,005;0,009;0,0002;0;0,002;0;0;0,01;0,0011;0;0;0;0,0021;0;0,001;0,0001;0,01;0;-716,5450476
G18-0053;430438;S013542;P18-00206-LS-S1;0;1;4,9244;m%;95,15;4,409;0,108;0,106;0,121;0,053;0,001;0,005;0;0,006;0,013;0,0002;0,0001;0,004;0;0;0,011;0,0002;0;0;0;0,0022;0;0,003;0,0001;0,011;0;-716,4516718
G18-0053;430438;S013542;P18-00206-LS-S1;0;1;5,0358;m%;95,28;4,285;0,108;0,104;0,118;0,054;0;0,004;0;0,008;0,012;0,0001;0;0,004;0;0;0,011;0,0003;0;0;0;0,0022;0;0;0,0001;0,009;0;-716,3591468
G18-0053;430438;S013542;P18-00206-LS-S1;0;1;5,1471;m%;95,42;4,134;0,107;0,106;0,116;0,053;0;0,004;0;0,007;0,013;0;0,0001;0,007;0;0;0,012;0,0006;0;0;0;0,0022;0;0,002;0,0001;0,013;0,004;-716,2673805
G18-0053;430438;S013542;P18-00206-LS-S1;0;1;5,2618;m%;95,55;4,013;0,102;0,106;0,117;0,053;0;0,004;0;0,007;0,011;0,0002;0;0,003;0;0;0,013;0,0005;0;0;0;0,0022;0;0,006;0,0001;0,011;0,002;-716,1735111
G18-0053;430438;S013542;P18-00206-LS-S1;0;1;5,3729;m%;95,68;3,903;0,097;0,104;0,113;0,053;0;0,004;0;0,006;0,013;0,0001;0;0,003;0;0,001;0,01;0,0005;0;0;0;0,0023;0,001;0,001;0;0,011;0,001;-716,0832592
G18-0053;430438;S013542;P18-00206-LS-S1;0;1;5,484;m%;95,78;3,798;0,098;0,1;0,113;0,057;0;0,004;0;0,008;0,012;0,0003;0;0,001;0;0;0,012;0,0001;0;0;0;0,0021;0;0,005;0;0,009;0,002;-715,9936618
G18-0053;430438;S013542;P18-00206-LS-S1;0;1;5,5952;m%;95,88;3,699;0,098;0,101;0,111;0,053;0;0,004;0;0,007;0,013;0,0001;0;0;0;0;0,012;0;0;0;0;0,0022;0;0;0,0001;0,014;0,005;-715,904633
G18-0053;430438;S013542;P18-00206-LS-S1;0;1;5,7094;m%;95,98;3,602;0,097;0,104;0,112;0,058;0;0,004;0;0,005;0,011;0,0003;0,0001;0,002;0;0;0,011;0,0004;0;0;0;0,0022;0;0,004;0,0001;0,009;0,001;-715,8138723
G18-0053;430438;S013542;P18-00206-LS-S1;0;1;5,8203;m%;96,06;3,539;0,085;0,101;0,11;0,056;0;0,004;0;0,006;0,011;0,0003;0;0,001;0;0;0,012;0,0003;0;0;0;0,0022;0;0;0,0001;0,012;0,002;-715,7263777
G18-0053;430438;S013542;P18-00206-LS-S1;0;1;5,9312;m%;96,2;3,399;0,088;0,101;0,107;0,056;0;0,003;0;0,004;0,012;0,0002;0,0001;0,001;0;0;0,012;0;0;0;0;0,0022;0;0,008;0,0001;0,009;0;-715,6395113
G18-0053;430438;S013542;P18-00206-LS-S1;0;1;6,0452;m%;96,26;3,334;0,096;0,1;0,109;0,055;0;0,004;0;0,006;0,011;0,0002;0;0,001;0;0;0,011;0,0001;0;0;0;0,0022;0;0;0,0001;0,008;0,001;-715,5508653
G18-0053;430438;S013542;P18-00206-LS-S1;0;1;6,1559;m%;96,35;3,243;0,086;0,102;0,11;0,055;0;0,004;0;0,008;0,014;0,0001;0;0;0;0;0,011;0;0;0;0;0,0022;0,002;0,005;0,0001;0,011;0,001;-715,4654087
G18-0053;430438;S013542;P18-00206-LS-S1;0;1;6,2666;m%;96,42;3,171;0,086;0,102;0,107;0,055;0;0,003;0;0,007;0,013;0,0004;0;0,001;0;0;0,011;0,0001;0;0;0;0,0022;0;0,004;0,0001;0,01;0,003;-715,3805603
G18-0053;430438;S013542;P18-00206-LS-S1;0;1;6,3806;m%;96,49;3,103;0,085;0,101;0,109;0,06;0;0,004;0;0,005;0,013;0,0003;0;0;0;0;0,011;0,0004;0;0;0;0,0022;0;0,002;0,0001;0,013;0;-715,2938122
G18-0053;430438;S013542;P18-00206-LS-S1;0;1;6,4913;m%;96,57;3,027;0,086;0,101;0,108;0,056;0;0,004;0;0,007;0,014;0,0002;0;0;0;0;0,011;0,0011;0;0;0;0,0022;0;0;0,0002;0,012;0,001;-715,2101809
G18-0053;430438;S013542;P18-00206-LS-S1;0;1;6,602;m%;96,67;2,931;0,091;0,1;0,109;0,054;0;0,004;0;0,007;0,012;0,0004;0;0;0;0;0,011;0,0008;0;0;0;0,0022;0;0;0,0001;0,012;0;-715,1271406
G18-0053;430438;S013542;P18-00206-LS-S1;0;1;6,7162;m%;96,71;2,891;0,085;0,098;0,11;0,056;0;0,003;0;0,004;0,012;0,0005;0;0,001;0;0;0,011;0,0008;0;0;0;0,0022;0;0,003;0,0001;0,01;0,001;-715,0420881
G18-0053;430438;S013542;P18-00206-LS-S1;0;1;6,8335;m%;96,8;2,797;0,086;0,097;0,108;0,058;0;0,004;0;0,007;0,013;0,0005;0;0;0;0;0,012;0;0;0;0;0,0022;0;0;0,0001;0,011;0;-714,9553689
G18-0053;430438;S013542;P18-00206-LS-S1;0;1;6,9341;m%;96,88;2,724;0,086;0,098;0,11;0,056;0;0,004;0;0,006;0,014;0,0004;0;0,001;0;0;0,011;0;0;0;0;0,0022;0;0;0,0001;0,011;0;-714,8815092
G18-0053;430438;S013542;P18-00206-LS-S1;0;1;7,0516;m%;96,93;2,669;0,083;0,096;0,114;0,055;0;0,004;0;0,008;0,014;0,0002;0;0;0;0;0,012;0,0006;0;0;0;0,0022;0;0;0,0002;0,011;0,003;-714,7958359
G18-0053;430438;S013542;P18-00206-LS-S1;0;1;7,169;m%;97;2,604;0,081;0,097;0,113;0,055;0;0,004;0;0,009;0,012;0,0002;0;0;0;0;0,014;0,0009;0;0;0;0,0022;0;0,001;0,0001;0,009;0;-714,7108686
G18-0053;430438;S013542;P18-00206-LS-S1;0;1;7,2697;m%;97,05;2,544;0,081;0,097;0,115;0,057;0;0,004;0;0,009;0,015;0,0001;0;0;0;0;0,013;0;0;0;0;0,0022;0;0;0;0,012;0;-714,6384871
G18-0053;430438;S013542;P18-00206-LS-S1;0;1;7,3873;m%;97,11;2,487;0,08;0,096;0,118;0,055;0;0,004;0;0,008;0,017;0,0005;0;0;0;0;0,014;0;0;0;0;0,0022;0;0;0,0002;0,013;0;-714,5545359
G18-0053;430438;S013542;P18-00206-LS-S1;0;1;7,5052;m%;97,15;2,441;0,085;0,095;0,12;0,055;0,001;0,004;0;0,008;0,015;0,0003;0;0;0;0;0,012;0;0;0;0;0,0022;0;0;0,0001;0,012;0,001;-714,4709892
G18-0053;430438;S013542;P18-00206-LS-S1;0;1;7,6061;m%;97,2;2,384;0,082;0,095;0,122;0,057;0;0,004;0;0,009;0,018;0,0002;0;0;0;0;0,012;0;0;0;0;0,0022;0;0,001;0,0003;0,011;0,001;-714,3999761
G18-0053;430438;S013542;P18-00206-LS-S1;0;1;7,7238;m%;97,26;2,34;0,079;0,093;0,125;0,054;0;0,004;0;0,005;0,016;0,0002;0;0;0;0;0,012;0;0;0;0;0,0022;0;0;0,0002;0,01;0,001;-714,317701
G18-0053;430438;S013542;P18-00206-LS-S1;0;1;7,8417;m%;97,27;2,309;0,081;0,094;0,13;0,057;0;0,004;0;0,008;0,016;0,0003;0;0;0;0;0,012;0;0;0;0;0,0022;0;0;0,0002;0,01;0,001;-714,2358865
G18-0053;430438;S013542;P18-00206-LS-S1;0;1;7,943;m%;97,31;2,278;0,076;0,095;0,135;0,056;0;0,004;0;0,008;0,016;0,0001;0;0;0;0;0,011;0;0;0;0;0,0022;0;0;0,0003;0,011;0,001;-714,1660664
G18-0053;430438;S013542;P18-00206-LS-S1;0;1;8,0613;m%;97,33;2,245;0,079;0,095;0,139;0,057;0;0,004;0;0,007;0,017;0,0004;0;0;0;0;0,011;0;0;0;0;0,0022;0;0;0,0003;0,012;0,002;-714,0850793
G18-0053;430438;S013542;P18-00206-LS-S1;0;1;8,1626;m%;97,37;2,198;0,081;0,093;0,141;0,054;0;0,004;0;0,008;0,017;0;0;0;0;0;0,011;0;0;0;0;0,0022;0;0;0,0003;0,013;0,003;-714,0161966
G18-0053;430438;S013542;P18-00206-LS-S1;0;1;8,2809;m%;97,4;2,167;0,083;0,091;0,146;0,056;0;0,004;0;0,008;0,015;0,0001;0;0;0;0;0,012;0;0;0;0;0,0022;0;0;0,0003;0,013;0,003;-713,9362933
G18-0053;430438;S013542;P18-00206-LS-S1;0;1;8,3994;m%;97,41;2,149;0,083;0,092;0,153;0,054;0;0,005;0;0,006;0,016;0,0002;0;0;0;0;0,011;0;0;0;0;0,0022;0;0;0,0003;0,013;0,003;-713,8568312
G18-0053;430438;S013542;P18-00206-LS-S1;0;1;8,5011;m%;97,45;2,107;0,085;0,092;0,161;0,053;0;0,004;0;0,004;0,017;0,0002;0;0;0;0;0,012;0;0;0;0;0,0022;0;0;0,0003;0,012;0,002;-713,7890896
G18-0053;430438;S013542;P18-00206-LS-S1;0;1;8,6197;m%;97,46;2,088;0,087;0,09;0,163;0,056;0;0,004;0;0,005;0,016;0,0007;0;0;0;0;0,013;0;0;0;0;0,0022;0;0;0,0004;0,013;0,004;-713,7106164
G18-0053;430438;S013542;P18-00206-LS-S1;0;1;8,7215;m%;97,47;2,075;0,08;0,092;0,168;0,057;0;0,003;0;0,007;0,017;0,0004;0;0;0;0;0,012;0;0;0;0;0,0022;0;0;0,0004;0,013;0,002;-713,6437058
G18-0053;430438;S013542;P18-00206-LS-S1;0;1;8,8402;m%;97,47;2,056;0,083;0,091;0,178;0,055;0;0,004;0;0,008;0,019;0,0003;0;0;0;0;0,013;0;0;0;0;0,0022;0;0;0,0003;0,015;0,008;-713,5662025
G18-0053;430438;S013542;P18-00206-LS-S1;0;1;8,9591;m%;97,51;2;0,085;0,089;0,188;0,055;0;0,004;0;0,008;0,02;0;0;0;0;0;0,013;0;0;0;0;0,0022;0;0,002;0,0004;0,015;0,006;-713,4891191
G18-0053;430438;S013542;P18-00206-LS-S1;0;1;9,0611;m%;97,51;1,992;0,085;0,09;0,197;0,058;0;0,005;0;0,008;0,021;0;0;0;0;0;0,012;0;0;0;0;0,0022;0;0;0,0005;0,015;0,001;-713,4234262
G18-0053;430438;S013542;P18-00206-LS-S1;0;1;9,1801;m%;97,51;1,992;0,084;0,09;0,204;0,055;0;0,005;0;0,009;0,021;0,0001;0;0;0;0;0,013;0,0003;0;0;0;0,0022;0;0;0,0004;0,013;0,003;-713,3472859
G18-0053;430438;S013542;P18-00206-LS-S1;0;1;9,2823;m%;97,54;1,954;0,083;0,089;0,215;0,052;0;0,005;0;0,006;0,021;0;0;0;0;0;0,013;0;0;0;0;0,0022;0;0,001;0,0004;0,013;0,007;-713,2823213
G18-0053;430438;S013542;P18-00206-LS-S1;0;1;9,4016;m%;97,55;1,923;0,087;0,089;0,226;0,053;0;0,004;0;0,007;0,022;0,0003;0;0;0;0;0,013;0;0;0;0;0,0022;0;0,001;0,0004;0,012;0,008;-713,20698
G18-0053;430438;S013542;P18-00206-LS-S1;0;1;9,5211;m%;97,52;1,934;0,09;0,09;0,24;0,057;0;0,004;0;0,005;0,023;0,0003;0;0;0;0;0,013;0,0001;0;0;0;0,0022;0;0,001;0,0003;0,011;0,007;-713,1320389
G18-0053;430438;S013542;P18-00206-LS-S1;0;1;9,6235;m%;97,53;1,908;0,09;0,089;0,25;0,053;0;0,005;0;0,007;0,025;0,0002;0;0;0;0;0,012;0,0001;0;0;0;0,0022;0;0,003;0,0005;0,011;0,011;-713,0682364
G18-0053;430438;S013542;P18-00206-LS-S1;0;1;9,7431;m%;97,54;1,882;0,089;0,089;0,26;0,054;0;0,004;0;0,008;0,024;0,0003;0;0;0;0;0,013;0,0004;0;0;0;0,0022;0;0,004;0,0005;0,013;0,014;-712,9941961
G18-0053;430438;S013542;P18-00206-LS-S1;0;1;9,8456;m%;97,54;1,873;0,086;0,089;0,277;0,055;0;0,004;0;0,007;0,026;0,0003;0;0;0;0;0,013;0;0;0;0;0,0022;0;0;0,0004;0,013;0,013;-712,9311483
G18-0053;430438;S013542;P18-00206-LS-S1;0;1;9,9654;m%;97,54;1,859;0,092;0,088;0,283;0,055;0;0,004;0;0,006;0,027;0,0006;0;0;0;0;0,012;0,0001;0;0;0;0,0022;0;0,002;0,0004;0,014;0,016;-712,8579294
G18-0053;430438;S013542;P18-00206-LS-S1;0;1;10,068;m%;97,52;1,854;0,099;0,087;0,296;0,054;0;0,005;0;0,005;0,03;0,0003;0,0001;0;0;0;0,01;0,0008;0;0;0;0,0022;0;0,003;0,0003;0,014;0,015;-712,7956212
G18-0053;430438;S013542;P18-00206-LS-S1;0;1;10,1878;m%;97,52;1,854;0,102;0,087;0,31;0,05;0;0,005;0;0,009;0,025;0,0004;0;0;0;0;0,012;0;0;0;0;0,0022;0;0;0,0003;0,012;0,011;-712,7233275
G18-0053;430438;S013542;P18-00206-LS-S1;0;1;10,2907;m%;97,48;1,854;0,102;0,087;0,324;0,052;0;0,004;0;0,007;0,03;0,0004;0;0;0;0;0,012;0,0005;0;0;0;0,0022;0;0,005;0,0004;0,013;0,021;-712,6616234
G18-0053;430438;S013542;P18-00206-LS-S1;0;1;10,4109;m%;97,48;1,841;0,1;0,086;0,338;0,056;0;0,004;0;0,009;0,031;0,0004;0;0;0;0;0,012;0,0017;0;0;0;0,0022;0;0,002;0,0005;0,011;0,02;-712,589998
G18-0053;430438;S013542;P18-00206-LS-S1;0;1;10,5138;m%;97,49;1,817;0,104;0,086;0,354;0,058;0;0,004;0;0,008;0,029;0,0005;0;0;0;0;0,012;0,0006;0;0;0;0,0022;0;0;0,0005;0,011;0,018;-712,5290646
G18-0053;430438;S013542;P18-00206-LS-S1;0;1;10,6341;m%;97,49;1,803;0,103;0,086;0,37;0,054;0;0,004;0;0,007;0,032;0,0004;0;0;0;0;0,01;0;0;0;0;0,0022;0;0,003;0,0005;0,012;0,021;-712,4582706
G18-0053;430438;S013542;P18-00206-LS-S1;0;1;10,7372;m%;97,49;1,788;0,104;0,086;0,382;0,051;0;0,004;0;0,004;0,033;0,0006;0;0;0;0;0,011;0;0;0;0;0,0022;0;0,009;0,0004;0,012;0,025;-712,3979741
G18-0053;430438;S013542;P18-00206-LS-S1;0;1;10,8577;m%;97,5;1,768;0,104;0,087;0,397;0,054;0;0,004;0;0,005;0,035;0,0003;0;0;0;0;0,011;0,0003;0;0;0;0,0022;0;0,002;0,0004;0,01;0,024;-712,3279358
G18-0053;430438;S013542;P18-00206-LS-S1;0;1;10,961;m%;97,48;1,768;0,106;0,088;0,413;0,053;0;0,004;0;0,007;0,034;0,0005;0;0;0;0;0,011;0,0009;0;0;0;0,0022;0;0;0,0004;0,01;0,022;-712,2682631
G18-0053;430438;S013542;P18-00206-LS-S1;0;1;11,0815;m%;97,43;1,786;0,114;0,086;0,43;0,05;0;0,004;0;0,007;0,034;0,0005;0;0;0;0;0,012;0,0007;0;0;0;0,0022;0;0,001;0,0004;0,01;0,029;-712,1990792
G18-0053;430438;S013542;P18-00206-LS-S1;0;1;11,1849;m%;97,43;1,772;0,116;0,086;0,441;0,051;0;0,004;0;0,007;0,037;0,0005;0;0;0;0;0,012;0;0;0;0;0,0022;0;0,001;0,0005;0,013;0,028;-712,1400735
G18-0053;430438;S013542;P18-00206-LS-S1;0;1;11,3058;m%;97,41;1,762;0,116;0,086;0,46;0,055;0;0,005;0;0,009;0,038;0,0008;0;0;0;0;0,011;0;0;0;0;0,0022;0;0,003;0,0005;0,012;0,029;-712,0714984
G18-0053;430438;S013542;P18-00206-LS-S1;0;1;11,4094;m%;97,4;1,758;0,114;0,088;0,48;0,052;0;0,004;0;0,008;0,039;0,0009;0;0;0;0;0,011;0,0011;0;0;0;0,0022;0;0;0,0004;0,012;0,032;-712,0130894
G18-0053;430438;S013542;P18-00206-LS-S1;0;1;11,5304;m%;97,36;1,771;0,114;0,086;0,497;0,052;0;0,004;0;0,008;0,04;0,0007;0;0;0;0;0,01;0,0011;0;0;0;0,0022;0;0,002;0,0004;0,012;0,036;-711,9452783
G18-0053;430438;S013542;P18-00206-LS-S1;0;1;11,6343;m%;97,31;1,78;0,119;0,086;0,518;0,054;0;0,005;0;0,008;0,04;0,0007;0;0;0;0;0,011;0,0001;0;0;0;0,0022;0;0,013;0,0004;0,012;0,039;-711,8873971
G18-0053;430438;S013542;P18-00206-LS-S1;0;1;11,7554;m%;97,3;1,774;0,119;0,086;0,539;0,051;0;0,005;0;0,007;0,044;0,0007;0;0;0;0;0,011;0,0006;0;0;0;0,0022;0;0,005;0,0003;0,013;0,038;-711,8203333
G18-0053;430438;S013542;P18-00206-LS-S1;0;1;11,8594;m%;97,3;1,759;0,122;0,086;0,552;0,052;0;0,005;0;0,007;0,043;0,0009;0;0;0;0;0,011;0,0005;0;0;0;0,0021;0;0,004;0,0002;0,014;0,041;-711,7630782
G18-0053;430438;S013542;P18-00206-LS-S1;0;1;11,9807;m%;97,28;1,763;0,126;0,085;0,564;0,053;0;0,005;0;0,007;0,044;0,0008;0;0;0;0;0,012;0,0003;0;0;0;0,0022;0;0,004;0,0003;0,01;0,04;-711,6966895
G18-0053;430438;S013542;P18-00206-LS-S1;0;1;12,0846;m%;97,27;1,752;0,126;0,086;0,584;0,052;0;0,005;0;0,007;0,045;0,0006;0;0;0;0;0,012;0,0007;0;0;0;0,0022;0;0;0,0003;0,01;0,045;-711,6401544
G18-0053;430438;S013542;P18-00206-LS-S1;0;1;12,2061;m%;97,23;1,751;0,132;0,086;0,605;0,052;0;0,005;0;0,009;0,048;0,0008;0;0;0;0;0,011;0,0005;0;0;0;0,0022;0;0,003;0,0002;0,012;0,051;-711,5744244
G18-0053;430438;S013542;P18-00206-LS-S1;0;1;12,3103;m%;97,21;1,756;0,134;0,087;0,621;0,05;0;0,005;0;0,006;0,052;0,001;0;0;0;0;0,01;0,0003;0;0;0;0,0022;0;0,001;0,0003;0,012;0,047;-711,5183774
G18-0053;430438;S013542;P18-00206-LS-S1;0;1;12,4146;m%;97,19;1,747;0,136;0,088;0,644;0,051;0;0,005;0;0,008;0,052;0,001;0;0;0;0;0,011;0,0019;0;0;0;0,0022;0,001;0;0,0003;0,011;0,051;-711,4625724
G18-0053;430438;S013542;P18-00206-LS-S1;0;1;12,5362;m%;97,18;1,737;0,133;0,089;0,658;0,054;0;0,004;0;0,007;0,049;0,0007;0;0;0;0;0,012;0,0001;0;0;0;0,0021;0,002;0,002;0,0003;0,011;0,054;-711,39788
G18-0053;430438;S013542;P18-00206-LS-S1;0;1;12,6405;m%;97,16;1,742;0,138;0,088;0,67;0,052;0;0,005;0;0,006;0,053;0,0011;0;0;0;0;0,012;0,0006;0;0;0;0,0021;0;0,009;0,0003;0,009;0,054;-711,342704
G18-0053;430438;S013542;P18-00206-LS-S1;0;1;12,7622;m%;97,15;1,733;0,141;0,088;0,687;0,052;0;0,005;0;0,005;0,054;0,0013;0,0001;0;0;0;0,011;0,0003;0;0;0;0,0021;0;0,012;0,0001;0,008;0,056;-711,2786832
G18-0053;430438;S013542;P18-00206-LS-S1;0;1;12,8667;m%;97,12;1,74;0,143;0,087;0,708;0,054;0;0,005;0;0,005;0,054;0,0013;0;0;0;0;0,011;0;0;0;0;0,0022;0;0,007;0,0002;0,013;0,05;-711,224016
G18-0053;430438;S013542;P18-00206-LS-S1;0;1;12,9887;m%;97,15;1,709;0,141;0,086;0,716;0,053;0;0,005;0;0,007;0,052;0,0014;0;0;0;0;0,011;0,0002;0;0;0;0,0022;0;0,002;0,0003;0,012;0,05;-711,1605464
G18-0053;430438;S013542;P18-00206-LS-S1;0;1;13,0932;m%;97,12;1,718;0,144;0,087;0,729;0,05;0;0,005;0;0,007;0,056;0,0014;0;0;0;0;0,012;0;0;0;0;0,0022;0;0;0,0003;0,011;0,055;-711,106479
G18-0053;430438;S013542;P18-00206-LS-S1;0;1;13,2151;m%;97,07;1,728;0,148;0,088;0,75;0,051;0;0,006;0;0,008;0,061;0,0012;0;0;0;0;0,01;0;0;0;0;0,0022;0;0,002;0,0003;0,012;0,058;-711,0437517
G18-0053;430438;S013542;P18-00206-LS-S1;0;1;13,3197;m%;97,05;1,732;0,145;0,089;0,768;0,051;0;0,005;0;0,008;0,06;0,0013;0;0;0;0;0,01;0;0;0;0;0,0022;0,001;0,003;0,0001;0,013;0,062;-710,990217
G18-0053;430438;S013542;P18-00206-LS-S1;0;1;13,4245;m%;97,02;1,732;0,147;0,09;0,781;0,052;0,001;0,005;0;0,007;0,063;0,0011;0;0;0;0;0,01;0;0;0;0;0,0021;0,002;0,011;0,0001;0,013;0,064;-710,9368453
G18-0053;430438;S013542;P18-00206-LS-S1;0;1;13,5467;m%;97;1,738;0,146;0,088;0,796;0,052;0,001;0,005;0;0,008;0,062;0,0011;0;0;0;0;0,012;0;0;0;0;0,0021;0;0,003;0,0001;0,015;0,07;-710,8749434
G18-0053;430438;S013542;P18-00206-LS-S1;0;1;13,6514;m%;97,02;1,707;0,144;0,088;0,812;0,052;0;0,006;0;0,007;0,064;0,0014;0;0;0;0;0,01;0;0;0;0;0,0021;0,003;0,005;0,0002;0,012;0,068;-710,8221862
G18-0053;430438;S013542;P18-00206-LS-S1;0;1;13,7735;m%;97,01;1,7;0,147;0,089;0,825;0,052;0;0,005;0;0,006;0,066;0,0015;0,0001;0;0;0;0,011;0,0001;0;0;0;0,0021;0,001;0;0,0001;0,014;0,074;-710,7609828
G18-0053;430438;S013542;P18-00206-LS-S1;0;1;13,8782;m%;96,96;1,716;0,149;0,089;0,845;0,053;0,001;0,006;0;0,006;0,068;0,0014;0;0;0;0;0,011;0;0;0;0;0,0021;0;0,002;0,0002;0,013;0,073;-710,7087732
G18-0053;430438;S013542;P18-00206-LS-S1;0;1;13,9831;m%;96,93;1,723;0,151;0,092;0,857;0,05;0;0,005;0;0,008;0,068;0,0012;0;0;0;0;0,01;0,0004;0;0;0;0,0021;0,001;0,016;0,0001;0,012;0,07;-710,6567125
G18-0053;430438;S013542;P18-00206-LS-S1;0;1;14,1055;m%;96,94;1,705;0,148;0,089;0,868;0,052;0,001;0,005;0;0,006;0,071;0,0014;0;0;0;0;0,01;0,0019;0;0;0;0,0022;0,001;0,009;0,0001;0,011;0,075;-710,5962767
G18-0053;430438;S013542;P18-00206-LS-S1;0;1;14,2103;m%;96,93;1,692;0,153;0,09;0,888;0,052;0,001;0,006;0;0,005;0,069;0,0014;0;0;0;0;0,01;0,0016;0;0;0;0,0022;0;0,008;0,0002;0,013;0,074;-710,5447928
G18-0053;430438;S013542;P18-00206-LS-S1;0;1;14,3325;m%;96,91;1,703;0,153;0,09;0,902;0,052;0;0,005;0;0,008;0,071;0,0012;0;0;0;0;0,011;0,0007;0;0;0;0,0022;0;0,01;0,0002;0,012;0,071;-710,4850615
G18-0053;430438;S013542;P18-00206-LS-S1;0;1;14,4373;m%;96,89;1,703;0,159;0,088;0,916;0,05;0;0,005;0;0,008;0,071;0,0017;0;0;0;0;0,01;0,0002;0;0;0;0,0022;0,002;0,001;0,0001;0,01;0,083;-710,4340894
G18-0053;430438;S013542;P18-00206-LS-S1;0;1;14,5421;m%;96,87;1,7;0,162;0,09;0,933;0,049;0;0,005;0;0,007;0,072;0,0017;0;0;0;0;0,01;0,0011;0;0;0;0,0021;0,006;0;0,0002;0,011;0,082;-710,3833487
G18-0053;430438;S013542;P18-00206-LS-S1;0;1;14,6645;m%;96,85;1,709;0,156;0,091;0,945;0,051;0;0,006;0;0,004;0,072;0,0013;0;0;0;0;0,012;0;0;0;0;0,0022;0,003;0,011;0,0001;0,012;0,078;-710,3243753
G18-0053;430438;S013542;P18-00206-LS-S1;0;1;14,7695;m%;96,83;1,701;0,16;0,091;0,95;0,05;0;0,006;0;0,007;0,071;0,0015;0;0;0;0;0,011;0,0012;0;0;0;0,0022;0,002;0,019;0,0001;0,012;0,081;-710,2740298
G18-0053;430438;S013542;P18-00206-LS-S1;0;1;14,892;m%;96,82;1,698;0,16;0,092;0,965;0,05;0;0,006;0;0,006;0,072;0,0017;0;0;0;0;0,009;0,0012;0;0;0;0,0022;0,003;0,012;0,0001;0,011;0,09;-710,2155742
G18-0053;430438;S013542;P18-00206-LS-S1;0;1;14,997;m%;96,8;1,701;0,164;0,091;0,983;0,052;0,001;0,005;0;0,005;0,074;0,0018;0;0;0;0;0,01;0;0;0;0;0,0022;0,002;0,014;0,0001;0,011;0,087;-710,1657067
G18-0053;430438;S013542;P18-00206-LS-S1;0;1;15,1019;m%;96,79;1,703;0,163;0,093;0,99;0,052;0;0,005;0;0,007;0,078;0,0015;0;0;0;0;0,009;0;0;0;0;0,0022;0,011;0,002;0,0002;0,01;0,087;-710,1161022
G18-0053;430438;S013542;P18-00206-LS-S1;0;1;15,2245;m%;96,78;1,687;0,169;0,094;1,007;0,051;0;0,005;0;0,009;0,078;0,0013;0;0;0;0;0,01;0,0004;0;0;0;0,0021;0;0,005;0;0,011;0,087;-710,0583969
G18-0053;430438;S013542;P18-00206-LS-S1;0;1;15,3297;m%;96,78;1,682;0,172;0,093;1,016;0,051;0;0,006;0;0,009;0,076;0,0015;0;0;0;0;0,01;0,0016;0;0;0;0,0022;0,003;0,001;0;0,01;0,091;-710,0091091
G18-0053;430438;S013542;P18-00206-LS-S1;0;1;15,4523;m%;96,75;1,688;0,172;0,093;1,032;0,052;0;0,006;0;0,009;0,077;0,0013;0,0001;0;0;0;0,009;0,0013;0;0;0;0,0021;0,005;0,002;0,0001;0,014;0,087;-709,9519302
G18-0053;430438;S013542;P18-00206-LS-S1;0;1;15,5571;m%;96,72;1,702;0,175;0,093;1,046;0,05;0;0,005;0;0,007;0,077;0,0012;0;0;0;0;0,01;0,0009;0;0;0;0,0021;0;0,001;0;0,011;0,094;-709,9032726
G18-0053;430438;S013542;P18-00206-LS-S1;0;1;15,662;m%;96,72;1,709;0,174;0,095;1,049;0,05;0;0,004;0;0,005;0,075;0,0012;0;0;0;0;0,011;0,0004;0;0;0;0,0022;0;0;0;0,011;0,089;-709,854768
G18-0053;430438;S013542;P18-00206-LS-S1;0;1;15,7844;m%;96,71;1,686;0,172;0,094;1,056;0,051;0;0,005;0;0,007;0,077;0,0019;0;0;0;0;0,011;0,0002;0;0;0;0,0022;0,009;0,009;0;0,011;0,093;-709,7984201
G18-0053;430438;S013542;P18-00206-LS-S1;0;1;15,8893;m%;96,69;1,694;0,17;0,093;1,065;0,051;0,001;0,005;0;0,008;0,08;0,0015;0;0;0;0;0,01;0,001;0;0;0;0,0021;0,007;0,009;0;0,011;0,098;-709,7503382
G18-0053;430438;S013542;P18-00206-LS-S1;0;1;16,0118;m%;96,68;1,683;0,177;0,095;1,073;0,051;0;0,005;0;0,008;0,084;0,0013;0;0;0;0;0,012;0,0001;0;0;0;0,0022;0,009;0,007;0;0,011;0,097;-709,6944301
G18-0053;430438;S013542;P18-00206-LS-S1;0;1;16,1169;m%;96,69;1,679;0,179;0,094;1,085;0,052;0;0,005;0;0,005;0,084;0,0015;0;0;0;0;0,011;0;0;0;0;0,0022;0,01;0;0;0,011;0,094;-709,6466669
G18-0053;430438;S013542;P18-00206-LS-S1;0;1;16,2219;m%;96,65;1,69;0,177;0,095;1,1;0,051;0;0,005;0;0,006;0,085;0,0012;0;0;0;0;0,01;0;0;0;0;0,0022;0,014;0,002;0;0,011;0,1;-709,599134
G18-0053;430438;S013542;P18-00206-LS-S1;0;1;16,3443;m%;96,67;1,663;0,178;0,097;1,111;0,05;0;0,006;0;0,007;0,084;0,0015;0,0001;0;0;0;0,009;0,0001;0;0;0;0,0022;0,006;0,007;0,0001;0,011;0,098;-709,5439537
G18-0053;430438;S013542;P18-00206-LS-S1;0;1;16,4493;m%;96,64;1,673;0,182;0,095;1,126;0,048;0,001;0,006;0;0,007;0,084;0,0014;0;0;0;0;0,01;0,001;0;0;0;0,0022;0;0,014;0;0,011;0,097;-709,4968114
G18-0053;430438;S013542;P18-00206-LS-S1;0;1;16,5716;m%;96,64;1,68;0,18;0,098;1,129;0,052;0;0,005;0;0,007;0,083;0,0017;0;0;0;0;0,01;0,0006;0;0;0;0,0022;0,001;0,002;0;0,011;0,095;-709,4421235
G18-0053;430438;S013542;P18-00206-LS-S1;0;1;16,6766;m%;96,63;1,672;0,18;0,099;1,132;0,053;0;0,005;0;0,005;0,085;0,0016;0;0;0;0;0,01;0,0005;0;0;0;0,0021;0,002;0,01;0;0,011;0,099;-709,3953586
G18-0053;430438;S013542;P18-00206-LS-S1;0;1;16,7817;m%;96,62;1,662;0,181;0,097;1,15;0,05;0;0,006;0;0,008;0,086;0,0017;0;0;0;0;0,01;0;0;0;0;0,0021;0,002;0,007;0;0,011;0,107;-709,3487196
G18-0053;430438;S013542;P18-00206-LS-S1;0;1;16,9041;m%;96,6;1,68;0,18;0,098;1,159;0,048;0;0,005;0;0,007;0,087;0,0016;0;0;0;0;0,01;0,0011;0;0;0;0,0021;0,007;0,002;0,0001;0,009;0,103;-709,2946147
G18-0053;430438;S013542;P18-00206-LS-S1;0;1;17,0091;m%;96,57;1,7;0,184;0,097;1,165;0,052;0;0,006;0;0,006;0,09;0,0017;0;0;0;0;0,01;0,0002;0;0;0;0,0022;0,007;0,001;0,0001;0,011;0,098;-709,2483793
G18-0053;430438;S013542;P18-00206-LS-S1;0;1;17,1315;m%;96,58;1,674;0,185;0,098;1,177;0,051;0;0,005;0;0,008;0,091;0,0021;0;0;0;0;0,011;0,0005;0;0;0;0,0021;0,001;0,003;0;0,01;0,106;-709,1946858
G18-0053;430438;S013542;P18-00206-LS-S1;0;1;17,2365;m%;96,57;1,666;0,184;0,101;1,184;0,046;0;0,005;0;0,008;0,09;0,0016;0;0;0;0;0,009;0,0009;0;0;0;0,0022;0;0,01;0;0,012;0,105;-709,148797
G18-0053;430438;S013542;P18-00206-LS-S1;0;1;17,3415;m%;96,57;1,662;0,186;0,1;1,195;0,048;0;0,006;0;0,006;0,091;0,0018;0;0;0;0;0,009;0,0024;0;0;0;0,0022;0,005;0,014;0;0,009;0,096;-709,1030642
G18-0053;430438;S013542;P18-00206-LS-S1;0;1;17,464;m%;96,55;1,669;0,186;0,101;1,206;0,051;0;0,005;0;0,005;0,089;0,0016;0;0;0;0;0,009;0,0011;0;0;0;0,0022;0,007;0,009;0,0001;0,011;0,102;-709,0499029
G18-0053;430438;S013542;P18-00206-LS-S1;0;1;17,569;m%;96,51;1,672;0,189;0,101;1,218;0,051;0;0,006;0;0,008;0,092;0,0016;0;0;0;0;0,009;0,0019;0;0;0;0,0022;0,003;0,009;0;0,012;0,11;-709,0044991
G18-0053;430438;S013542;P18-00206-LS-S1;0;1;17,6917;m%;96,5;1,662;0,193;0,101;1,233;0,052;0;0,006;0;0,008;0,091;0,0018;0;0;0;0;0,009;0,0004;0;0;0;0,0022;0,013;0,007;0;0,011;0,106;-708,9516287
G18-0053;430438;S013542;P18-00206-LS-S1;0;1;17,7967;m%;96,5;1,671;0,192;0,102;1,239;0,051;0,001;0,006;0;0,008;0,091;0,0017;0;0;0;0;0,011;0,0012;0;0;0;0,0022;0,009;0,002;0;0,01;0,099;-708,9065422
G18-0053;430438;S013542;P18-00206-LS-S1;0;1;17,9016;m%;96,49;1,674;0,189;0,105;1,244;0,049;0;0,006;0;0,009;0,09;0,002;0;0;0;0;0,011;0,0015;0;0;0;0,0021;0,003;0,002;0;0,01;0,113;-708,8616409
G18-0053;430438;S013542;P18-00206-LS-S1;0;1;18,024;m%;96,47;1,664;0,192;0,102;1,248;0,052;0,001;0,007;0;0,009;0,094;0,0018;0,0001;0;0;0;0,012;0,0002;0;0;0;0,0021;0,006;0,015;0;0,013;0,115;-708,8094251
G18-0053;430438;S013542;P18-00206-LS-S1;0;1;18,129;m%;96,46;1,665;0,191;0,102;1,266;0,052;0,001;0,005;0;0,005;0,093;0,0015;0;0;0;0;0,01;0,001;0;0;0;0,0021;0,005;0,014;0;0,012;0,111;-708,7647807
G18-0053;430438;S013542;P18-00206-LS-S1;0;1;18,2514;m%;96,47;1,667;0,19;0,104;1,264;0,051;0;0,005;0;0,007;0,093;0,0019;0;0;0;0;0,009;0,0001;0;0;0;0,0022;0,008;0,006;0;0,013;0,111;-708,7129077
G18-0053;430438;S013542;P18-00206-LS-S1;0;1;18,3563;m%;96,48;1,647;0,19;0,104;1,267;0,05;0,001;0,006;0;0,007;0,096;0,0017;0;0;0;0;0,009;0,0002;0;0;0;0,0022;0,008;0,015;0;0,012;0,109;-708,6685938
G18-0053;430438;S013542;P18-00206-LS-S1;0;1;18,4613;m%;96,44;1,668;0,191;0,105;1,281;0,048;0;0,005;0;0,007;0,094;0,0018;0;0;0;0;0,01;0,0018;0;0;0;0,0022;0,012;0,008;0;0,012;0,112;-708,6243669
G18-0053;430438;S013542;P18-00206-LS-S1;0;1;18,5838;m%;96,45;1,646;0,189;0,104;1,282;0,052;0;0,005;0;0,009;0,096;0,0016;0;0;0;0;0,011;0,0006;0;0;0;0,0022;0,011;0,012;0;0,011;0,116;-708,5729291
G18-0053;430438;S013542;P18-00206-LS-S1;0;1;18,6887;m%;96,44;1,654;0,191;0,105;1,288;0,053;0,001;0,006;0;0,006;0,1;0,0017;0;0;0;0;0,012;0,0005;0;0;0;0,0021;0,004;0,01;0;0,011;0,112;-708,529016
G18-0053;430438;S013542;P18-00206-LS-S1;0;1;18,8111;m%;96,42;1,669;0,19;0,106;1,297;0,051;0;0,006;0;0,008;0,1;0,0016;0;0;0;0;0,011;0,0016;0;0;0;0,0022;0,008;0,004;0;0,011;0,112;-708,4779306
G18-0053;430438;S013542;P18-00206-LS-S1;0;1;18,916;m%;96,4;1,664;0,194;0,107;1,306;0,049;0;0,005;0;0,008;0,101;0,0014;0;0;0;0;0,01;0,0017;0;0;0;0,0022;0,01;0,005;0;0,012;0,122;-708,434278
G18-0053;430438;S013542;P18-00206-LS-S1;0;1;19,021;m%;96,4;1,648;0,197;0,11;1,306;0,051;0,001;0,006;0;0,007;0,102;0,0016;0,0001;0;0;0;0,011;0,0005;0;0;0;0,0022;0,006;0,021;0;0,011;0,124;-708,3907005
G18-0053;430438;S013542;P18-00206-LS-S1;0;1;19,1434;m%;96,39;1,656;0,198;0,108;1,321;0,052;0;0,005;0;0,006;0,102;0,0018;0;0;0;0;0,01;0,0012;0;0;0;0,0022;0,008;0,014;0;0,011;0,115;-708,340046
G18-0053;430438;S013542;P18-00206-LS-S1;0;1;19,2482;m%;96,42;1,65;0,196;0,108;1,318;0,051;0;0,006;0;0,005;0,101;0,0018;0;0;0;0;0,01;0,0015;0;0;0;0,0022;0,001;0,002;0;0,01;0,115;-708,2967961
G18-0053;430438;S013542;P18-00206-LS-S1;0;1;19,3705;m%;96,39;1,657;0,195;0,109;1,328;0,051;0,001;0,005;0;0,007;0,099;0,0018;0;0;0;0;0,01;0,0029;0;0;0;0,0022;0,008;0,005;0;0,01;0,118;-708,2464621
G18-0053;430438;S013542;P18-00206-LS-S1;0;1;19,4753;m%;96,36;1,668;0,201;0,11;1,338;0,05;0;0,004;0;0,006;0,1;0,0018;0,0001;0;0;0;0,009;0,0008;0;0;0;0,0022;0,013;0,009;0;0,011;0,116;-708,203446
G18-0053;430438;S013542;P18-00206-LS-S1;0;1;19,5801;m%;96,36;1,653;0,199;0,112;1,352;0,053;0;0,005;0;0,008;0,101;0,0019;0;0;0;0;0,01;0,0004;0;0;0;0,0021;0,006;0,01;0;0,012;0,116;-708,1605344
G18-0053;430438;S013542;P18-00206-LS-S1;0;1;19,7023;m%;96,37;1,642;0,201;0,112;1,353;0,055;0;0,005;0;0,007;0,104;0,0017;0;0;0;0;0,009;0,0009;0;0;0;0,0021;0,003;0,003;0;0,011;0,115;-708,110627
G18-0053;430438;S013542;P18-00206-LS-S1;0;1;19,8072;m%;96,35;1,649;0,201;0,112;1,352;0,053;0;0,005;0;0,008;0,103;0,0018;0;0;0;0;0,01;0,0013;0;0;0;0,0021;0,007;0,01;0;0,012;0,118;-708,0678934
G18-0053;430438;S013542;P18-00206-LS-S1;0;1;19,9295;m%;96,37;1,62;0,2;0,114;1,354;0,051;0;0,005;0;0,008;0,103;0,0015;0,0001;0;0;0;0,01;0,0022;0;0;0;0,0021;0,014;0,015;0;0,013;0,121;-708,0181947
G18-0053;430438;S013542;P18-00206-LS-S1;0;1;20,0342;m%;96,38;1,63;0,199;0,114;1,352;0,053;0;0,005;0;0,005;0,101;0,0015;0;0;0;0;0,009;0,0003;0;0;0;0,0021;0,013;0,005;0;0,009;0,122;-707,9757511
G18-0053;430438;S013542;P18-00206-LS-S1;0;1;20,1391;m%;96,35;1,652;0,204;0,112;1,356;0,053;0,001;0,005;0;0,008;0,101;0,0014;0;0;0;0;0,009;0,0009;0;0;0;0,0021;0,016;0,004;0;0,011;0,117;-707,9333196
G18-0053;430438;S013542;P18-00206-LS-S1;0;1;20,2614;m%;96,34;1,64;0,202;0,113;1,366;0,052;0,001;0,005;0;0,007;0,101;0,0016;0;0;0;0;0,01;0,0029;0;0;0;0,0021;0,014;0,005;0;0,009;0,124;-707,8839646
G18-0053;430438;S013542;P18-00206-LS-S1;0;1;20,3661;m%;96,35;1,623;0,202;0,115;1,379;0,052;0;0,006;0;0,007;0,104;0,0017;0;0;0;0;0,01;0,0024;0;0;0;0,0021;0,007;0,008;0;0,009;0,122;-707,8418081
G18-0053;430438;S013542;P18-00206-LS-S1;0;1;20,4882;m%;96,34;1,623;0,203;0,117;1,378;0,051;0;0,006;0;0,007;0,105;0,0016;0,0001;0;0;0;0,009;0,0023;0;0;0;0,0022;0,011;0,007;0;0,012;0,12;-707,7927546
G18-0053;430438;S013542;P18-00206-LS-S1;0;1;20,593;m%;96,32;1,615;0,202;0,116;1,386;0,051;0,001;0,006;0;0,009;0,102;0,0017;0;0;0;0;0,01;0,0031;0;0;0;0,0022;0,024;0,019;0;0,01;0,118;-707,7507424
G18-0053;430438;S013542;P18-00206-LS-S1;0;1;20,6977;m%;96,32;1,626;0,204;0,117;1,39;0,054;0;0,005;0;0,01;0,106;0,0015;0;0;0;0;0,012;0,0014;0;0;0;0,0021;0,017;0,009;0;0,01;0,118;-707,7088523
G18-0053;430438;S013542;P18-00206-LS-S1;0;1;20,8199;m%;96,34;1,612;0,21;0,118;1,394;0,052;0;0,005;0;0,007;0,102;0,002;0,0001;0;0;0;0,012;0,0001;0;0;0;0,0022;0,014;0,005;0;0,008;0,119;-707,6600615
G18-0053;430438;S013542;P18-00206-LS-S1;0;1;20,9246;m%;96,31;1,622;0,209;0,119;1,399;0,051;0;0,006;0;0,006;0,105;0,002;0,0002;0;0;0;0,011;0,0007;0;0;0;0,0021;0,011;0,006;0;0,011;0,124;-707,6183422
G18-0053;430438;S013542;P18-00206-LS-S1;0;1;21,0466;m%;96,31;1,621;0,211;0,119;1,405;0,049;0;0,005;0;0,006;0,11;0,0016;0,0001;0;0;0;0,011;0;0;0;0;0,0021;0,012;0,003;0;0,011;0,125;-707,5698247
G18-0053;430438;S013542;P18-00206-LS-S1;0;1;21,1512;m%;96,31;1,606;0,208;0,121;1,412;0,05;0;0,006;0;0,007;0,11;0,0021;0;0;0;0;0,011;0,0016;0;0;0;0,0021;0,014;0,007;0;0,009;0,12;-707,5283065
G18-0053;430438;S013542;P18-00206-LS-S1;0;1;21,2733;m%;96,32;1,607;0,207;0,122;1,413;0,052;0;0,006;0;0,009;0,109;0,0018;0;0;0;0;0,01;0,0014;0;0;0;0,0022;0,006;0,002;0;0,009;0,124;-707,4799324
G18-0053;430438;S013542;P18-00206-LS-S1;0;1;21,378;m%;96,3;1,617;0,211;0,121;1,417;0,055;0;0,006;0;0,007;0,104;0,0016;0,0002;0;0;0;0,009;0,0022;0;0;0;0,0021;0,014;0,001;0;0,01;0,122;-707,438527
G18-0053;430438;S013542;P18-00206-LS-S1;0;1;21,4827;m%;96,3;1,61;0,211;0,123;1,414;0,054;0;0,006;0;0,008;0,104;0,0017;0,0001;0;0;0;0,009;0,001;0;0;0;0,0022;0,015;0,003;0;0,009;0,125;-707,3971891
G18-0053;430438;S013542;P18-00206-LS-S1;0;1;21,6048;m%;96,3;1,614;0,213;0,123;1,42;0,052;0;0,006;0;0,006;0,104;0,0018;0;0;0;0;0,01;0;0;0;0;0,0022;0,006;0,011;0;0,01;0,124;-707,3490641
G18-0053;430438;S013542;P18-00206-LS-S1;0;1;21,7094;m%;96,3;1,592;0,212;0,123;1,418;0,053;0;0,006;0;0,008;0,107;0,0019;0,0001;0;0;0;0,01;0,0014;0;0;0;0,0021;0,018;0,019;0;0,009;0,123;-707,3079053
G18-0053;430438;S013542;P18-00206-LS-S1;0;1;21,8314;m%;96,29;1,609;0,212;0,125;1,418;0,052;0,001;0,007;0;0,008;0,106;0,0019;0;0;0;0;0,01;0,0002;0;0;0;0,0021;0,016;0,007;0;0,011;0,127;-707,2599774
G18-0053;430438;S013542;P18-00206-LS-S1;0;1;21,936;m%;96,29;1,6;0,213;0,125;1,424;0,051;0;0,006;0;0,006;0,109;0,0018;0;0;0;0;0,01;0,0009;0;0;0;0,0021;0,017;0,008;0;0,011;0,122;-707,2189497
G18-0053;430438;S013542;P18-00206-LS-S1;0;1;22,0405;m%;96,32;1,582;0,214;0,124;1,428;0,052;0;0,006;0;0,007;0,105;0,0018;0,0001;0;0;0;0,01;0,0009;0;0;0;0,0022;0,012;0,008;0;0,011;0,121;-707,1780187
G18-0053;430438;S013542;P18-00206-LS-S1;0;1;22,1625;m%;96,3;1,582;0,211;0,126;1,423;0,054;0,001;0,006;0;0,007;0,108;0,0019;0,0001;0;0;0;0,009;0,0008;0;0;0;0,0021;0,014;0,014;0;0,013;0,129;-707,1303037
G18-0053;430438;S013542;P18-00206-LS-S1;0;1;22,267;m%;96,29;1,603;0,205;0,127;1,422;0,051;0,001;0,005;0;0,009;0,109;0,0019;0;0;0;0;0,01;0,0016;0;0;0;0,0022;0,009;0,011;0;0,013;0,128;-707,0894914
G18-0053;430438;S013542;P18-00206-LS-S1;0;1;22,3888;m%;96,28;1,596;0,21;0,128;1,419;0,052;0,001;0,006;0;0,01;0,11;0,0021;0;0;0;0;0,011;0,0023;0;0;0;0,0022;0,025;0,002;0;0,012;0,128;-707,0419882
G18-0053;430438;S013542;P18-00206-LS-S1;0;1;22,4932;m%;96,29;1,586;0,211;0,128;1,424;0,055;0;0,006;0;0,009;0,109;0,002;0;0;0;0;0,009;0,0004;0;0;0;0,0022;0,022;0,01;0;0,011;0,125;-707,0013254
G18-0053;430438;S013542;P18-00206-LS-S1;0;1;22,6151;m%;96,29;1,587;0,214;0,13;1,422;0,054;0;0,006;0;0,006;0,111;0,0016;0;0;0;0;0,01;0;0;0;0;0,0022;0,018;0,01;0;0,01;0,128;-706,9539074
G18-0053;430438;S013542;P18-00206-LS-S1;0;1;22,7196;m%;96,3;1,581;0,209;0,13;1,43;0,052;0;0,006;0;0,006;0,109;0,0014;0;0;0;0;0,009;0,0012;0;0;0;0,0022;0,022;0,007;0;0,009;0,128;-706,9133083
G18-0053;430438;S013542;P18-00206-LS-S1;0;1;22,8241;m%;96,3;1,569;0,212;0,13;1,433;0,052;0;0,006;0;0,008;0,111;0,0018;0,0001;0;0;0;0,01;0,0009;0;0;0;0,0021;0,017;0,015;0;0,009;0,124;-706,8727539
G18-0053;430438;S013542;P18-00206-LS-S1;0;1;22,946;m%;96,31;1,566;0,214;0,132;1,433;0,054;0;0,006;0;0,008;0,111;0,0018;0,0001;0;0;0;0,01;0,0003;0;0;0;0,0022;0,012;0,009;0;0,009;0,123;-706,8255013
G18-0053;430438;S013542;P18-00206-LS-S1;0;1;23,0504;m%;96,3;1,562;0,209;0,134;1,439;0,053;0,001;0,006;0;0,007;0,109;0,002;0;0;0;0;0,009;0,0007;0;0;0;0,0021;0,02;0,013;0;0,011;0,125;-706,7850771
G18-0053;430438;S013542;P18-00206-LS-S1;0;1;23,1722;m%;96,29;1,568;0,211;0,134;1,445;0,052;0,001;0,005;0;0,007;0,108;0,0018;0,0001;0;0;0;0,009;0,001;0;0;0;0,0022;0,017;0,016;0;0,01;0,124;-706,7379653
G18-0053;430438;S013542;P18-00206-LS-S1;0;1;23,2766;m%;96,31;1,559;0,21;0,134;1,445;0,052;0;0,006;0;0,008;0,109;0,0016;0,0001;0;0;0;0,01;0,0016;0;0;0;0,0022;0,014;0,001;0;0,01;0,129;-706,6976247
G18-0053;430438;S013542;P18-00206-LS-S1;0;1;23,3984;m%;96,29;1,554;0,213;0,136;1,44;0,052;0;0,005;0;0,007;0,11;0,0017;0,0001;0;0;0;0,01;0,0023;0;0;0;0,0022;0,014;0,019;0;0,011;0,131;-706,6506064
G18-0053;430438;S013542;P18-00206-LS-S1;0;1;23,5029;m%;96,29;1,554;0,212;0,135;1,44;0,054;0;0,005;0;0,007;0,111;0,0017;0,0001;0;0;0;0,008;0,0012;0;0;0;0,0022;0,026;0,014;0;0,011;0,13;-706,6103037
G18-0053;430438;S013542;P18-00206-LS-S1;0;1;23,6073;m%;96,3;1,552;0,213;0,136;1,44;0,056;0;0,005;0;0,006;0,112;0,0018;0,0001;0;0;0;0,01;0,0006;0;0;0;0,0022;0,013;0,01;0;0,011;0,136;-706,5700724
G18-0053;430438;S013542;P18-00206-LS-S1;0;1;23,729;m%;96,31;1,55;0,212;0,138;1,448;0,059;0;0,006;0;0,005;0,108;0,0018;0,0001;0;0;0;0,009;0,0007;0;0;0;0,0021;0,007;0,002;0;0,01;0,131;-706,5232139
G18-0053;430438;S013542;P18-00206-LS-S1;0;1;23,8333;m%;96,29;1,553;0,212;0,136;1,454;0,055;0,001;0,006;0;0,008;0,11;0,0019;0;0;0;0;0,01;0,0006;0;0;0;0,0021;0,014;0,01;0;0,01;0,126;-706,4830871
G18-0053;430438;S013542;P18-00206-LS-S1;0;1;23,955;m%;96,3;1,551;0,211;0,139;1,451;0,055;0,001;0,006;0;0,007;0,11;0,002;0;0;0;0;0,009;0,001;0;0;0;0,0022;0,011;0,006;0;0,01;0,128;-706,4363014
G18-0053;430438;S013542;P18-00206-LS-S1;0;1;24,0593;m%;96,28;1,547;0,208;0,14;1,463;0,055;0,001;0,006;0;0,004;0,111;0,0018;0;0;0;0;0,009;0,0016;0;0;0;0,0022;0,021;0,003;0;0,01;0,133;-706,3962335
G18-0053;430438;S013542;P18-00206-LS-S1;0;1;24,181;m%;96,28;1,544;0,215;0,141;1,457;0,055;0,001;0,006;0;0,005;0,116;0,0017;0;0;0;0;0,009;0,0019;0;0;0;0,0021;0,018;0;0;0,01;0,135;-706,3495126
G18-0053;430438;S013542;P18-00206-LS-S1;0;1;24,2853;m%;96,29;1,548;0,218;0,142;1,456;0,055;0;0,006;0;0,008;0,108;0,0018;0;0;0;0;0,008;0,0012;0;0;0;0,0021;0,013;0,004;0;0,011;0,13;-706,3094969
G18-0053;430438;S013542;P18-00206-LS-S1;0;1;24,4069;m%;96,28;1,531;0,219;0,142;1,46;0,056;0;0,006;0;0,008;0,112;0,0019;0;0;0;0;0,01;0,0004;0;0;0;0,0021;0,022;0,012;0;0,012;0,127;-706,2628714
G18-0053;430438;S013542;P18-00206-LS-S1;0;1;24,5111;m%;96,3;1,531;0,215;0,143;1,464;0,054;0;0,006;0;0,006;0,108;0,0017;0;0;0;0;0,011;0,0001;0;0;0;0,0021;0,018;0,003;0;0,011;0,127;-706,2229396
G18-0053;430438;S013542;P18-00206-LS-S1;0;1;24,6155;m%;96,32;1,509;0,217;0,145;1,459;0,054;0;0,006;0;0,006;0,103;0,0019;0;0;0;0;0,011;0,0009;0;0;0;0,0022;0,012;0,01;0;0,011;0,132;-706,18295
G18-0053;430438;S013542;P18-00206-LS-S1;0;1;24,7372;m%;96,3;1,525;0,215;0,144;1,461;0,056;0;0,006;0;0,009;0,108;0,0017;0;0;0;0;0,009;0,001;0;0;0;0,0022;0,011;0,006;0;0,01;0,137;-706,1363559
G18-0053;430438;S013542;P18-00206-LS-S1;0;1;24,8414;m%;96,3;1,513;0,212;0,146;1,465;0,056;0;0,006;0;0,007;0,11;0,0021;0;0;0;0;0,009;0,0008;0;0;0;0,0022;0,02;0,011;0;0,012;0,126;-706,0964792
G18-0053;430438;S013542;P18-00206-LS-S1;0;1;24,963;m%;96,3;1,51;0,214;0,149;1,465;0,055;0;0,006;0;0,009;0,108;0,0016;0,0001;0;0;0;0,01;0,0009;0;0;0;0,0022;0,025;0,007;0;0,011;0,129;-706,0499619
G18-0053;430438;S013542;P18-00206-LS-S1;0;1;25,0672;m%;96,31;1,519;0,212;0,147;1,457;0,056;0;0,005;0;0,008;0,106;0,0018;0,0002;0;0;0;0,01;0,0011;0;0;0;0,0021;0,021;0,008;0;0,011;0,123;-706,0101151
G18-0053;430438;S013542;P18-00206-LS-S1;0;1;25,1887;m%;96,29;1,507;0,215;0,148;1,462;0,055;0,001;0,006;0;0,007;0,109;0,0016;0;0;0;0;0,011;0,002;0;0;0;0,0022;0,019;0,02;0;0,011;0,131;-705,9636675
G18-0053;430438;S013542;P18-00206-LS-S1;0;1;25,2929;m%;96,3;1,505;0,211;0,15;1,468;0,056;0,001;0,006;0;0,009;0,109;0,0019;0;0;0;0;0,009;0,0009;0;0;0;0,0021;0,019;0,014;0;0,011;0,126;-705,9238447
G18-0053;430438;S013542;P18-00206-LS-S1;0;1;25,3971;m%;96,28;1,52;0,212;0,153;1,47;0,056;0,001;0,005;0;0,009;0,109;0,0018;0;0;0;0;0,009;0,0007;0;0;0;0,0022;0,015;0,015;0;0,01;0,136;-705,8840309
G18-0053;430438;S013542;P18-00206-LS-S1;0;1;25,5187;m%;96,29;1,512;0,213;0,151;1,472;0,055;0,001;0,006;0;0,006;0,112;0,0014;0;0;0;0;0,009;0;0;0;0;0,0022;0,016;0,011;0;0,012;0,13;-705,8375785
G18-0053;430438;S013542;P18-00206-LS-S1;0;1;25,6229;m%;96,3;1,505;0,212;0,152;1,473;0,055;0;0,007;0;0,009;0,107;0,0016;0;0;0;0;0,009;0;0;0;0;0,0022;0,008;0,007;0;0,013;0,134;-705,7977801
G18-0053;430438;S013542;P18-00206-LS-S1;0;1;25,7444;m%;96,29;1,511;0,214;0,152;1,474;0,057;0;0,006;0;0,01;0,108;0,0016;0;0;0;0;0,01;0,0005;0;0;0;0,0022;0,015;0,008;0;0,009;0,127;-705,7513804
G18-0053;430438;S013542;P18-00206-LS-S1;0;1;25,8487;m%;96,33;1,486;0,212;0,154;1,466;0,058;0,001;0,006;0;0,008;0,106;0,0018;0;0;0;0;0,01;0,0008;0;0;0;0,0022;0,014;0,013;0;0,009;0,126;-705,7115535
G18-0053;430438;S013542;P18-00206-LS-S1;0;1;25,9703;m%;96,31;1,487;0,214;0,156;1,464;0,057;0;0,006;0;0,009;0,106;0,002;0;0;0;0;0,009;0,0004;0;0;0;0,0022;0,021;0,011;0;0,009;0,133;-705,6651238
G18-0053;430438;S013542;P18-00206-LS-S1;0;1;26,0745;m%;96,28;1,506;0,212;0,155;1,475;0,058;0,001;0,006;0;0,008;0,106;0,0016;0;0;0;0;0,008;0,0001;0;0;0;0,0022;0,023;0,015;0;0,01;0,133;-705,6253392
G18-0053;430438;S013542;P18-00206-LS-S1;0;1;26,196;m%;96,32;1,485;0,208;0,156;1,467;0,062;0,001;0,005;0;0,007;0,106;0,0017;0;0;0;0;0,011;0,0003;0;0;0;0,0022;0,018;0,007;0;0,011;0,128;-705,5789493
G18-0053;430438;S013542;P18-00206-LS-S1;0;1;26,3002;m%;96,31;1,482;0,212;0,16;1,47;0,059;0;0,006;0;0,009;0,114;0,0017;0;0;0;0;0,011;0,0014;0;0;0;0,0022;0,011;0,014;0;0,012;0,13;-705,5391635
