Repository: MajPaji/G17-0024

File: ecorr_raw_data.csv (part 21 of 29)
Proj no.;TO no.;Coil no.;Sample no.;WS;Brazed;Depth [μm];Unit;Al;Si;Fe;Cu;Mn;Mg;Cr;Ni-L;Ni-H;Zn;Ti;B;Be;Bi;Ca;Cd;Ga;Hg;In;Li;Na;P;Pb;Sn;Sr;V;Zr;
G18-0053;430438;S013542;P18-00206-LS-S1;0;1;26,4043;m%;96,29;1,484;0,212;0,16;1,479;0,057;0;0,006;0;0,008;0,108;0,0016;0;0;0;0;0,011;0,0004;0;0;0;0,0022;0,015;0,017;0;0,011;0,139;-705,4994135
G18-0053;430438;S013542;P18-00206-LS-S1;0;1;26,5259;m%;96,32;1,461;0,215;0,158;1,473;0,058;0;0,006;0;0,007;0,11;0,0016;0;0;0;0;0,01;0,001;0;0;0;0,0022;0,018;0,013;0;0,009;0,134;-705,4529768
G18-0053;430438;S013542;P18-00206-LS-S1;0;1;26,6299;m%;96,3;1,47;0,214;0,161;1,481;0,057;0;0,006;0;0,008;0,111;0,0019;0;0;0;0;0,009;0,0016;0;0;0;0,0022;0,02;0,011;0;0,01;0,134;-705,4132562
G18-0053;430438;S013542;P18-00206-LS-S1;0;1;26,7512;m%;96,3;1,479;0,218;0,162;1,483;0,056;0,001;0,006;0;0,008;0,11;0,0021;0;0;0;0;0,01;0,0009;0;0;0;0,0022;0,02;0,001;0;0,01;0,134;-705,3669209
G18-0053;430438;S013542;P18-00206-LS-S1;0;1;26,8552;m%;96,28;1,472;0,223;0,161;1,483;0,057;0,001;0,007;0;0,009;0,107;0,0019;0,0001;0;0;0;0,011;0,0003;0;0;0;0,0022;0,023;0,012;0;0,011;0,136;-705,3271866
G18-0053;430438;S013542;P18-00206-LS-S1;0;1;26,9767;m%;96,28;1,479;0,215;0,162;1,475;0,06;0,001;0,005;0;0,01;0,112;0,0019;0;0;0;0;0,011;0,0001;0;0;0;0,0022;0,023;0,014;0;0,012;0,139;-705,2807559
G18-0053;430438;S013542;P18-00206-LS-S1;0;1;27,0808;m%;96,3;1,464;0,215;0,163;1,481;0,06;0;0,006;0;0,007;0,111;0,0017;0,0001;0;0;0;0,01;0,001;0;0;0;0,0022;0,024;0,013;0;0,012;0,134;-705,2409647
G18-0053;430438;S013542;P18-00206-LS-S1;0;1;27,2024;m%;96,32;1,444;0,214;0,165;1,485;0,058;0;0,006;0;0,009;0,112;0,0018;0;0;0;0;0,01;0,0012;0;0;0;0,0022;0,018;0,012;0;0,009;0,133;-705,1944712
G18-0053;430438;S013542;P18-00206-LS-S1;0;1;27,3064;m%;96,32;1,449;0,214;0,167;1,473;0,058;0;0,006;0;0,007;0,113;0,0019;0;0;0;0;0,01;0,001;0;0;0;0,0022;0,015;0,019;0;0,011;0,129;-705,1546948
G18-0053;430438;S013542;P18-00206-LS-S1;0;1;27,4277;m%;96,33;1,44;0,215;0,169;1,471;0,057;0;0,007;0;0,007;0,112;0,0015;0,0001;0;0;0;0,01;0,0023;0;0;0;0,0022;0,02;0,011;0;0,012;0,131;-705,1082861
G18-0053;430438;S013542;P18-00206-LS-S1;0;1;27,5317;m%;96,32;1,438;0,222;0,169;1,478;0,055;0;0,005;0;0,008;0,114;0,0017;0,0001;0;0;0;0,009;0,0032;0;0;0;0,0022;0,023;0,015;0;0,011;0,128;-705,0684818
G18-0053;430438;S013542;P18-00206-LS-S1;0;1;27,6358;m%;96,32;1,431;0,215;0,17;1,481;0,056;0,001;0,005;0;0,009;0,113;0,0018;0;0;0;0;0,01;0,0009;0;0;0;0,0022;0,028;0,009;0;0,008;0,133;-705,0286248
G18-0053;430438;S013542;P18-00206-LS-S1;0;1;27,7572;m%;96,33;1,431;0,217;0,17;1,486;0,058;0;0,006;0;0,009;0,113;0,0022;0;0;0;0;0,009;0,0012;0;0;0;0,0022;0,027;0,004;0;0,01;0,128;-704,9821246
G18-0053;430438;S013542;P18-00206-LS-S1;0;1;27,8612;m%;96,32;1,444;0,215;0,171;1,481;0,055;0;0,006;0;0,011;0,11;0,0018;0;0;0;0;0,011;0;0;0;0;0,0022;0,014;0,015;0;0,01;0,13;-704,9422715
G18-0053;430438;S013542;P18-00206-LS-S1;0;1;27,9827;m%;96,32;1,436;0,222;0,172;1,48;0,057;0,001;0,006;0;0,009;0,112;0,002;0;0;0;0;0,009;0,0007;0;0;0;0,0022;0,014;0,013;0;0,011;0,131;-704,8956905
G18-0053;430438;S013542;P18-00206-LS-S1;0;1;28,0867;m%;96,31;1,445;0,223;0,174;1,48;0,059;0,001;0,006;0;0,007;0,113;0,002;0,0001;0;0;0;0,009;0,0016;0;0;0;0,0021;0,017;0,01;0;0,014;0,125;-704,8557988
G18-0053;430438;S013542;P18-00206-LS-S1;0;1;28,2082;m%;96,31;1,433;0,219;0,176;1,488;0,057;0,001;0,006;0;0,009;0,114;0,0017;0;0;0;0;0,01;0,0011;0;0;0;0,0022;0,023;0,012;0;0,012;0,129;-704,8091702
G18-0053;430438;S013542;P18-00206-LS-S1;0;1;28,3122;m%;96,33;1,42;0,217;0,175;1,487;0,056;0;0,006;0;0,007;0,113;0,0019;0;0;0;0;0,012;0,0011;0;0;0;0,0022;0,028;0,002;0;0,014;0,127;-704,7692358
G18-0053;430438;S013542;P18-00206-LS-S1;0;1;28,4335;m%;96,31;1,423;0,222;0,178;1,504;0,059;0;0,006;0;0,008;0,111;0,0016;0,0001;0;0;0;0,01;0,0016;0;0;0;0,0022;0,027;0,001;0;0,012;0,127;-704,7226318
G18-0053;430438;S013542;P18-00206-LS-S1;0;1;28,5374;m%;96,3;1,42;0,227;0,178;1,508;0,06;0;0,006;0;0,01;0,111;0,0017;0,0001;0;0;0;0,01;0,0021;0;0;0;0,0021;0,02;0,008;0;0,01;0,126;-704,6826893
G18-0053;430438;S013542;P18-00206-LS-S1;0;1;28,6587;m%;96,3;1,419;0,228;0,178;1,504;0,06;0,001;0,006;0;0,011;0,108;0,0016;0,0001;0;0;0;0,011;0,0003;0;0;0;0,0022;0,022;0,015;0;0,009;0,125;-704,6360287
G18-0053;430438;S013542;P18-00206-LS-S1;0;1;28,7626;m%;96,3;1,416;0,225;0,179;1,515;0,061;0,001;0,005;0;0,01;0,11;0,0019;0,0002;0;0;0;0,01;0,001;0;0;0;0,0022;0,024;0,007;0;0,009;0,127;-704,5960358
G18-0053;430438;S013542;P18-00206-LS-S1;0;1;28,8666;m%;96,31;1,407;0,229;0,182;1,516;0,063;0;0,006;0;0,006;0,107;0,0017;0;0;0;0;0,011;0,0025;0;0;0;0,0022;0,016;0,006;0;0,01;0,126;-704,5559799
G18-0053;430438;S013542;P18-00206-LS-S1;0;1;28,9878;m%;96,32;1,401;0,23;0,182;1,515;0,062;0;0,005;0;0,007;0,111;0,002;0,0001;0;0;0;0,011;0,0005;0;0;0;0,0022;0,014;0,001;0;0,01;0,128;-704,5092673
G18-0053;430438;S013542;P18-00206-LS-S1;0;1;29,0917;m%;96,3;1,411;0,232;0,182;1,51;0,062;0;0,006;0;0,008;0,11;0,0018;0;0;0;0;0,01;0,0014;0;0;0;0,0022;0,017;0,01;0;0,01;0,127;-704,4691942
G18-0053;430438;S013542;P18-00206-LS-S1;0;1;29,213;m%;96,29;1,414;0,23;0,183;1,514;0,063;0,001;0,005;0;0,008;0,114;0,0022;0;0;0;0;0,009;0,0021;0;0;0,0001;0,0022;0,022;0,015;0;0,009;0,12;-704,422376
G18-0053;430438;S013542;P18-00206-LS-S1;0;1;29,3169;m%;96,3;1,403;0,232;0,182;1,51;0,061;0;0,006;0;0,012;0,113;0,0021;0;0;0;0;0,01;0,001;0;0;0;0,0022;0,027;0,006;0;0,009;0,123;-704,3822437
G18-0053;430438;S013542;P18-00206-LS-S1;0;1;29,4381;m%;96,3;1,394;0,232;0,186;1,516;0,061;0,001;0,006;0;0,009;0,112;0,002;0;0;0;0;0,009;0,0016;0;0;0;0,0022;0,021;0,014;0;0,011;0,121;-704,3353932
G18-0053;430438;S013542;P18-00206-LS-S1;0;1;29,542;m%;96,3;1,392;0,236;0,189;1,513;0,062;0,001;0,006;0;0,009;0,11;0,002;0,0001;0;0;0;0,009;0,0003;0;0;0;0,0022;0,024;0,015;0;0,01;0,123;-704,2951984
G18-0053;430438;S013542;P18-00206-LS-S1;0;1;29,6632;m%;96,29;1,394;0,229;0,187;1,511;0,062;0,001;0,006;0;0,008;0,106;0,0018;0;0;0;0;0,01;0,0019;0;0;0;0,0022;0,029;0,017;0;0,01;0,131;-704,248273
G18-0053;430438;S013542;P18-00206-LS-S1;0;1;29,7671;m%;96,31;1,382;0,229;0,187;1,509;0,063;0,001;0,006;0;0,008;0,113;0,0018;0;0;0;0;0,011;0,0032;0;0;0,0001;0,0022;0,022;0,013;0;0,011;0,131;-704,2080124
G18-0053;430438;S013542;P18-00206-LS-S1;0;1;29,8882;m%;96,35;1,365;0,226;0,191;1,51;0,063;0,001;0,006;0;0,008;0,111;0,0017;0;0;0;0;0,01;0,0021;0;0;0;0,0022;0,013;0,007;0;0,011;0,123;-704,1610473
G18-0053;430438;S013542;P18-00206-LS-S1;0;1;29,9919;m%;96,34;1,38;0,226;0,189;1,499;0,063;0;0,006;0;0,011;0,11;0,0018;0;0;0;0;0,01;0;0;0;0;0,0022;0,014;0,014;0;0,011;0,124;-704,1207956
G18-0053;430438;S013542;P18-00206-LS-S1;0;1;30,113;m%;96,34;1,369;0,223;0,189;1,512;0,066;0;0,006;0;0,012;0,113;0,002;0;0;0;0;0,01;0,0006;0;0;0;0,0022;0,007;0,014;0;0,011;0,12;-704,0737487
G18-0053;430438;S013542;P18-00206-LS-S1;0;1;30,2167;m%;96,33;1,379;0,231;0,192;1,512;0,063;0;0,006;0;0,009;0,111;0,0016;0;0;0;0;0,011;0,0004;0;0;0;0,0022;0,015;0,004;0;0,01;0,119;-704,0334254
G18-0053;430438;S013542;P18-00206-LS-S1;0;1;30,3378;m%;96,36;1,353;0,227;0,195;1,508;0,063;0,001;0,005;0;0,009;0,113;0,0017;0;0;0;0;0,01;0,0031;0;0;0;0,0022;0,017;0,008;0;0,008;0,121;-703,9862932
G18-0053;430438;S013542;P18-00206-LS-S1;0;1;30,4415;m%;96,34;1,353;0,228;0,194;1,521;0,065;0;0,005;0;0,008;0,114;0,0018;0;0;0;0;0,009;0,0017;0;0;0;0,0022;0,021;0,013;0;0,008;0,113;-703,9458955
G18-0053;430438;S013542;P18-00206-LS-S1;0;1;30,5625;m%;96,34;1,339;0,23;0,197;1,52;0,063;0,001;0,006;0;0,009;0,116;0,0018;0;0;0;0;0,01;0,0027;0;0;0;0,0022;0,029;0,01;0;0,007;0,111;-703,8987139
G18-0053;430438;S013542;P18-00206-LS-S1;0;1;30,6663;m%;96,33;1,355;0,237;0,197;1,519;0,062;0,001;0,005;0;0,008;0,114;0,0018;0;0;0;0;0,009;0,0012;0;0;0;0,0022;0,019;0,021;0;0,009;0,111;-703,8582001
G18-0053;430438;S013542;P18-00206-LS-S1;0;1;30,7701;m%;96,34;1,344;0,234;0,198;1,514;0,062;0,001;0,006;0;0,01;0,119;0,0018;0;0;0;0;0,01;0,0004;0;0;0;0,0022;0,019;0,022;0;0,011;0,111;-703,8176498
G18-0053;430438;S013542;P18-00206-LS-S1;0;1;30,8912;m%;96,34;1,341;0,233;0,198;1,523;0,062;0,001;0,006;0;0,008;0,117;0,0019;0;0;0;0;0,01;0,0001;0;0;0;0,0022;0,019;0,013;0;0,011;0,113;-703,7702943
G18-0053;430438;S013542;P18-00206-LS-S1;0;1;30,9949;m%;96,35;1,341;0,238;0,198;1,518;0,062;0;0,005;0;0,013;0,119;0,0017;0;0;0;0;0,008;0,0004;0;0;0;0,0022;0,013;0,004;0;0,011;0,114;-703,7297022
G18-0053;430438;S013542;P18-00206-LS-S1;0;1;31,1158;m%;96,36;1,339;0,232;0,199;1,519;0,063;0;0,006;0;0,01;0,117;0,0018;0;0;0;0;0,01;0,001;0;0;0;0,0022;0,017;0,002;0;0,01;0,113;-703,6823292
G18-0053;430438;S013542;P18-00206-LS-S1;0;1;31,2194;m%;96,35;1,336;0,237;0,202;1,52;0,066;0,001;0,006;0;0,009;0,113;0,0024;0,0001;0;0;0;0,01;0,0004;0;0;0;0,0022;0,009;0,008;0;0,011;0,113;-703,6416932
G18-0053;430438;S013542;P18-00206-LS-S1;0;1;31,3404;m%;96,33;1,335;0,235;0,203;1,516;0,067;0,001;0,006;0;0,012;0,117;0,0022;0,0001;0;0,0001;0;0,009;0;0;0;0;0,0022;0,026;0,01;0;0,012;0,114;-703,5941827
G18-0053;430438;S013542;P18-00206-LS-S1;0;1;31,4442;m%;96,33;1,347;0,234;0,203;1,51;0,064;0,001;0,006;0;0,012;0,118;0,002;0,0002;0;0;0;0,01;0,001;0;0;0;0,0022;0,026;0,013;0;0,011;0,107;-703,5533826
G18-0053;430438;S013542;P18-00206-LS-S1;0;1;31,5651;m%;96,33;1,339;0,238;0,205;1,516;0,065;0;0,005;0;0,009;0,118;0,0021;0;0;0;0;0,011;0,0005;0;0;0;0,0022;0,022;0,017;0;0,01;0,107;-703,5058104
G18-0053;430438;S013542;P18-00206-LS-S1;0;1;31,6688;m%;96,36;1,316;0,236;0,204;1,52;0,066;0;0,006;0;0,01;0,119;0,0021;0,0001;0;0;0;0,011;0;0;0;0;0,0022;0,017;0,015;0;0,01;0,105;-703,4649621
G18-0053;430438;S013542;P18-00206-LS-S1;0;1;31,7897;m%;96,37;1,303;0,236;0,206;1,518;0,068;0,001;0,006;0;0,01;0,121;0,0018;0;0;0;0;0,01;0,0019;0;0;0;0,0022;0,023;0,011;0;0,009;0,105;-703,4172865
G18-0053;430438;S013542;P18-00206-LS-S1;0;1;31,8932;m%;96,35;1,321;0,237;0,21;1,522;0,066;0,001;0,005;0;0,011;0,116;0,0017;0,0001;0;0;0;0,011;0,0023;0;0;0;0,0022;0,025;0,006;0;0,009;0,104;-703,3764274
G18-0053;430438;S013542;P18-00206-LS-S1;0;1;32,0141;m%;96,35;1,318;0,238;0,208;1,534;0,068;0,001;0,004;0;0,011;0,116;0,0018;0,0002;0;0,0001;0;0,012;0,0024;0;0;0;0,0022;0,015;0,005;0;0,01;0,1;-703,3286463
G18-0053;430438;S013542;P18-00206-LS-S1;0;1;32,1176;m%;96,39;1,299;0,233;0,209;1,528;0,069;0;0,006;0;0,009;0,116;0,0018;0;0;0;0;0,011;0,0042;0;0;0;0,0022;0,013;0;0;0,011;0,101;-703,2876959
G18-0053;430438;S013542;P18-00206-LS-S1;0;1;32,2384;m%;96,37;1,308;0,232;0,211;1,518;0,069;0,001;0,006;0;0,011;0,12;0,002;0;0;0,0001;0;0,011;0,001;0;0;0;0,0022;0,022;0,007;0;0,01;0,101;-703,2398466
G18-0053;430438;S013542;P18-00206-LS-S1;0;1;32,3419;m%;96,38;1,305;0,235;0,21;1,512;0,069;0;0,006;0;0,008;0,119;0,0021;0,0001;0;0;0;0,008;0,0003;0;0;0;0,0022;0,024;0,007;0;0,01;0,105;-703,1988032
G18-0053;430438;S013542;P18-00206-LS-S1;0;1;32,4627;m%;96,39;1,305;0,226;0,213;1,511;0,069;0;0,005;0;0,009;0,119;0,002;0,0001;0;0;0;0,01;0,001;0;0;0;0,0022;0,016;0,021;0;0,01;0,094;-703,1508442
G18-0053;430438;S013542;P18-00206-LS-S1;0;1;32,5662;m%;96,42;1,278;0,224;0,216;1,506;0,069;0,001;0,006;0;0,01;0,121;0,0019;0;0;0;0;0,01;0,0017;0;0;0,0001;0,0022;0,019;0,005;0;0,01;0,1;-703,109706
G18-0053;430438;S013542;P18-00206-LS-S1;0;1;32,6869;m%;96,39;1,29;0,23;0,216;1,511;0,066;0,001;0,005;0;0,009;0,121;0,0022;0,0001;0;0;0;0,01;0,0012;0;0;0,0001;0,0022;0,022;0,012;0;0,012;0,097;-703,0616753
G18-0053;430438;S013542;P18-00206-LS-S1;0;1;32,7903;m%;96,38;1,288;0,235;0,218;1,508;0,067;0,001;0,005;0;0,008;0,118;0,0017;0,0001;0;0,0001;0;0,009;0,0005;0;0;0,0002;0,0023;0,032;0,022;0;0,013;0,091;-703,0204806
G18-0053;430438;S013542;P18-00206-LS-S1;0;1;32,911;m%;96,39;1,273;0,236;0,22;1,514;0,066;0,001;0,005;0;0,01;0,12;0,002;0;0;0;0;0,011;0,0007;0;0;0,0001;0,0022;0,023;0,024;0;0,011;0,09;-702,9723367
G18-0053;430438;S013542;P18-00206-LS-S1;0;1;33,0144;m%;96,4;1,267;0,231;0,219;1,525;0,067;0;0,006;0;0,011;0,12;0,0022;0,0001;0;0;0;0,011;0,0005;0;0;0;0,0022;0,022;0,016;0;0,01;0,091;-702,9310444
G18-0053;430438;S013542;P18-00206-LS-S1;0;1;33,1349;m%;96,41;1,272;0,229;0,22;1,514;0,068;0,001;0,006;0;0,012;0,125;0,002;0,0001;0;0;0;0,01;0,0002;0;0;0;0,0022;0,02;0,013;0;0,01;0,091;-702,8828658
G18-0053;430438;S013542;P18-00206-LS-S1;0;1;33,2383;m%;96,38;1,287;0,233;0,222;1,506;0,069;0,001;0,006;0;0,011;0,127;0,002;0;0;0;0;0,01;0,0012;0;0;0,0002;0,0022;0,027;0,018;0;0,008;0,086;-702,8414745
G18-0053;430438;S013542;P18-00206-LS-S1;0;1;33,3587;m%;96,41;1,27;0,235;0,223;1,509;0,069;0;0,005;0;0,01;0,123;0,0021;0;0;0,0002;0;0,01;0,0018;0;0;0,0002;0,0022;0,024;0,013;0;0,008;0,084;-702,79322
G18-0053;430438;S013542;P18-00206-LS-S1;0;1;33,462;m%;96,43;1,268;0,231;0,224;1,51;0,068;0;0,006;0;0,009;0,123;0,0019;0;0;0,0002;0;0,01;0,001;0;0;0,0001;0,0022;0,016;0,004;0;0,009;0,089;-702,7517688
G18-0053;430438;S013542;P18-00206-LS-S1;0;1;33,5825;m%;96,41;1,261;0,231;0,225;1,522;0,071;0;0,006;0;0,011;0,126;0,0018;0;0;0;0;0,01;0,0009;0;0;0,0001;0,0022;0,021;0,01;0,0001;0,011;0,082;-702,7033569
G18-0053;430438;S013542;P18-00206-LS-S1;0;1;33,686;m%;96,41;1,264;0,234;0,224;1,513;0,068;0;0,006;0;0,01;0,125;0,0016;0;0;0,0001;0;0,01;0,0015;0;0;0,0001;0,0022;0,019;0,011;0;0,011;0,088;-702,6617241
G18-0053;430438;S013542;P18-00206-LS-S1;0;1;33,8068;m%;96,41;1,259;0,236;0,23;1,515;0,069;0;0,005;0;0,012;0,127;0,0019;0,0001;0;0;0;0,011;0,0002;0;0;0,0001;0,0022;0,016;0,012;0;0,01;0,087;-702,6130726
G18-0053;430438;S013542;P18-00206-LS-S1;0;1;33,9102;m%;96,4;1,258;0,236;0,229;1,519;0,071;0;0,006;0;0,012;0,127;0,002;0,0001;0;0;0;0,011;0;0;0;0;0,0022;0,019;0,017;0;0,011;0,081;-702,5713775
G18-0053;430438;S013542;P18-00206-LS-S1;0;1;34,0307;m%;96,39;1,245;0,242;0,226;1,518;0,072;0,001;0,005;0;0,01;0,13;0,0018;0,0001;0;0,0001;0;0,011;0,0011;0;0;0;0,0022;0,027;0,021;0;0,013;0,083;-702,522727
G18-0053;430438;S013542;P18-00206-LS-S1;0;1;34,1339;m%;96,41;1,235;0,236;0,228;1,527;0,071;0;0,005;0;0,01;0,126;0,002;0,0001;0;0,0001;0;0,011;0,0016;0;0;0,0001;0,0022;0,028;0,016;0;0,012;0,075;-702,4810096
G18-0053;430438;S013542;P18-00206-LS-S1;0;1;34,2542;m%;96,4;1,248;0,237;0,229;1,528;0,071;0;0,006;0;0,012;0,121;0,0021;0;0;0,0001;0;0,011;0,0003;0;0;0;0,0022;0,031;0,01;0;0,012;0,078;-702,4323194
G18-0053;430438;S013542;P18-00206-LS-S1;0;1;34,3575;m%;96,42;1,235;0,242;0,231;1,524;0,072;0,001;0,006;0;0,009;0,126;0,0022;0,0001;0;0,0002;0;0,01;0,0004;0;0;0,0001;0,0022;0,021;0,01;0;0,012;0,08;-702,3904578
G18-0053;430438;S013542;P18-00206-LS-S1;0;1;34,4779;m%;96,41;1,25;0,241;0,23;1,525;0,072;0,001;0,006;0;0,01;0,127;0,0022;0,0001;0;0,0001;0;0,01;0,0003;0;0;0,0001;0,0022;0,019;0,012;0;0,009;0,079;-702,3416057
G18-0053;430438;S013542;P18-00206-LS-S1;0;1;34,5811;m%;96,44;1,23;0,24;0,233;1,519;0,071;0,001;0,005;0;0,012;0,125;0,0018;0,0001;0;0,0002;0;0,009;0;0;0;0,0002;0,0022;0,019;0,014;0;0,009;0,072;-702,2996802
G18-0053;430438;S013542;P18-00206-LS-S1;0;1;34,7016;m%;96,43;1,216;0,241;0,236;1,52;0,071;0;0,005;0;0,011;0,124;0,0018;0,0001;0;0,0002;0;0,011;0,0017;0;0;0;0,0022;0,025;0,017;0;0,011;0,074;-702,2506652
G18-0053;430438;S013542;P18-00206-LS-S1;0;1;34,8049;m%;96,4;1,239;0,238;0,237;1,523;0,07;0,001;0,005;0;0,009;0,129;0,0017;0;0;0;0;0,011;0,0002;0;0;0,0001;0,0022;0,025;0,016;0;0,011;0,08;-702,2085939
G18-0053;430438;S013542;P18-00206-LS-S1;0;1;34,9252;m%;96,44;1,211;0,237;0,239;1,521;0,071;0,001;0,006;0;0,009;0,128;0,0023;0;0;0,0001;0;0,01;0,0003;0;0;0,0001;0,0022;0,023;0,012;0;0,012;0,079;-702,1595375
G18-0053;430438;S013542;P18-00206-LS-S1;0;1;35,0283;m%;96,43;1,2;0,236;0,24;1,524;0,072;0;0,006;0;0,009;0,129;0,0021;0;0;0;0;0,011;0,0018;0;0;0,0001;0,0022;0,023;0,025;0;0,013;0,072;-702,1174422
G18-0053;430438;S013542;P18-00206-LS-S1;0;1;35,1486;m%;96,44;1,207;0,238;0,244;1,513;0,071;0;0,006;0;0,011;0,126;0,0021;0,0001;0;0;0;0,01;0,0015;0;0;0;0,0022;0,025;0,016;0;0,012;0,072;-702,0682627
G18-0053;430438;S013542;P18-00206-LS-S1;0;1;35,2516;m%;96,46;1,191;0,236;0,245;1,516;0,072;0;0,005;0;0,01;0,133;0,0022;0;0;0;0;0,01;0,0026;0;0;0,0002;0,0022;0,03;0,006;0;0,012;0,071;-702,0261027
G18-0053;430438;S013542;P18-00206-LS-S1;0;1;35,3718;m%;96,47;1,198;0,238;0,24;1,515;0,074;0;0,006;0;0,012;0,129;0,0023;0;0;0;0;0,01;0,0015;0;0;0,0002;0,0022;0,023;0;0;0,009;0,07;-701,9768407
G18-0053;430438;S013542;P18-00206-LS-S1;0;1;35,4749;m%;96,45;1,202;0,245;0,241;1,513;0,073;0,001;0,006;0;0,009;0,133;0,0021;0;0;0,0001;0;0,01;0,0003;0;0;0,0002;0,0023;0,019;0,013;0;0,011;0,065;-701,9345338
G18-0053;430438;S013542;P18-00206-LS-S1;0;1;35,5951;m%;96,44;1,205;0,239;0,241;1,522;0,07;0;0,006;0;0,011;0,13;0,0021;0;0;0,0002;0;0,011;0,0001;0;0;0,0002;0,0022;0,023;0,013;0;0,011;0,068;-701,8851481
G18-0053;430438;S013542;P18-00206-LS-S1;0;1;35,6981;m%;96,44;1,196;0,238;0,246;1,516;0,072;0;0,006;0;0,012;0,133;0,0021;0;0;0,0002;0;0,012;0,0012;0;0;0,0002;0,0022;0,024;0,017;0;0,012;0,068;-701,8427762
G18-0053;430438;S013542;P18-00206-LS-S1;0;1;35,8183;m%;96,46;1,18;0,237;0,249;1,522;0,075;0,001;0,006;0;0,011;0,129;0,0021;0;0;0,0002;0;0,012;0,001;0;0;0,0002;0,0022;0,024;0,017;0;0,01;0,065;-701,7932667
G18-0053;430438;S013542;P18-00206-LS-S1;0;1;35,9213;m%;96,46;1,189;0,234;0,246;1,515;0,077;0,001;0,005;0;0,013;0,134;0,002;0;0;0,0001;0;0,011;0,0001;0;0;0,0001;0,0022;0,026;0,013;0;0,011;0,063;-701,7507887
G18-0053;430438;S013542;P18-00206-LS-S1;0;1;36,0415;m%;96,47;1,187;0,233;0,25;1,512;0,074;0;0,006;0;0,011;0,132;0,0027;0;0;0,0001;0;0,01;0,0005;0;0;0,0001;0,0023;0,02;0,01;0;0,012;0,066;-701,7011553
G18-0053;430438;S013542;P18-00206-LS-S1;0;1;36,1444;m%;96,51;1,176;0,23;0,248;1,502;0,074;0;0,006;0;0,01;0,133;0,0025;0;0;0;0;0,012;0,0007;0;0;0,0001;0,0023;0,022;0,006;0;0,01;0,062;-701,6586125
G18-0053;430438;S013542;P18-00206-LS-S1;0;1;36,2646;m%;96,49;1,172;0,232;0,252;1,504;0,075;0,001;0,004;0;0,013;0,132;0,0021;0,0001;0;0,0001;0;0,012;0,0012;0;0;0,0001;0,0023;0,026;0,005;0;0,012;0,063;-701,6088553
G18-0053;430438;S013542;P18-00206-LS-S1;0;1;36,3676;m%;96,5;1,167;0,231;0,254;1,5;0,075;0,001;0,005;0;0,013;0,132;0,0024;0;0;0;0;0,012;0,0002;0;0;0,0002;0,0023;0,029;0,009;0;0,013;0,06;-701,566165
G18-0053;430438;S013542;P18-00206-LS-S1;0;1;36,4878;m%;96,51;1,154;0,228;0,255;1,5;0,075;0;0,006;0;0,011;0,132;0,0024;0,0001;0;0;0;0,012;0,0001;0;0;0,0002;0,0022;0,027;0,02;0;0,012;0,057;-701,5162841
G18-0053;430438;S013542;P18-00206-LS-S1;0;1;36,5909;m%;96,5;1,148;0,234;0,256;1,5;0,076;0,001;0,006;0;0,013;0,135;0,0028;0;0;0,0001;0;0,012;0,0006;0;0;0,0002;0,0022;0,025;0,02;0;0,01;0,061;-701,4734465
G18-0053;430438;S013542;P18-00206-LS-S1;0;1;36,7112;m%;96,48;1,168;0,234;0,26;1,511;0,076;0;0,005;0;0,01;0,136;0,0028;0,0001;0;0,0001;0;0,012;0,0002;0;0;0,0001;0,0022;0,03;0,008;0;0,012;0,057;-701,4234004
G18-0053;430438;S013542;P18-00206-LS-S1;0;1;36,8143;m%;96,51;1,156;0,233;0,258;1,504;0,075;0,001;0,005;0;0,011;0,134;0,0028;0;0;0,0001;0;0,012;0;0;0;0,0001;0,0022;0,022;0,008;0;0,012;0,053;-701,3804569
G18-0053;430438;S013542;P18-00206-LS-S1;0;1;36,9344;m%;96,51;1,144;0,235;0,262;1,503;0,076;0,001;0,006;0;0,014;0,136;0,0025;0,0001;0;0,0001;0;0,011;0,0011;0;0;0,0001;0,0022;0,023;0,008;0;0,012;0,058;-701,330371
G18-0053;430438;S013542;P18-00206-LS-S1;0;1;37,0373;m%;96,5;1,146;0,234;0,261;1,511;0,076;0,001;0,006;0;0,014;0,136;0,0021;0,0001;0;0,0001;0;0,01;0,0019;0;0;0,0001;0,0022;0,032;0,01;0;0,012;0,048;-701,2874057
G18-0053;430438;S013542;P18-00206-LS-S1;0;1;37,1574;m%;96,51;1,135;0,235;0,259;1,51;0,076;0,001;0,006;0;0,01;0,135;0,0026;0;0;0,0002;0;0,01;0,0004;0;0;0,0001;0,0022;0,026;0,011;0;0,013;0,055;-701,2371974
G18-0053;430438;S013542;P18-00206-LS-S1;0;1;37,2775;m%;96,51;1,134;0,231;0,262;1,509;0,076;0,001;0,006;0;0,01;0,139;0,0023;0;0;0,0001;0;0,011;0;0;0;0,0003;0,0023;0,024;0,018;0;0,014;0,052;-701,1869235
G18-0053;430438;S013542;P18-00206-LS-S1;0;1;37,3804;m%;96,52;1,128;0,234;0,26;1,502;0,078;0;0,005;0;0,011;0,139;0,0023;0;0;0,0002;0;0,013;0,0014;0;0;0,0002;0,0023;0,018;0,021;0;0,012;0,049;-701,1437973
G18-0053;430438;S013542;P18-00206-LS-S1;0;1;37,5004;m%;96,54;1,118;0,235;0,262;1,495;0,077;0,001;0,005;0;0,011;0,136;0,0024;0;0;0,0002;0;0,013;0,0015;0;0;0,0002;0,0022;0,026;0,018;0;0,011;0,045;-701,0934439
G18-0053;430438;S013542;P18-00206-LS-S1;0;1;37,6033;m%;96,53;1,113;0,234;0,267;1,502;0,078;0,001;0,006;0;0,011;0,136;0,0024;0;0;0,0002;0;0,011;0,0001;0;0;0,0002;0,0022;0,029;0,018;0;0,01;0,052;-701,050214
G18-0053;430438;S013542;P18-00206-LS-S1;0;1;37,7233;m%;96,55;1,105;0,238;0,263;1,495;0,08;0;0,006;0;0,012;0,139;0,0022;0,0001;0;0,0002;0;0,011;0,0002;0;0;0,0002;0,0022;0,022;0,015;0;0,012;0,05;-700,99974
G18-0053;430438;S013542;P18-00206-LS-S1;0;1;37,8263;m%;96,55;1,108;0,232;0,264;1,503;0,079;0,001;0,006;0;0,01;0,134;0,0026;0,0001;0;0,0002;0;0,012;0,0008;0;0;0,0002;0,0022;0,021;0,007;0;0,013;0,05;-700,9563649
G18-0053;430438;S013542;P18-00206-LS-S1;0;1;37,9464;m%;96,53;1,12;0,234;0,267;1,505;0,079;0,001;0,006;0;0,012;0,139;0,0021;0;0;0,0003;0;0,012;0,0003;0;0;0,0002;0,0022;0,025;0,005;0;0,011;0,048;-700,9057288
G18-0053;430438;S013542;P18-00206-LS-S1;0;1;38,0493;m%;96,57;1,102;0,229;0,271;1,497;0,078;0,001;0,005;0;0,014;0,136;0,002;0;0;0,0002;0;0,013;0;0;0;0,0003;0,0022;0,021;0,001;0;0,012;0,051;-700,8622935
G18-0053;430438;S013542;P18-00206-LS-S1;0;1;38,1693;m%;96,55;1,104;0,232;0,269;1,49;0,08;0;0,005;0;0,012;0,137;0,0024;0;0;0,0002;0;0,012;0;0;0;0,0003;0,0023;0,031;0,016;0;0,011;0,047;-700,8115807
G18-0053;430438;S013542;P18-00206-LS-S1;0;1;38,2721;m%;96,56;1,094;0,232;0,271;1,502;0,079;0;0,005;0;0,009;0,139;0,0024;0;0;0,0002;0;0,012;0;0;0;0,0003;0,0022;0,018;0,012;0;0,011;0,045;-700,7680862
G18-0053;430438;S013542;P18-00206-LS-S1;0;1;38,3919;m%;96,55;1,098;0,232;0,273;1,499;0,078;0;0,005;0;0,01;0,143;0,0024;0;0;0,0003;0;0,011;0,0001;0;0;0,0003;0,0022;0,019;0,017;0;0,011;0,051;-700,7173405
G18-0053;430438;S013542;P18-00206-LS-S1;0;1;38,4946;m%;96,57;1,085;0,235;0,275;1,494;0,08;0,001;0,005;0;0,011;0,145;0,0021;0,0001;0;0,0002;0;0,011;0;0;0;0,0002;0,0022;0,017;0,011;0;0,012;0,046;-700,6737881
G18-0053;430438;S013542;P18-00206-LS-S1;0;1;38,6145;m%;96,58;1,073;0,233;0,276;1,493;0,08;0;0,006;0;0,011;0,14;0,0024;0,0001;0;0,0002;0;0,01;0,0017;0;0;0,0002;0,0022;0,029;0,011;0;0,012;0,043;-700,6228836
G18-0053;430438;S013542;P18-00206-LS-S1;0;1;38,7172;m%;96,57;1,084;0,231;0,278;1,494;0,078;0;0,006;0;0,011;0,141;0,0023;0;0;0,0002;0;0,01;0,0015;0;0;0,0003;0,0022;0,025;0,01;0;0,01;0,042;-700,5792319
G18-0053;430438;S013542;P18-00206-LS-S1;0;1;38,8371;m%;96,59;1,078;0,23;0,277;1,498;0,078;0,001;0,006;0;0,01;0,138;0,002;0;0;0,0002;0;0,011;0,0002;0;0;0,0003;0,0022;0,019;0,01;0;0,012;0,042;-700,5282122
G18-0053;430438;S013542;P18-00206-LS-S1;0;1;38,9398;m%;96,6;1,066;0,227;0,28;1,49;0,078;0,001;0,005;0;0,013;0,14;0,0021;0;0;0,0003;0;0,012;0;0;0;0,0003;0,0023;0,019;0,016;0;0,011;0,041;-700,4844624
G18-0053;430438;S013542;P18-00206-LS-S1;0;1;39,0596;m%;96,61;1,062;0,23;0,28;1,481;0,08;0;0,006;0;0,012;0,14;0,0023;0;0;0,0003;0;0,012;0,0013;0;0;0,0002;0,0022;0,019;0,011;0;0,01;0,043;-700,4333715
G18-0053;430438;S013542;P18-00206-LS-S1;0;1;39,1795;m%;96,6;1,067;0,225;0,28;1,483;0,079;0,001;0,005;0;0,011;0,145;0,0022;0;0;0,0002;0;0,01;0,0001;0;0;0,0002;0,0022;0,027;0,014;0;0,012;0,037;-700,3821771
G18-0053;430438;S013542;P18-00206-LS-S1;0;1;39,2822;m%;96,6;1,057;0,224;0,281;1,48;0,082;0,001;0,005;0;0,011;0,147;0,0023;0;0;0,0001;0;0,012;0,0002;0;0;0,0002;0,0022;0,025;0,022;0;0,011;0,037;-700,3382786
G18-0053;430438;S013542;P18-00206-LS-S1;0;1;39,4021;m%;96,61;1,054;0,225;0,284;1,482;0,082;0,001;0,005;0;0,013;0,145;0,0027;0;0;0,0002;0;0,011;0,0002;0;0;0,0003;0,0022;0,022;0,016;0;0,011;0,031;-700,2869725
G18-0053;430438;S013542;P18-00206-LS-S1;0;1;39,5048;m%;96,6;1,052;0,227;0,284;1,488;0,086;0;0,005;0;0,015;0,14;0,0025;0,0001;0;0,0002;0;0,011;0,0002;0;0;0,0003;0,0022;0,021;0,019;0;0,01;0,035;-700,2429791
G18-0053;430438;S013542;P18-00206-LS-S1;0;1;39,6246;m%;96,61;1,047;0,228;0,286;1,485;0,081;0;0,005;0;0,014;0,145;0,0026;0;0;0,0001;0;0,012;0,001;0;0;0,0003;0,0022;0,025;0,015;0;0,011;0,035;-700,1916057
G18-0053;430438;S013542;P18-00206-LS-S1;0;1;39,7274;m%;96,6;1,049;0,229;0,291;1,487;0,082;0;0,005;0;0,009;0,144;0,0026;0;0;0,0001;0;0,012;0,0003;0;0;0,0003;0,0023;0,02;0,014;0;0,013;0,034;-700,1474757
G18-0053;430438;S013542;P18-00206-LS-S1;0;1;39,8472;m%;96,63;1,034;0,228;0,29;1,484;0,08;0;0,005;0;0,012;0,146;0,0025;0,0001;0;0,0002;0;0,011;0;0;0;0,0003;0,0023;0,017;0,012;0;0,011;0,037;-700,0959938
G18-0053;430438;S013542;P18-00206-LS-S1;0;1;39,9498;m%;96,62;1,033;0,228;0,288;1,483;0,083;0;0,005;0;0,011;0,144;0,0027;0,0001;0;0,0002;0;0,012;0;0;0;0,0002;0,0022;0,027;0,014;0;0,013;0,034;-700,0518575
G18-0053;430438;S013542;P18-00206-LS-S1;0;1;40,0696;m%;96,62;1,034;0,225;0,29;1,485;0,079;0;0,006;0;0,014;0,144;0,0026;0,0001;0;0,0002;0;0,011;0,0001;0;0;0,0001;0,0022;0,026;0,021;0;0,011;0,031;-700,0002691
G18-0053;430438;S013542;P18-00206-LS-S1;0;1;40,1723;m%;96,63;1,028;0,23;0,289;1,485;0,08;0,001;0,006;0;0,012;0,142;0,0025;0,0001;0;0,0002;0;0,012;0,0001;0;0;0,0003;0,0022;0,023;0,02;0;0,013;0,025;-699,9559991
G18-0053;430438;S013542;P18-00206-LS-S1;0;1;40,292;m%;96,62;1,028;0,227;0,291;1,491;0,084;0;0,006;0;0,013;0,142;0,0024;0;0;0,0002;0;0,012;0,0011;0;0;0,0003;0,0023;0,026;0,012;0;0,012;0,031;-699,9043489
G18-0053;430438;S013542;P18-00206-LS-S1;0;1;40,3946;m%;96,64;1,026;0,225;0,296;1,48;0,086;0,001;0,005;0;0,011;0,14;0,0025;0;0;0,0003;0;0,013;0,0002;0;0;0,0004;0,0023;0,028;0,002;0;0,011;0,031;-699,8600331
G18-0053;430438;S013542;P18-00206-LS-S1;0;1;40,5142;m%;96,64;1,022;0,225;0,294;1,479;0,085;0,001;0,006;0;0,011;0,141;0,0025;0;0;0,0002;0;0,012;0;0;0;0,0003;0,0023;0,028;0,004;0;0,011;0,036;-699,8083234
G18-0053;430438;S013542;P18-00206-LS-S1;0;1;40,634;m%;96,66;1,001;0,225;0,294;1,48;0,084;0;0,006;0;0,014;0,144;0,0025;0;0;0,0003;0;0,012;0;0;0;0,0003;0,0022;0,024;0,012;0;0,009;0,033;-699,7564726
G18-0053;430438;S013542;P18-00206-LS-S1;0;1;40,7366;m%;96,64;1,006;0,23;0,298;1,48;0,082;0,001;0,006;0;0,012;0,149;0,0026;0,0001;0;0,0003;0;0,013;0,0006;0;0;0,0003;0,0022;0,031;0,011;0;0,01;0,028;-699,7120232
G18-0053;430438;S013542;P18-00206-LS-S1;0;1;40,8563;m%;96,64;1;0,23;0,299;1,48;0,084;0,001;0,006;0;0,013;0,145;0,0027;0,0001;0;0,0003;0;0,012;0,0008;0;0;0,0004;0,0023;0,022;0,018;0;0,011;0,032;-699,660116
G18-0053;430438;S013542;P18-00206-LS-S1;0;1;40,959;m%;96,66;0,997;0,229;0,298;1,485;0,083;0,001;0,006;0;0,013;0,145;0,0026;0;0;0,0002;0;0,01;0;0;0;0,0004;0,0023;0,017;0,009;0;0,01;0,028;-699,6155386
G18-0053;430438;S013542;P18-00206-LS-S1;0;1;41,0788;m%;96,65;1,003;0,231;0,295;1,479;0,084;0;0,006;0;0,012;0,147;0,0028;0;0;0,0002;0;0,011;0;0;0;0,0003;0,0023;0,031;0,01;0;0,009;0,023;-699,5634902
G18-0053;430438;S013542;P18-00206-LS-S1;0;1;41,1814;m%;96,64;1,003;0,23;0,3;1,485;0,085;0;0,006;0;0,013;0,149;0,0026;0;0;0,0002;0;0,011;0;0;0;0,0003;0,0023;0,025;0,009;0;0,013;0,024;-699,5188734
G18-0053;430438;S013542;P18-00206-LS-S1;0;1;41,3011;m%;96,63;1,003;0,227;0,296;1,49;0,088;0;0,005;0;0,013;0,147;0,0027;0;0;0,0003;0;0,012;0;0;0;0,0002;0,0022;0,026;0,018;0;0,013;0,026;-699,466773
G18-0053;430438;S013542;P18-00206-LS-S1;0;1;41,4038;m%;96,65;0,989;0,226;0,304;1,491;0,087;0;0,005;0;0,013;0,145;0,0025;0;0;0,0002;0;0,012;0,0001;0;0;0,0003;0,0022;0,026;0,016;0;0,01;0,023;-699,4220318
G18-0053;430438;S013542;P18-00206-LS-S1;0;1;41,5235;m%;96,64;0,995;0,233;0,304;1,494;0,084;0,001;0,006;0;0,013;0,146;0,0022;0,0001;0;0,0003;0;0,012;0,0017;0;0;0,0003;0,0022;0,022;0,011;0;0,011;0,025;-699,3698382
G18-0053;430438;S013542;P18-00206-LS-S1;0;1;41,6261;m%;96,63;0,99;0,229;0,306;1,491;0,086;0;0,005;0;0,011;0,145;0,0021;0;0;0,0003;0;0,013;0;0;0;0,0003;0,0023;0,028;0,02;0;0,012;0,026;-699,3250616
G18-0053;430438;S013542;P18-00206-LS-S1;0;1;41,7457;m%;96,66;0,974;0,228;0,309;1,49;0,085;0,001;0,005;0;0,014;0,149;0,0023;0,0001;0;0,0004;0;0,011;0;0;0;0,0004;0,0023;0,024;0,003;0;0,01;0,026;-699,2728209
G18-0053;430438;S013542;P18-00206-LS-S1;0;1;41,8654;m%;96,68;0,966;0,226;0,308;1,487;0,086;0,001;0,006;0;0,012;0,146;0,0023;0,0001;0;0,0003;0;0,011;0;0;0;0,0003;0,0023;0,024;0,002;0;0,013;0,031;-699,2204886
G18-0053;430438;S013542;P18-00206-LS-S1;0;1;41,968;m%;96,67;0,963;0,227;0,308;1,497;0,087;0,001;0,005;0;0,011;0,148;0,0019;0;0;0,0003;0;0,012;0,0011;0;0;0,0003;0,0023;0,019;0,009;0;0,013;0,027;-699,1755947
G18-0053;430438;S013542;P18-00206-LS-S1;0;1;42,0877;m%;96,67;0,964;0,227;0,312;1,486;0,083;0,001;0,005;0;0,011;0,149;0,0019;0,0001;0;0,0003;0;0,013;0,0008;0;0;0,0003;0,0022;0,024;0,015;0;0,011;0,022;-699,1231753
G18-0053;430438;S013542;P18-00206-LS-S1;0;1;42,1903;m%;96,67;0,956;0,229;0,309;1,485;0,088;0;0,005;0;0,013;0,15;0,0022;0;0;0,0003;0;0,012;0,0003;0;0;0,0003;0,0023;0,026;0,014;0;0,014;0,025;-699,0782079
G18-0053;430438;S013542;P18-00206-LS-S1;0;1;42,31;m%;96,67;0,957;0,232;0,313;1,495;0,087;0,001;0,006;0;0,012;0,15;0,0023;0,0001;0;0,0003;0;0,013;0;0;0;0,0004;0,0023;0,019;0,006;0;0,014;0,02;-699,025704
G18-0053;430438;S013542;P18-00206-LS-S1;0;1;42,4126;m%;96,67;0,951;0,231;0,314;1,496;0,087;0,001;0,006;0;0,013;0,149;0,0024;0,0001;0;0,0004;0;0,012;0;0;0;0,0003;0,0023;0,021;0,011;0;0,012;0,023;-698,9806653
G18-0053;430438;S013542;P18-00206-LS-S1;0;1;42,5324;m%;96,66;0,963;0,235;0,313;1,492;0,088;0;0,006;0;0,013;0,152;0,0022;0;0;0,0003;0;0,011;0;0;0;0,0003;0,0022;0,015;0,012;0;0,01;0,026;-698,9280355
G18-0053;430438;S013542;P18-00206-LS-S1;0;1;42,635;m%;96,67;0,947;0,238;0,318;1,487;0,088;0,001;0,006;0;0,01;0,147;0,0022;0;0;0,0003;0;0,011;0,0009;0;0;0,0004;0,0023;0,031;0,013;0;0,01;0,02;-698,8829276
G18-0053;430438;S013542;P18-00206-LS-S1;0;1;42,7547;m%;96,69;0,937;0,229;0,316;1,486;0,086;0,001;0,005;0;0,011;0,147;0,0023;0;0;0,0003;0;0,012;0,001;0;0;0,0004;0,0023;0,024;0,016;0;0,01;0,022;-698,8302626
G18-0053;430438;S013542;P18-00206-LS-S1;0;1;42,8573;m%;96,68;0,939;0,228;0,32;1,486;0,09;0,001;0,005;0;0,013;0,145;0,0023;0;0;0,0003;0;0,013;0;0;0;0,0004;0,0023;0,028;0,021;0;0,012;0,019;-698,785088
G18-0053;430438;S013542;P18-00206-LS-S1;0;1;42,9771;m%;96,7;0,922;0,231;0,319;1,497;0,088;0;0,005;0;0,013;0,148;0,0021;0,0001;0;0,0002;0;0,012;0;0;0;0,0004;0,0022;0,025;0,01;0;0,009;0,02;-698,7323024
G18-0053;430438;S013542;P18-00206-LS-S1;0;1;43,0969;m%;96,69;0,927;0,23;0,321;1,493;0,088;0,001;0,006;0;0,011;0,147;0,0022;0;0;0,0003;0;0,013;0,0002;0;0;0,0003;0,0023;0,023;0,011;0;0,011;0,02;-698,6794767
G18-0053;430438;S013542;P18-00206-LS-S1;0;1;43,1996;m%;96,7;0,919;0,224;0,324;1,481;0,09;0,001;0,006;0;0,011;0,151;0,0023;0;0;0,0003;0;0,014;0,0012;0;0;0,0004;0,0023;0,019;0,021;0;0,011;0,024;-698,63416
G18-0053;430438;S013542;P18-00206-LS-S1;0;1;43,3194;m%;96,71;0,913;0,224;0,325;1,48;0,086;0;0,005;0;0,013;0,149;0,0022;0;0;0,0004;0;0,012;0,0005;0;0;0,0004;0,0023;0,031;0,014;0;0,009;0,024;-698,5812621
G18-0053;430438;S013542;P18-00206-LS-S1;0;1;43,422;m%;96,72;0,908;0,227;0,324;1,472;0,092;0;0,006;0;0,014;0,149;0,0023;0,0001;0;0,0003;0;0,011;0,002;0;0;0,0005;0,0023;0,024;0,011;0;0,009;0,021;-698,5359289
G18-0053;430438;S013542;P18-00206-LS-S1;0;1;43,5417;m%;96,73;0,903;0,227;0,321;1,482;0,088;0,001;0,006;0;0,014;0,144;0,0025;0;0;0,0003;0;0,012;0,0008;0;0;0,0004;0,0023;0,022;0,014;0;0,01;0,017;-698,4830061
G18-0053;430438;S013542;P18-00206-LS-S1;0;1;43,6444;m%;96,74;0,893;0,216;0,328;1,476;0,089;0,001;0,006;0;0,014;0,146;0,0025;0;0;0,0003;0;0,012;0,0006;0;0;0,0006;0,0023;0,026;0,017;0;0,011;0,017;-698,4375707
G18-0053;430438;S013542;P18-00206-LS-S1;0;1;43,7641;m%;96,74;0,89;0,217;0,33;1,475;0,09;0;0,005;0;0,014;0,147;0,0024;0;0;0,0003;0;0,012;0,0007;0;0;0,0005;0,0023;0,021;0,018;0;0,014;0,016;-698,3845817
G18-0053;430438;S013542;P18-00206-LS-S1;0;1;43,8667;m%;96,73;0,899;0,219;0,328;1,469;0,095;0;0,005;0;0,016;0,147;0,0026;0;0;0,0004;0;0,014;0,001;0;0;0,0003;0,0022;0,031;0,008;0;0,013;0,019;-698,3391353
G18-0053;430438;S013542;P18-00206-LS-S1;0;1;43,9864;m%;96,76;0,885;0,218;0,325;1,47;0,094;0,001;0,006;0;0,013;0,149;0,0023;0;0;0,0004;0;0,011;0,0005;0;0;0,0003;0,0023;0,017;0,01;0;0,013;0,019;-698,2860832
G18-0053;430438;S013542;P18-00206-LS-S1;0;1;44,0891;m%;96,76;0,885;0,217;0,327;1,473;0,09;0,001;0,005;0;0,013;0,143;0,0025;0,0001;0;0,0004;0;0,011;0,0005;0;0;0,0003;0,0023;0,021;0,023;0;0,012;0,01;-698,2405397
G18-0053;430438;S013542;P18-00206-LS-S1;0;1;44,2089;m%;96,75;0,881;0,217;0,328;1,469;0,089;0,001;0,005;0;0,015;0,149;0,0025;0;0;0,0002;0;0,011;0,0006;0;0;0,0003;0,0023;0,032;0,016;0;0,011;0,017;-698,1873834
G18-0053;430438;S013542;P18-00206-LS-S1;0;1;44,3115;m%;96,76;0,878;0,216;0,336;1,467;0,094;0;0,005;0;0,016;0,148;0,0025;0;0;0,0002;0;0,011;0;0;0;0,0003;0,0023;0,03;0,01;0;0,009;0,017;-698,1418343
G18-0053;430438;S013542;P18-00206-LS-S1;0;1;44,4313;m%;96,74;0,89;0,224;0,334;1,467;0,093;0,001;0,005;0;0,013;0,152;0,0025;0;0;0,0004;0;0,013;0,0009;0;0;0,0004;0,0022;0,027;0,01;0;0,011;0,015;-698,0886212
G18-0053;430438;S013542;P18-00206-LS-S1;0;1;44,5509;m%;96,75;0,864;0,228;0,337;1,48;0,092;0,001;0,005;0;0,013;0,147;0,0026;0;0;0,0004;0;0,012;0,001;0;0;0,0004;0,0022;0,024;0,012;0;0,012;0,015;-698,0354679
G18-0053;430438;S013542;P18-00206-LS-S1;0;1;44,6535;m%;96,74;0,879;0,23;0,336;1,482;0,094;0,001;0,005;0;0,013;0,146;0,0022;0;0;0,0003;0;0,013;0,0005;0;0;0,0004;0,0023;0,02;0,013;0;0,013;0,01;-697,9898474
G18-0053;430438;S013542;P18-00206-LS-S1;0;1;44,7732;m%;96,74;0,882;0,224;0,336;1,483;0,095;0,001;0,005;0;0,014;0,149;0,0023;0;0;0,0004;0;0,011;0,0008;0;0;0,0004;0,0022;0,027;0,008;0;0,013;0,01;-697,936598
G18-0053;430438;S013542;P18-00206-LS-S1;0;1;44,8758;m%;96,76;0,868;0,225;0,338;1,48;0,093;0;0,005;0;0,013;0,145;0,002;0,0001;0;0,0003;0;0,012;0,001;0;0;0,0004;0,0023;0,022;0,009;0;0,014;0,012;-697,8909347
G18-0053;430438;S013542;P18-00206-LS-S1;0;1;44,9954;m%;96,76;0,855;0,227;0,341;1,482;0,093;0,001;0,006;0;0,014;0,15;0,0024;0;0;0,0003;0;0,013;0,0007;0;0;0,0004;0,0022;0,016;0,011;0;0,012;0,012;-697,8376817
G18-0053;430438;S013542;P18-00206-LS-S1;0;1;45,098;m%;96,73;0,852;0,229;0,341;1,487;0,096;0,001;0,006;0;0,013;0,155;0,0023;0;0;0,0003;0;0,012;0,0004;0;0;0,0005;0,0022;0,027;0,014;0;0,013;0,015;-697,7919785
G18-0053;430438;S013542;P18-00206-LS-S1;0;1;45,2177;m%;96,74;0,852;0,226;0,339;1,487;0,095;0,001;0,006;0;0,014;0,153;0,0023;0;0;0,0004;0;0,012;0,0006;0;0;0,0005;0,0023;0,034;0,011;0;0,01;0,016;-697,7386361
G18-0053;430438;S013542;P18-00206-LS-S1;0;1;45,3204;m%;96,75;0,845;0,224;0,344;1,479;0,092;0,001;0,005;0;0,014;0,155;0,0025;0;0;0,0004;0;0,012;0,0008;0;0;0,0004;0,0023;0,024;0,022;0;0,01;0,015;-697,6928515
G18-0053;430438;S013542;P18-00206-LS-S1;0;1;45,4402;m%;96,76;0,843;0,221;0,345;1,477;0,096;0,001;0,005;0;0,012;0,151;0,0023;0,0001;0;0,0005;0;0,013;0,0001;0;0;0,0004;0,0022;0,024;0,022;0;0,012;0,012;-697,6394232
G18-0053;430438;S013542;P18-00206-LS-S1;0;1;45,543;m%;96,75;0,846;0,227;0,344;1,482;0,093;0,001;0,005;0;0,015;0,15;0,0023;0,0001;0;0,0004;0;0,013;0,0012;0;0;0,0004;0,0023;0,025;0,015;0;0,013;0,012;-697,59356
G18-0053;430438;S013542;P18-00206-LS-S1;0;1;45,6629;m%;96,76;0,834;0,23;0,344;1,48;0,093;0;0,006;0;0,012;0,15;0,0023;0;0;0,0004;0;0,012;0,0007;0;0;0,0003;0,0023;0,026;0,022;0;0,01;0,012;-697,5400493
G18-0053;430438;S013542;P18-00206-LS-S1;0;1;45,7827;m%;96,79;0,826;0,224;0,35;1,475;0,093;0;0,005;0;0,013;0,149;0,0026;0,0001;0;0,0003;0;0,012;0;0;0;0,0005;0,0023;0,026;0,011;0,0001;0,012;0,011;-697,4865643
G18-0053;430438;S013542;P18-00206-LS-S1;0;1;45,8855;m%;96,79;0,823;0,228;0,346;1,476;0,095;0;0,005;0;0,013;0,15;0,0024;0,0002;0;0,0003;0;0,012;0;0;0;0,0005;0,0023;0,024;0,008;0;0,01;0,01;-697,4406548
G18-0053;430438;S013542;P18-00206-LS-S1;0;1;46,0052;m%;96,8;0,81;0,23;0,345;1,477;0,096;0,001;0,005;0;0,013;0,15;0,0024;0,0001;0;0,0003;0;0,012;0;0;0;0,0005;0,0023;0,025;0,004;0;0,011;0,013;-697,3871823
G18-0053;430438;S013542;P18-00206-LS-S1;0;1;46,1079;m%;96,76;0,82;0,228;0,348;1,481;0,099;0,001;0,005;0;0,014;0,154;0,0028;0;0;0,0003;0;0,014;0;0;0;0,0004;0,0023;0,03;0,015;0;0,013;0,012;-697,3412915
G18-0053;430438;S013542;P18-00206-LS-S1;0;1;46,2278;m%;96,75;0,82;0,233;0,354;1,483;0,099;0;0,005;0;0,016;0,15;0,0025;0;0;0,0003;0;0,013;0,0006;0;0;0,0005;0,0022;0,025;0,026;0;0,011;0,004;-697,2877011
G18-0053;430438;S013542;P18-00206-LS-S1;0;1;46,3305;m%;96,76;0,813;0,236;0,353;1,491;0,094;0,001;0,005;0;0,016;0,151;0,0022;0;0;0,0003;0;0,014;0,0002;0;0;0,0005;0,0022;0,03;0,009;0;0,013;0,011;-697,2417874
G18-0053;430438;S013542;P18-00206-LS-S1;0;1;46,4503;m%;96,76;0,815;0,238;0,356;1,485;0,095;0,001;0,005;0;0,015;0,149;0,0026;0;0;0,0002;0;0,012;0,0011;0;0;0,0004;0,0022;0,033;0,007;0;0,013;0,01;-697,188217
G18-0053;430438;S013542;P18-00206-LS-S1;0;1;46,553;m%;96,78;0,812;0,233;0,354;1,48;0,099;0,001;0,005;0;0,015;0,152;0,003;0,0001;0;0,0003;0;0,012;0,0005;0;0;0,0004;0,0022;0,018;0,011;0;0,013;0,011;-697,1422837
G18-0053;430438;S013542;P18-00206-LS-S1;0;1;46,6729;m%;96,79;0,795;0,231;0,356;1,484;0,098;0,001;0,006;0;0,014;0,152;0,0024;0;0;0,0004;0;0,012;0;0;0;0,0004;0,0022;0,016;0,011;0;0,012;0,013;-697,0886476
G18-0053;430438;S013542;P18-00206-LS-S1;0;1;46,7757;m%;96,76;0,81;0,234;0,355;1,496;0,097;0,001;0,005;0;0,012;0,151;0,0025;0;0;0,0002;0;0,014;0;0;0;0,0004;0,0022;0,023;0,014;0;0,011;0,01;-697,0426533
G18-0053;430438;S013542;P18-00206-LS-S1;0;1;46,8958;m%;96,77;0,803;0,238;0,357;1,485;0,097;0;0,005;0;0,014;0,15;0,0027;0;0;0,0002;0;0,014;0;0;0;0,0005;0,0023;0,026;0,017;0;0,012;0,011;-696,9889107
G18-0053;430438;S013542;P18-00206-LS-S1;0;1;46,9986;m%;96,76;0,798;0,245;0,358;1,489;0,098;0;0,005;0;0,013;0,151;0,0028;0;0;0,0004;0;0,013;0,0001;0;0;0,0005;0,0023;0,024;0,019;0;0,012;0,008;-696,9429034
G18-0053;430438;S013542;P18-00206-LS-S1;0;1;47,1185;m%;96,77;0,797;0,239;0,362;1,494;0,096;0;0,005;0;0,014;0,146;0,0024;0,0001;0;0,0003;0;0,011;0,0003;0;0;0,0004;0,0023;0,024;0,013;0;0,011;0,011;-696,889237
G18-0053;430438;S013542;P18-00206-LS-S1;0;1;47,2384;m%;96,77;0,8;0,237;0,361;1,488;0,097;0,001;0,005;0;0,016;0,152;0,0023;0;0;0,0005;0;0,012;0,0005;0;0;0,0005;0,0023;0,019;0,014;0;0,012;0,009;-696,8355653
G18-0053;430438;S013542;P18-00206-LS-S1;0;1;47,341;m%;96,79;0,787;0,237;0,359;1,489;0,097;0,001;0,006;0;0,014;0,153;0,0021;0;0;0,0004;0;0,011;0;0;0;0,0004;0,0023;0,027;0,007;0;0,012;0,008;-696,7896342
G18-0053;430438;S013542;P18-00206-LS-S1;0;1;47,4609;m%;96,8;0,783;0,233;0,36;1,484;0,096;0,001;0,006;0;0,013;0,149;0,0025;0;0;0,0003;0;0,013;0,0014;0;0;0,0003;0,0023;0,026;0,013;0;0,011;0,005;-696,7359554
G18-0053;430438;S013542;P18-00206-LS-S1;0;1;47,5637;m%;96,81;0,777;0,234;0,364;1,477;0,096;0,001;0,005;0;0,013;0,15;0,0029;0;0;0,0004;0;0,013;0,0005;0;0;0,0005;0,0022;0,025;0,013;0;0,011;0,008;-696,6899305
G18-0053;430438;S013542;P18-00206-LS-S1;0;1;47,6837;m%;96,79;0,771;0,233;0,363;1,486;0,097;0,001;0,005;0;0,015;0,151;0,003;0,0001;0;0,0004;0;0,013;0;0;0;0,0005;0,0022;0,035;0,011;0;0,011;0,012;-696,636204
G18-0053;430438;S013542;P18-00206-LS-S1;0;1;47,7865;m%;96,82;0,768;0,226;0,365;1,483;0,099;0,001;0,005;0;0,012;0,152;0,0026;0,0002;0;0,0005;0;0,012;0;0;0;0,0005;0,0023;0,024;0,009;0,0001;0,011;0,01;-696,5901783
G18-0053;430438;S013542;P18-00206-LS-S1;0;1;47,9064;m%;96,83;0,75;0,23;0,366;1,483;0,1;0,001;0,005;0;0,013;0,148;0,0024;0;0;0,0003;0;0,012;0;0;0;0,0005;0,0022;0,02;0,013;0;0,012;0,008;-696,5364977
G18-0053;430438;S013542;P18-00206-LS-S1;0;1;48,0092;m%;96,85;0,752;0,231;0,367;1,478;0,099;0,001;0,005;0;0,014;0,151;0,0026;0;0;0,0003;0;0,014;0;0;0;0,0004;0,0022;0,018;0,003;0;0,012;0,003;-696,4904748
G18-0053;430438;S013542;P18-00206-LS-S1;0;1;48,1291;m%;96,81;0,765;0,232;0,367;1,472;0,097;0,001;0,006;0;0,015;0,159;0,0026;0;0;0,0004;0;0,014;0;0;0;0,0005;0,0023;0,025;0,017;0;0,01;0,006;-696,4367995
G18-0053;430438;S013542;P18-00206-LS-S1;0;1;48,2318;m%;96,8;0,756;0,232;0,372;1,474;0,099;0,001;0,005;0;0,016;0,155;0,0029;0;0;0,0004;0;0,012;0,0013;0;0;0,0006;0,0022;0,025;0,028;0;0,012;0,003;-696,3908277
G18-0053;430438;S013542;P18-00206-LS-S1;0;1;48,3517;m%;96,85;0,738;0,233;0,373;1,473;0,1;0,001;0,005;0;0,016;0,153;0,0033;0;0;0,0003;0;0,012;0,0005;0;0;0,0004;0,0023;0,019;0,009;0;0,011;0,004;-696,3371618
G18-0053;430438;S013542;P18-00206-LS-S1;0;1;48,4545;m%;96,84;0,74;0,234;0,373;1,47;0,103;0,001;0,005;0;0,012;0,155;0,0027;0;0;0,0004;0;0,012;0,0002;0;0;0,0004;0,0023;0,028;0,004;0;0,011;0,008;-696,2911552
G18-0053;430438;S013542;P18-00206-LS-S1;0;1;48,5745;m%;96,82;0,748;0,233;0,371;1,472;0,097;0,001;0,005;0;0,013;0,153;0,0026;0;0;0,0004;0;0,013;0,0006;0;0;0,0004;0,0023;0,027;0,01;0;0,015;0,01;-696,2374583
