Repository: MajPaji/G17-0024

File: ecorr_raw_data.csv (part 22 of 29)
Proj no.;TO no.;Coil no.;Sample no.;WS;Brazed;Depth [μm];Unit;Al;Si;Fe;Cu;Mn;Mg;Cr;Ni-L;Ni-H;Zn;Ti;B;Be;Bi;Ca;Cd;Ga;Hg;In;Li;Na;P;Pb;Sn;Sr;V;Zr;
G18-0053;430438;S013542;P18-00206-LS-S1;0;1;48,6774;m%;96,83;0,734;0,235;0,37;1,47;0,097;0,001;0,006;0;0,016;0,155;0,0026;0;0;0,0004;0;0,014;0;0;0;0,0004;0,0022;0,029;0,016;0;0,012;0,009;-696,1914205
G18-0053;430438;S013542;P18-00206-LS-S1;0;1;48,7974;m%;96,82;0,739;0,23;0,374;1,476;0,101;0,001;0,006;0;0,016;0,154;0,0025;0,0002;0;0,0005;0;0,013;0;0;0;0,0004;0,0023;0,03;0,015;0;0,011;0,007;-696,1377416
G18-0053;430438;S013542;P18-00206-LS-S1;0;1;48,9003;m%;96,83;0,732;0,233;0,375;1,478;0,101;0,001;0,006;0;0,014;0,152;0,0032;0,0002;0;0,0005;0;0,013;0;0;0;0,0006;0,0023;0,025;0,014;0;0,013;0,01;-696,0917211
G18-0053;430438;S013542;P18-00206-LS-S1;0;1;49,0204;m%;96,81;0,74;0,235;0,378;1,477;0,099;0,001;0,006;0;0,015;0,152;0,0027;0;0;0,0002;0;0,015;0,0002;0;0;0,0006;0,0023;0,025;0,021;0;0,013;0,01;-696,0380199
G18-0053;430438;S013542;P18-00206-LS-S1;0;1;49,1403;m%;96,8;0,735;0,23;0,382;1,486;0,101;0,001;0,005;0;0,016;0,156;0,0027;0;0;0,0004;0;0,013;0,0015;0;0;0,0005;0,0023;0,03;0,016;0,0001;0,013;0,007;-695,9844219
G18-0053;430438;S013542;P18-00206-LS-S1;0;1;49,2432;m%;96,82;0,724;0,231;0,384;1,488;0,102;0,001;0,005;0;0,014;0,154;0,0025;0;0;0,0004;0;0,013;0,0003;0;0;0,0004;0,0023;0,022;0,014;0;0,011;0,007;-695,9384354
G18-0053;430438;S013542;P18-00206-LS-S1;0;1;49,3633;m%;96,83;0,721;0,235;0,383;1,478;0,102;0,001;0,006;0;0,013;0,148;0,0026;0;0;0,0004;0;0,014;0,0001;0;0;0,0004;0,0023;0,024;0,025;0;0,01;0,008;-695,8847771
G18-0053;430438;S013542;P18-00206-LS-S1;0;1;49,4663;m%;96,83;0,717;0,234;0,385;1,476;0,103;0,001;0,006;0;0,014;0,152;0,0026;0;0;0,0004;0;0,014;0,0002;0;0;0,0005;0,0023;0,026;0,022;0;0,011;0,009;-695,8387727
G18-0053;430438;S013542;P18-00206-LS-S1;0;1;49,5864;m%;96,83;0,726;0,232;0,384;1,486;0,1;0,001;0,005;0;0,015;0,152;0,0028;0,0001;0;0,0004;0;0,014;0,0001;0;0;0,0005;0,0023;0,027;0,004;0;0,011;0,005;-695,7851481
G18-0053;430438;S013542;P18-00206-LS-S1;0;1;49,6894;m%;96,83;0,717;0,234;0,386;1,489;0,101;0;0,005;0;0,016;0,151;0,0023;0;0;0,0003;0;0,013;0,0001;0;0;0,0005;0,0023;0,025;0,006;0;0,011;0,013;-695,7391744
G18-0053;430438;S013542;P18-00206-LS-S1;0;1;49,8095;m%;96,82;0,709;0,238;0,383;1,491;0,102;0;0,006;0;0,017;0,155;0,0024;0;0;0,0004;0;0,013;0;0;0;0,0004;0,0022;0,022;0,018;0;0,012;0,008;-695,6855878
G18-0053;430438;S013542;P18-00206-LS-S1;0;1;49,9125;m%;96,85;0,703;0,237;0,384;1,481;0,101;0;0,005;0;0,014;0,152;0,0023;0;0;0,0005;0;0,014;0,0003;0;0;0,0005;0,0023;0,022;0,009;0;0,011;0,006;-695,6396487
G18-0053;430438;S013542;P18-00206-LS-S1;0;1;50,0328;m%;96,86;0,69;0,237;0,384;1,478;0,103;0;0,005;0;0,015;0,154;0,0024;0;0;0,0004;0;0,013;0,0006;0;0;0,0006;0,0023;0,025;0,013;0;0,012;0,006;-695,5860155
G18-0053;430438;S013542;P18-00206-LS-S1;0;1;50,1358;m%;96,85;0,693;0,234;0,387;1,481;0,103;0;0,005;0;0,017;0,154;0,0026;0;0;0,0005;0;0,012;0,0009;0;0;0,0005;0,0023;0,012;0,019;0;0,013;0,007;-695,5401149
G18-0053;430438;S013542;P18-00206-LS-S1;0;1;50,2559;m%;96,84;0,691;0,236;0,387;1,486;0,101;0,001;0,006;0;0,015;0,152;0,0026;0;0;0,0004;0;0,012;0;0;0;0,0005;0,0023;0,027;0,016;0;0,012;0,009;-695,486618
G18-0053;430438;S013542;P18-00206-LS-S1;0;1;50,3589;m%;96,86;0,683;0,237;0,39;1,481;0,102;0;0,005;0;0,015;0,148;0,0022;0;0;0,0003;0;0,012;0,0008;0;0;0,0005;0,0023;0,021;0,012;0;0,014;0,006;-695,4407598
G18-0053;430438;S013542;P18-00206-LS-S1;0;1;50,4792;m%;96,85;0,692;0,238;0,393;1,473;0,103;0,001;0,006;0;0,011;0,155;0,0021;0;0;0,0005;0;0,013;0;0;0;0,0004;0,0023;0,031;0,017;0;0,013;0,002;-695,3872256
G18-0053;430438;S013542;P18-00206-LS-S1;0;1;50,5823;m%;96,85;0,676;0,232;0,394;1,478;0,106;0,001;0,005;0;0,015;0,154;0,0024;0;0;0,0004;0;0,014;0,0002;0;0;0,0006;0,0023;0,031;0,015;0;0,014;0,004;-695,3413693
G18-0053;430438;S013542;P18-00206-LS-S1;0;1;50,7024;m%;96,87;0,666;0,234;0,393;1,479;0,106;0,001;0,006;0;0,015;0,15;0,0021;0;0;0,0005;0;0,014;0,0001;0;0;0,0006;0,0023;0,031;0,012;0;0,013;0,004;-695,2879805
G18-0053;430438;S013542;P18-00206-LS-S1;0;1;50,8055;m%;96,87;0,661;0,234;0,393;1,473;0,105;0,001;0,005;0;0,014;0,15;0,0023;0;0;0,0004;0;0,014;0,0004;0;0;0,0006;0,0023;0,032;0,027;0;0,012;0,005;-695,2421746
G18-0053;430438;S013542;P18-00206-LS-S1;0;1;50,9258;m%;96,9;0,662;0,228;0,396;1,465;0,103;0,001;0,006;0;0,015;0,153;0,0025;0;0;0,0004;0;0,014;0,0006;0;0;0,0004;0,0022;0,022;0,017;0,0001;0,012;0,004;-695,188758
G18-0053;430438;S013542;P18-00206-LS-S1;0;1;51,0289;m%;96,89;0,664;0,23;0,394;1,475;0,1;0,001;0,005;0;0,015;0,153;0,0027;0;0;0,0004;0;0,013;0,0006;0;0;0,0005;0,0022;0,023;0,015;0,0001;0,011;0,003;-695,1430065
G18-0053;430438;S013542;P18-00206-LS-S1;0;1;51,1492;m%;96,88;0,669;0,231;0,397;1,474;0,102;0;0,005;0;0,016;0,151;0,0024;0;0;0,0005;0;0,013;0,0002;0;0;0,0004;0,0023;0,025;0,02;0;0,013;0,004;-695,0896558
G18-0053;430438;S013542;P18-00206-LS-S1;0;1;51,2523;m%;96,88;0,651;0,231;0,398;1,478;0,105;0,001;0,006;0;0,014;0,148;0,0026;0;0;0,0005;0;0,013;0,0001;0;0;0,0005;0,0022;0,034;0,008;0;0,017;0,008;-695,0439628
G18-0053;430438;S013542;P18-00206-LS-S1;0;1;51,3725;m%;96,88;0,653;0,233;0,397;1,477;0,104;0,001;0,005;0;0,019;0,149;0,0026;0;0;0,0005;0;0,013;0,0004;0;0;0,0004;0,0022;0,031;0,007;0;0,015;0,011;-694,9907269
G18-0053;430438;S013542;P18-00206-LS-S1;0;1;51,4756;m%;96,9;0,639;0,228;0,4;1,471;0,105;0,001;0,005;0;0,017;0,149;0,0023;0;0;0,0004;0;0,014;0,0003;0;0;0,0005;0,0023;0,029;0,02;0,0001;0,012;0,009;-694,9450964
G18-0053;430438;S013542;P18-00206-LS-S1;0;1;51,596;m%;96,9;0,644;0,229;0,398;1,472;0,103;0,001;0,006;0;0,016;0,153;0,0024;0;0;0,0005;0;0,014;0;0;0;0,0006;0,0023;0,028;0,006;0;0,012;0,008;-694,8918474
G18-0053;430438;S013542;P18-00206-LS-S1;0;1;51,6991;m%;96,88;0,639;0,231;0,403;1,478;0,103;0,001;0,007;0;0,014;0,154;0,0025;0;0;0,0005;0;0,014;0;0;0;0,0006;0,0023;0,037;0,012;0;0,011;0,009;-694,8462834
G18-0053;430438;S013542;P18-00206-LS-S1;0;1;51,8195;m%;96,91;0,63;0,228;0,4;1,47;0,109;0,001;0,006;0;0,014;0,15;0,002;0;0;0,0004;0;0,013;0,0004;0;0;0,0007;0,0022;0,032;0,012;0,0001;0,012;0,009;-694,7931146
G18-0053;430438;S013542;P18-00206-LS-S1;0;1;51,9226;m%;96,89;0,646;0,23;0,403;1,476;0,109;0;0,006;0;0,014;0,153;0,002;0;0;0,0004;0;0,014;0;0;0;0,0007;0,0023;0,031;0,006;0;0,011;0,002;-694,7476215
G18-0053;430438;S013542;P18-00206-LS-S1;0;1;52,043;m%;96,9;0,631;0,232;0,404;1,479;0,107;0;0,005;0;0,011;0,15;0,0025;0;0;0,0004;0;0,014;0;0;0;0,0005;0,0023;0,03;0,013;0,0001;0,013;0,004;-694,6945377
G18-0053;430438;S013542;P18-00206-LS-S1;0;1;52,1462;m%;96,91;0,627;0,231;0,404;1,471;0,109;0,001;0,005;0;0,011;0,15;0,0023;0;0;0,0004;0;0,013;0;0;0;0,0006;0,0022;0,027;0,017;0,0001;0,012;0,005;-694,6490754
G18-0053;430438;S013542;P18-00206-LS-S1;0;1;52,2667;m%;96,92;0,627;0,23;0,404;1,469;0,107;0,001;0,006;0;0,015;0,152;0,0028;0;0;0,0005;0;0,014;0,0002;0;0;0,0005;0,0023;0,018;0,015;0;0,012;0,004;-694,5960375
G18-0053;430438;S013542;P18-00206-LS-S1;0;1;52,37;m%;96,91;0,621;0,235;0,407;1,477;0,108;0,001;0,006;0;0,015;0,156;0,0027;0,0001;0;0,0005;0;0,013;0,0005;0;0;0,0005;0,0023;0,02;0,01;0;0,012;0,006;-694,5506104
G18-0053;430438;S013542;P18-00206-LS-S1;0;1;52,4905;m%;96,92;0,618;0,227;0,405;1,471;0,107;0,001;0,006;0;0,015;0,157;0,0024;0;0;0,0004;0;0,015;0,0009;0;0;0,0005;0,0023;0,022;0,013;0;0,011;0,006;-694,4976675
G18-0053;430438;S013542;P18-00206-LS-S1;0;1;52,5938;m%;96,9;0,617;0,227;0,407;1,467;0,11;0,001;0,007;0;0,016;0,154;0,0027;0;0;0,0004;0;0,014;0,0014;0;0;0,0006;0,0023;0,029;0,02;0;0,012;0,01;-694,4523239
G18-0053;430438;S013542;P18-00206-LS-S1;0;1;52,7143;m%;96,89;0,621;0,23;0,407;1,475;0,111;0,001;0,006;0;0,018;0,154;0,0027;0;0;0,0004;0;0,014;0;0;0;0,0006;0,0022;0,029;0,012;0;0,012;0,011;-694,3994809
G18-0053;430438;S013542;P18-00206-LS-S1;0;1;52,8175;m%;96,9;0,615;0,234;0,406;1,474;0,108;0,001;0,005;0;0,015;0,157;0,0027;0;0;0,0004;0;0,015;0;0;0;0,0006;0,0023;0,027;0,014;0;0,014;0,008;-694,3542687
G18-0053;430438;S013542;P18-00206-LS-S1;0;1;52,9379;m%;96,92;0,607;0,235;0,404;1,472;0,112;0;0,005;0;0,017;0,149;0,0032;0;0;0,0004;0;0,015;0,0001;0;0;0,0007;0,0023;0,02;0,014;0;0,012;0,006;-694,3015742
G18-0053;430438;S013542;P18-00206-LS-S1;0;1;53,0413;m%;96,91;0,599;0,23;0,408;1,478;0,111;0,001;0,005;0;0,018;0,153;0,0032;0;0;0,0004;0;0,014;0,0006;0;0;0,0006;0,0022;0,025;0,017;0;0,012;0,012;-694,2563664
G18-0053;430438;S013542;P18-00206-LS-S1;0;1;53,1618;m%;96,91;0,603;0,234;0,413;1,477;0,106;0,001;0,005;0;0,014;0,153;0,0032;0,0001;0;0,0004;0;0,014;0,0001;0;0;0,0006;0,0022;0,023;0,021;0;0,014;0,007;-694,2037377
G18-0053;430438;S013542;P18-00206-LS-S1;0;1;53,2651;m%;96,93;0,6;0,24;0,412;1,464;0,109;0,001;0,004;0;0,013;0,149;0,003;0,0001;0;0,0005;0;0,013;0,0003;0;0;0,0006;0,0023;0,024;0,014;0,0001;0,012;0,005;-694,1586699
G18-0053;430438;S013542;P18-00206-LS-S1;0;1;53,3856;m%;96,94;0,587;0,236;0,413;1,463;0,109;0;0,005;0;0,015;0,149;0,0026;0;0;0,0005;0;0,014;0,0002;0;0;0,0005;0,0023;0,024;0,023;0;0,011;0,003;-694,1061559
G18-0053;430438;S013542;P18-00206-LS-S1;0;1;53,489;m%;96,93;0,59;0,23;0,412;1,466;0,109;0;0,006;0;0,019;0,15;0,0024;0;0;0,0004;0;0,015;0,0001;0;0;0,0005;0,0022;0,022;0,021;0;0,012;0,012;-694,0611449
G18-0053;430438;S013542;P18-00206-LS-S1;0;1;53,6096;m%;96,92;0,585;0,235;0,416;1,476;0,111;0,001;0,005;0;0,017;0,152;0,0022;0,0001;0;0,0004;0;0,014;0;0;0;0,0006;0,0022;0,024;0,017;0;0,014;0,005;-694,0087072
G18-0053;430438;S013542;P18-00206-LS-S1;0;1;53,713;m%;96,9;0,598;0,234;0,418;1,48;0,112;0,001;0,005;0;0,016;0,155;0,0027;0;0;0,0003;0;0,013;0;0;0;0,0008;0,0022;0,025;0,02;0;0,011;0,005;-693,9638011
G18-0053;430438;S013542;P18-00206-LS-S1;0;1;53,8337;m%;96,93;0,587;0,238;0,418;1,475;0,109;0,001;0,005;0;0,015;0,15;0,0026;0;0;0,0006;0;0,013;0,0001;0;0;0,0006;0,0023;0,027;0,007;0;0,011;0,011;-693,9114449
G18-0053;430438;S013542;P18-00206-LS-S1;0;1;53,9372;m%;96,91;0,585;0,233;0,418;1,477;0,111;0,001;0,005;0;0,016;0,155;0,0024;0;0;0,0005;0;0,014;0,0016;0;0;0,0007;0,0022;0,032;0,015;0,0001;0,014;0,005;-693,8666047
G18-0053;430438;S013542;P18-00206-LS-S1;0;1;54,0579;m%;96,92;0,579;0,241;0,417;1,475;0,109;0,001;0,006;0;0,017;0,149;0,0025;0;0;0,0005;0;0,014;0,0001;0,001;0;0,0006;0,0023;0,031;0,018;0,0001;0,012;0,006;-693,8143786
G18-0053;430438;S013542;P18-00206-LS-S1;0;1;54,1613;m%;96,93;0,57;0,235;0,418;1,479;0,111;0;0,005;0;0,017;0,152;0,0022;0;0;0,0005;0;0,015;0;0;0;0,0006;0,0022;0,029;0,014;0;0,013;0,006;-693,7696954
G18-0053;430438;S013542;P18-00206-LS-S1;0;1;54,2821;m%;96,91;0,582;0,238;0,419;1,485;0,11;0,001;0,005;0;0,017;0,151;0,0025;0;0;0,0005;0;0,014;0;0;0;0,0006;0,0022;0,027;0,022;0;0,011;0,006;-693,7175612
G18-0053;430438;S013542;P18-00206-LS-S1;0;1;54,3856;m%;96,92;0,574;0,239;0,418;1,484;0,111;0,001;0,005;0;0,015;0,152;0,0026;0;0;0,0005;0;0,014;0,0005;0;0;0,0006;0,0023;0,026;0,02;0;0,013;0,005;-693,6729528
G18-0053;430438;S013542;P18-00206-LS-S1;0;1;54,5064;m%;96,92;0,572;0,232;0,422;1,483;0,113;0,001;0,005;0;0,015;0,151;0,0024;0;0;0,0004;0;0,013;0,0011;0;0;0,0006;0,0022;0,033;0,015;0;0,012;0,006;-693,620959
G18-0053;430438;S013542;P18-00206-LS-S1;0;1;54,6099;m%;96,93;0,562;0,236;0,423;1,483;0,113;0;0,006;0;0,014;0,148;0,0025;0;0;0,0004;0;0,013;0;0;0;0,0006;0,0022;0,042;0,01;0;0,011;0,006;-693,576473
G18-0053;430438;S013542;P18-00206-LS-S1;0;1;54,7308;m%;96,93;0,562;0,238;0,423;1,475;0,113;0,001;0,006;0;0,016;0,15;0,0025;0;0;0,0004;0;0,014;0;0;0;0,0007;0,0022;0,034;0,012;0;0,01;0,007;-693,5245817
G18-0053;430438;S013542;P18-00206-LS-S1;0;1;54,8343;m%;96,94;0,554;0,234;0,42;1,479;0,111;0,001;0,006;0;0,016;0,154;0,002;0;0;0,0005;0;0,014;0,0006;0;0;0,0006;0,0023;0,03;0,014;0;0,009;0,008;-693,4802226
G18-0053;430438;S013542;P18-00206-LS-S1;0;1;54,955;m%;96,96;0,548;0,234;0,425;1,479;0,113;0,001;0,005;0;0,016;0,153;0,0023;0;0;0,0004;0;0,015;0,0012;0;0;0,0006;0,0023;0,02;0,009;0;0,012;0,007;-693,4285676
G18-0053;430438;S013542;P18-00206-LS-S1;0;1;55,0584;m%;96,94;0,55;0,239;0,426;1,478;0,115;0,001;0,005;0;0,016;0,151;0,0022;0;0;0,0004;0;0,013;0;0;0;0,0006;0,0022;0,025;0,019;0;0,011;0,006;-693,3843823
G18-0053;430438;S013542;P18-00206-LS-S1;0;1;55,1791;m%;96,95;0,541;0,233;0,429;1,47;0,113;0;0,005;0;0,015;0,152;0,0022;0;0;0,0004;0;0,013;0,0019;0;0;0,0005;0,0022;0,026;0,025;0;0,01;0,005;-693,3328827
G18-0053;430438;S013542;P18-00206-LS-S1;0;1;55,2827;m%;96,96;0,534;0,237;0,43;1,471;0,114;0,001;0,006;0;0,015;0,15;0,0026;0;0;0,0005;0;0,012;0,0016;0;0;0,0007;0,0022;0,026;0,02;0,0001;0,011;0,008;-693,2887475
G18-0053;430438;S013542;P18-00206-LS-S1;0;1;55,4035;m%;96,95;0,539;0,228;0,428;1,476;0,117;0,001;0,005;0;0,015;0,149;0,0027;0;0;0,0004;0;0,014;0,0006;0;0;0,0008;0,0022;0,028;0,023;0,0001;0,013;0,007;-693,2373659
G18-0053;430438;S013542;P18-00206-LS-S1;0;1;55,5072;m%;96,96;0,533;0,232;0,429;1,474;0,112;0,001;0,005;0;0,018;0,154;0,0029;0;0;0,0005;0;0,015;0,0001;0;0;0,0007;0,0022;0,025;0,014;0;0,011;0,007;-693,1933284
G18-0053;430438;S013542;P18-00206-LS-S1;0;1;55,6281;m%;96,97;0,524;0,232;0,428;1,469;0,114;0,001;0,006;0;0,017;0,151;0,0025;0;0;0,0004;0;0,015;0;0;0;0,0005;0,0022;0,029;0,016;0;0,013;0,011;-693,1420705
G18-0053;430438;S013542;P18-00206-LS-S1;0;1;55,7317;m%;96,96;0,53;0,234;0,429;1,472;0,112;0;0,005;0;0,014;0,151;0,0025;0;0;0,0005;0;0,015;0,0009;0;0;0,0004;0,0023;0,029;0,017;0,0001;0,013;0,013;-693,09822
G18-0053;430438;S013542;P18-00206-LS-S1;0;1;55,8526;m%;96,97;0,52;0,234;0,436;1,466;0,114;0;0,005;0;0,014;0,151;0,0025;0,0001;0;0,0004;0;0,014;0,0002;0;0;0,0006;0,0023;0,028;0,022;0;0,012;0,009;-693,0471333
G18-0053;430438;S013542;P18-00206-LS-S1;0;1;55,9564;m%;96,97;0,523;0,228;0,431;1,472;0,115;0;0,006;0;0,016;0,154;0,0027;0,0001;0;0,0004;0;0,013;0,0009;0;0;0,0006;0,0022;0,033;0,016;0;0,014;0,006;-693,0033475
G18-0053;430438;S013542;P18-00206-LS-S1;0;1;56,0773;m%;96,98;0,518;0,231;0,435;1,469;0,113;0,001;0,006;0;0,018;0,153;0,0024;0;0;0,0005;0;0,014;0,0014;0;0;0,0006;0,0023;0,024;0,014;0;0,012;0,006;-692,9524373
G18-0053;430438;S013542;P18-00206-LS-S1;0;1;56,1811;m%;96,99;0,509;0,23;0,435;1,466;0,112;0,001;0,006;0;0,015;0,155;0,0027;0;0;0,0005;0;0,014;0,0002;0;0;0,0006;0,0023;0,035;0,01;0,0001;0,012;0,004;-692,9088053
G18-0053;430438;S013542;P18-00206-LS-S1;0;1;56,302;m%;96,99;0,508;0,232;0,433;1,464;0,116;0,001;0,006;0;0,014;0,157;0,0025;0,0001;0;0,0005;0;0,014;0;0;0;0,0007;0,0023;0,03;0,017;0,0001;0,012;0,001;-692,8580768
G18-0053;430438;S013542;P18-00206-LS-S1;0;1;56,4057;m%;96,99;0,507;0,228;0,437;1,462;0,114;0,001;0,005;0;0,015;0,156;0,0026;0;0;0,0005;0;0,014;0;0;0;0,0006;0,0022;0,033;0,014;0,0001;0,011;0,005;-692,8146448
G18-0053;430438;S013542;P18-00206-LS-S1;0;1;56,5268;m%;96,99;0,502;0,229;0,436;1,464;0,114;0,001;0,006;0;0,014;0,155;0,0025;0;0;0,0005;0;0,014;0,0003;0;0;0,0007;0,0023;0,029;0,019;0;0,012;0,004;-692,7640195
G18-0053;430438;S013542;P18-00206-LS-S1;0;1;56,6305;m%;97;0,503;0,227;0,438;1,469;0,113;0,001;0,006;0;0,015;0,161;0,0022;0,0001;0;0,0005;0;0,013;0,0001;0;0;0,0006;0,0023;0,031;0,006;0,0001;0,014;0,003;-692,72075
G18-0053;430438;S013542;P18-00206-LS-S1;0;1;56,7343;m%;96,99;0,496;0,23;0,439;1,465;0,116;0,001;0,005;0;0,017;0,155;0,0023;0,0001;0;0,0005;0;0,013;0;0;0;0,0007;0,0022;0,033;0,014;0,0001;0,014;0,004;-692,6775154
G18-0053;430438;S013542;P18-00206-LS-S1;0;1;56,8555;m%;96,98;0,497;0,229;0,436;1,469;0,116;0,001;0,006;0;0,015;0,155;0,0024;0;0;0,0005;0;0,014;0,0012;0;0;0,0006;0,0023;0,038;0,018;0;0,013;0,006;-692,6271315
G18-0053;430438;S013542;P18-00206-LS-S1;0;1;56,9593;m%;96,97;0,501;0,23;0,44;1,462;0,112;0,001;0,006;0;0,018;0,154;0,0025;0,0001;0;0,0005;0;0,013;0,0003;0;0;0,0007;0,0022;0,042;0,022;0;0,012;0,008;-692,5840661
G18-0053;430438;S013542;P18-00206-LS-S1;0;1;57,0806;m%;96,98;0,497;0,227;0,44;1,463;0,116;0,001;0,006;0;0,018;0,153;0,0029;0,0001;0;0,0005;0;0,013;0,0004;0,001;0;0,0006;0,0022;0,036;0,021;0,0001;0,012;0,004;-692,5338411
G18-0053;430438;S013542;P18-00206-LS-S1;0;1;57,1844;m%;96,99;0,494;0,234;0,44;1,464;0,117;0,001;0,005;0;0,017;0,15;0,0027;0,0002;0;0,0004;0;0,014;0,0018;0;0;0,0006;0,0022;0,023;0,022;0,0001;0,011;0,006;-692,4909495
G18-0053;430438;S013542;P18-00206-LS-S1;0;1;57,3055;m%;97,01;0,485;0,232;0,442;1,463;0,118;0,001;0,005;0;0,016;0,149;0,0025;0,0001;0;0,0004;0;0,015;0,0005;0;0;0,0007;0,0022;0,022;0,019;0;0,015;0,005;-692,4410126
G18-0053;430438;S013542;P18-00206-LS-S1;0;1;57,4094;m%;97;0,479;0,229;0,44;1,477;0,117;0,001;0,005;0;0,015;0,15;0,0026;0;0;0,0005;0;0,016;0;0;0;0,0005;0,0022;0,021;0,023;0;0,012;0,005;-692,3982579
G18-0053;430438;S013542;P18-00206-LS-S1;0;1;57,5307;m%;96,99;0,487;0,229;0,44;1,468;0,118;0;0,005;0;0,018;0,153;0,0025;0;0;0,0005;0;0,015;0,0003;0;0;0,0007;0,0022;0,026;0,027;0;0,011;0,008;-692,3484493
G18-0053;430438;S013542;P18-00206-LS-S1;0;1;57,6347;m%;96,99;0,485;0,232;0,444;1,46;0,12;0,001;0,006;0;0,014;0,152;0,0027;0,0001;0;0,0006;0;0,013;0,0012;0;0;0,0006;0,0023;0,033;0,027;0;0,011;0,011;-692,3058366
G18-0053;430438;S013542;P18-00206-LS-S1;0;1;57,756;m%;97;0,479;0,229;0,443;1,462;0,117;0;0,005;0;0,015;0,154;0,0025;0;0;0,0005;0;0,015;0,0005;0;0;0,0006;0,0022;0,028;0,019;0;0,012;0,012;-692,2562442
G18-0053;430438;S013542;P18-00206-LS-S1;0;1;57,8602;m%;97;0,477;0,228;0,444;1,466;0,118;0;0,005;0;0,017;0,152;0,0025;0;0;0,0006;0;0,016;0;0;0;0,0007;0,0023;0,024;0,024;0;0,013;0,007;-692,2137376
G18-0053;430438;S013542;P18-00206-LS-S1;0;1;57,9816;m%;97,02;0,478;0,232;0,441;1,463;0,117;0,001;0,006;0;0,019;0,153;0,0025;0,0001;0;0,0005;0;0,014;0,0001;0;0;0,0006;0,0022;0,022;0,011;0;0,012;0,005;-692,1643261
G18-0053;430438;S013542;P18-00206-LS-S1;0;1;58,0856;m%;97,01;0,462;0,233;0,447;1,463;0,118;0,001;0,006;0;0,016;0,154;0,0025;0;0;0,0005;0;0,014;0,0012;0,001;0;0,0007;0,0022;0,034;0,012;0;0,012;0,006;-692,1220932
G18-0053;430438;S013542;P18-00206-LS-S1;0;1;58,1897;m%;97,03;0,456;0,23;0,445;1,464;0,117;0,001;0,006;0;0,014;0,152;0,0025;0;0;0,0005;0;0,014;0,0011;0;0;0,0007;0,0022;0,031;0,02;0,0001;0,012;0,005;-692,07991
G18-0053;430438;S013542;P18-00206-LS-S1;0;1;58,311;m%;97,03;0,46;0,232;0,447;1,465;0,117;0;0,006;0;0,014;0,153;0,0025;0;0;0,0005;0;0,014;0;0;0;0,0008;0,0022;0,024;0,016;0,0001;0,012;0,001;-692,0308721
G18-0053;430438;S013542;P18-00206-LS-S1;0;1;58,4151;m%;97,05;0,451;0,226;0,448;1,462;0,12;0,001;0,006;0;0,015;0,15;0,0024;0;0;0,0005;0;0,015;0;0;0;0,0007;0,0023;0,027;0,012;0,0001;0,013;0,001;-691,9888876
G18-0053;430438;S013542;P18-00206-LS-S1;0;1;58,5365;m%;97,04;0,454;0,229;0,45;1,459;0,121;0,001;0,006;0;0,016;0,151;0,0022;0,0001;0;0,0005;0;0,015;0;0;0;0,0007;0,0022;0,029;0,011;0,0001;0,012;0,004;-691,9400437
G18-0053;430438;S013542;P18-00206-LS-S1;0;1;58,6406;m%;97,04;0,449;0,227;0,449;1,458;0,119;0,001;0,005;0;0,019;0,154;0,0024;0;0;0,0004;0;0,015;0,0005;0;0;0,0007;0,0022;0,029;0,013;0,0001;0,012;0,006;-691,8982625
G18-0053;430438;S013542;P18-00206-LS-S1;0;1;58,7621;m%;97,03;0,46;0,229;0,447;1,459;0,118;0,001;0,005;0;0,018;0,152;0,0028;0,0001;0;0,0004;0;0,015;0,0006;0;0;0,0007;0,0022;0,026;0,016;0,0001;0,013;0,003;-691,8496182
G18-0053;430438;S013542;P18-00206-LS-S1;0;1;58,8663;m%;97,04;0,455;0,228;0,448;1,462;0,118;0,001;0,005;0;0,016;0,155;0,0031;0;0;0,0006;0;0,014;0,0011;0;0;0,0007;0,0022;0,019;0,017;0;0,014;0,004;-691,8080047
G18-0053;430438;S013542;P18-00206-LS-S1;0;1;58,9879;m%;97,04;0,445;0,233;0,45;1,457;0,118;0,001;0,005;0;0,015;0,153;0,0027;0,0001;0;0,0006;0;0,016;0,0004;0,001;0;0,0006;0,0022;0,028;0,015;0,0001;0,014;0,003;-691,7595658
G18-0053;430438;S013542;P18-00206-LS-S1;0;1;59,0921;m%;97,04;0,447;0,228;0,45;1,456;0,121;0;0,005;0;0,017;0,152;0,0024;0;0;0,0005;0;0,014;0,0014;0,001;0;0,0006;0,0023;0,031;0,009;0,0001;0,011;0,007;-691,7181648
G18-0053;430438;S013542;P18-00206-LS-S1;0;1;59,2138;m%;97,04;0,447;0,22;0,453;1,449;0,122;0,001;0,005;0;0,017;0,151;0,0022;0;0;0,0006;0;0,015;0,0006;0;0;0,0006;0,0022;0,032;0,024;0;0,011;0,007;-691,6699369
G18-0053;430438;S013542;P18-00206-LS-S1;0;1;59,3181;m%;97,05;0,441;0,224;0,453;1,444;0,122;0,001;0,006;0;0,018;0,151;0,0023;0,0001;0;0,0006;0;0,014;0,0005;0,001;0;0,0008;0,0022;0,036;0,014;0;0,012;0,004;-691,6287135
G18-0053;430438;S013542;P18-00206-LS-S1;0;1;59,4223;m%;97,05;0,438;0,219;0,454;1,455;0,121;0,001;0,006;0;0,014;0,153;0,0023;0;0;0,0006;0;0,014;0;0;0;0,0007;0,0023;0,028;0,02;0;0,014;0,003;-691,5876312
G18-0053;430438;S013542;P18-00206-LS-S1;0;1;59,5439;m%;97,04;0,436;0,221;0,454;1,455;0,123;0;0,005;0;0,013;0,154;0,0025;0,0001;0;0,0005;0;0,015;0;0,001;0;0,0006;0,0022;0,032;0,025;0,0001;0,012;0,009;-691,5398185
G18-0053;430438;S013542;P18-00206-LS-S1;0;1;59,6481;m%;97,05;0,438;0,225;0,455;1,447;0,122;0;0,005;0;0,019;0,153;0,0025;0;0;0,0005;0;0,015;0,0003;0;0;0,0006;0,0022;0,026;0,02;0;0,013;0,004;-691,4989596
G18-0053;430438;S013542;P18-00206-LS-S1;0;1;59,77;m%;97,03;0,438;0,228;0,458;1,448;0,12;0,001;0,005;0;0,019;0,153;0,0023;0;0;0,0005;0;0,015;0,0015;0;0;0,0008;0,0022;0,036;0,017;0;0,013;0,008;-691,4512928
G18-0053;430438;S013542;P18-00206-LS-S1;0;1;59,8743;m%;97,04;0,437;0,218;0,457;1,45;0,126;0,001;0,006;0;0,015;0,153;0,0024;0;0;0,0005;0;0,013;0,0012;0;0;0,0008;0,0023;0,034;0,023;0;0,01;0,004;-691,410623
G18-0053;430438;S013542;P18-00206-LS-S1;0;1;59,9961;m%;97,06;0,426;0,221;0,458;1,452;0,122;0,001;0,006;0;0,014;0,152;0,0025;0;0;0,0005;0;0,015;0,0019;0;0;0,0007;0,0022;0,033;0,015;0;0,012;0,003;-691,3632644
G18-0053;430438;S013542;P18-00206-LS-S1;0;1;60,1006;m%;97,05;0,423;0,225;0,457;1,464;0,121;0,001;0,004;0;0,016;0,153;0,0026;0;0;0,0005;0;0,015;0,0017;0;0;0,0008;0,0022;0,023;0,017;0;0,016;0,004;-691,3227497
G18-0053;430438;S013542;P18-00206-LS-S1;0;1;60,2051;m%;97,06;0,422;0,221;0,456;1,446;0,124;0,001;0,005;0;0,02;0,153;0,0026;0;0;0,0004;0;0,015;0,0019;0;0;0,0007;0,0022;0,028;0,016;0,0001;0,014;0,007;-691,2823441
G18-0053;430438;S013542;P18-00206-LS-S1;0;1;60,327;m%;97,07;0,423;0,223;0,461;1,44;0,121;0,001;0,006;0;0,016;0,149;0,0023;0;0;0,0005;0;0,014;0,0012;0;0;0,0007;0,0022;0,03;0,019;0,0001;0,012;0,003;-691,2353498
G18-0053;430438;S013542;P18-00206-LS-S1;0;1;60,4314;m%;97,05;0,434;0,224;0,46;1,45;0,123;0,001;0,006;0;0,016;0,15;0,0022;0;0;0,0005;0;0,015;0,0001;0;0;0,0007;0,0022;0,033;0,011;0,0001;0,012;0,006;-691,1952223
G18-0053;430438;S013542;P18-00206-LS-S1;0;1;60,5533;m%;97,07;0,422;0,223;0,453;1,445;0,123;0,001;0,006;0;0,018;0,152;0,0026;0;0;0,0005;0;0,015;0,0006;0;0;0,0007;0,0022;0,029;0,016;0;0,013;0,009;-691,14851
G18-0053;430438;S013542;P18-00206-LS-S1;0;1;60,6578;m%;97,08;0,402;0,22;0,456;1,451;0,126;0,001;0,006;0;0,017;0,151;0,0025;0,0001;0;0,0007;0;0,014;0,0013;0;0;0,0007;0,0022;0,03;0,026;0,0001;0,012;0,005;-691,108588
G18-0053;430438;S013542;P18-00206-LS-S1;0;1;60,7798;m%;97,1;0,396;0,219;0,462;1,445;0,123;0,001;0,005;0;0,018;0,151;0,0022;0,0001;0;0,0006;0;0,014;0,0013;0;0;0,0007;0,0022;0,034;0,005;0;0,012;0,006;-691,0621249
G18-0053;430438;S013542;P18-00206-LS-S1;0;1;60,8843;m%;97,08;0,4;0,225;0,461;1,449;0,124;0,001;0,005;0;0,017;0,153;0,0021;0,0001;0;0,0005;0;0,015;0,0015;0;0;0,0007;0,0022;0,03;0,013;0;0,012;0,004;-691,0224513
G18-0053;430438;S013542;P18-00206-LS-S1;0;1;60,9888;m%;97,1;0,405;0,221;0,463;1,443;0,122;0,001;0,006;0;0,015;0,152;0,0024;0;0;0,0006;0;0,014;0,0001;0;0;0,0006;0,0022;0,025;0,012;0;0,011;0,005;-690,9828938
G18-0053;430438;S013542;P18-00206-LS-S1;0;1;61,1109;m%;97,08;0,404;0,223;0,462;1,452;0,124;0,001;0,005;0;0,016;0,151;0,0026;0,0001;0;0,0005;0;0,014;0,0001;0;0;0,0007;0,0022;0,025;0,019;0;0,013;0,004;-690,9368223
G18-0053;430438;S013542;P18-00206-LS-S1;0;1;61,2155;m%;97,07;0,405;0,226;0,461;1,452;0,123;0,001;0,005;0;0,015;0,155;0,0028;0;0;0,0005;0;0,014;0,0019;0;0;0,0007;0,0022;0,026;0,023;0;0,013;0,005;-690,897482
G18-0053;430438;S013542;P18-00206-LS-S1;0;1;61,3376;m%;97,09;0,401;0,226;0,46;1,45;0,124;0,001;0,005;0;0,017;0,155;0,0023;0,0001;0;0,0005;0;0,015;0,0005;0;0;0,0007;0,0022;0,02;0,015;0;0,011;0,007;-690,8517108
G18-0053;430438;S013542;P18-00206-LS-S1;0;1;61,4423;m%;97,07;0,407;0,227;0,463;1,451;0,125;0,001;0,006;0;0,018;0,155;0,0026;0;0;0,0006;0;0,015;0;0;0;0,0007;0,0022;0,024;0,02;0;0,011;0,005;-690,8125927
G18-0053;430438;S013542;P18-00206-LS-S1;0;1;61,547;m%;97,06;0,406;0,224;0,468;1,46;0,125;0,001;0,005;0;0,017;0,154;0,0025;0;0;0,0005;0;0,015;0;0;0;0,0007;0,0022;0,025;0,025;0,0001;0,01;0,002;-690,773596
G18-0053;430438;S013542;P18-00206-LS-S1;0;1;61,6692;m%;97,06;0,401;0,229;0,466;1,462;0,125;0,001;0,005;0;0,02;0,154;0,0027;0,0001;0;0,0006;0;0,014;0;0;0;0,0007;0,0022;0,027;0,015;0;0,013;0,002;-690,7282359
G18-0053;430438;S013542;P18-00206-LS-S1;0;1;61,7739;m%;97,05;0,401;0,229;0,466;1,459;0,128;0,001;0,006;0;0,016;0,157;0,0023;0;0;0,0005;0;0,014;0,0009;0;0;0,0008;0,0022;0,032;0,01;0,0001;0,015;0,006;-690,6895053
G18-0053;430438;S013542;P18-00206-LS-S1;0;1;61,8962;m%;97,06;0,396;0,23;0,469;1,457;0,126;0,001;0,006;0;0,017;0,154;0,0025;0;0;0,0005;0;0,015;0,0007;0;0;0,0008;0,0022;0,026;0,011;0,0001;0,014;0,008;-690,6444215
G18-0053;430438;S013542;P18-00206-LS-S1;0;1;62,0009;m%;97,06;0,395;0,227;0,471;1,458;0,126;0,001;0,005;0;0,016;0,154;0,0026;0;0;0,0005;0;0,014;0;0;0;0,0007;0,0022;0,029;0,016;0;0,012;0,006;-690,6059614
G18-0053;430438;S013542;P18-00206-LS-S1;0;1;62,1232;m%;97,07;0,389;0,23;0,469;1,454;0,124;0,001;0,006;0;0,015;0,155;0,0026;0,0001;0;0,0007;0;0,015;0,0011;0;0;0,0008;0,0022;0,029;0,018;0,0001;0,01;0,006;-690,561196
G18-0053;430438;S013542;P18-00206-LS-S1;0;1;62,2281;m%;97,08;0,392;0,228;0,463;1,455;0,128;0,001;0,006;0;0,017;0,153;0,0025;0,0001;0;0,0006;0;0,015;0,0009;0,001;0;0,0007;0,0022;0,023;0,016;0;0,012;0,005;-690,5229378
G18-0053;430438;S013542;P18-00206-LS-S1;0;1;62,333;m%;97,05;0,395;0,233;0,468;1,462;0,132;0,001;0,005;0;0,015;0,159;0,0024;0;0;0,0006;0;0,015;0,0006;0;0;0,0006;0,0022;0,031;0,015;0,0001;0,012;0,006;-690,4848081
G18-0053;430438;S013542;P18-00206-LS-S1;0;1;62,4552;m%;97,07;0,389;0,231;0,47;1,457;0,128;0;0,005;0;0,017;0,158;0,0026;0;0;0,0006;0;0,014;0,0006;0;0;0,0007;0,0022;0,023;0,018;0,0001;0,013;0,002;-690,4405535
G18-0053;430438;S013542;P18-00206-LS-S1;0;1;62,56;m%;97,08;0,384;0,22;0,469;1,455;0,125;0,001;0,005;0;0,015;0,16;0,0028;0;0;0,0005;0;0,015;0,0001;0,001;0;0,0008;0,0022;0,03;0,021;0,0001;0,011;0,006;-690,4027413
G18-0053;430438;S013542;P18-00206-LS-S1;0;1;62,6823;m%;97,08;0,381;0,221;0,468;1,459;0,123;0,001;0,005;0;0,014;0,157;0,0024;0;0;0,0006;0;0,014;0,0002;0;0;0,0007;0,0022;0,032;0,018;0;0,01;0,008;-690,3587809
G18-0053;430438;S013542;P18-00206-LS-S1;0;1;62,7872;m%;97,1;0,374;0,221;0,471;1,456;0,125;0;0,005;0;0,018;0,151;0,0023;0,0001;0;0,0007;0;0,014;0,0007;0,001;0;0,0007;0,0022;0,036;0,008;0;0,012;0,005;-690,3212183
G18-0053;430438;S013542;P18-00206-LS-S1;0;1;62,8922;m%;97,08;0,375;0,229;0,469;1,449;0,126;0,001;0,005;0;0,02;0,153;0,0023;0,0001;0;0,0006;0;0,014;0,0005;0,001;0;0,0007;0,0022;0,035;0,02;0;0,012;0,002;-690,2837533
G18-0053;430438;S013542;P18-00206-LS-S1;0;1;63,0146;m%;97,1;0,371;0,22;0,471;1,451;0,127;0;0,005;0;0,017;0,153;0,0023;0,0001;0;0,0006;0;0,015;0,0015;0;0;0,0008;0,0022;0,028;0,017;0;0,011;0,005;-690,2402496
G18-0053;430438;S013542;P18-00206-LS-S1;0;1;63,1195;m%;97,09;0,374;0,222;0,471;1,453;0,128;0,001;0,005;0;0,018;0,154;0,0025;0;0;0,0005;0;0,015;0,0003;0;0;0,0008;0,0022;0,03;0,018;0;0,012;0,005;-690,2031122
G18-0053;430438;S013542;P18-00206-LS-S1;0;1;63,2418;m%;97,09;0,374;0,224;0,468;1,454;0,127;0,001;0,007;0;0,015;0,15;0,0024;0,0001;0;0,0006;0;0,015;0,0004;0;0;0,0008;0,0022;0,037;0,015;0,0001;0,013;0;-690,1599865
G18-0053;430438;S013542;P18-00206-LS-S1;0;1;63,3468;m%;97,07;0,371;0,228;0,474;1,46;0,129;0,001;0,006;0;0,015;0,151;0,0027;0;0;0,0006;0;0,016;0;0;0;0,0008;0,0022;0,038;0,018;0;0,01;0,003;-690,1231098
G18-0053;430438;S013542;P18-00206-LS-S1;0;1;63,4518;m%;97,09;0,369;0,23;0,474;1,452;0,131;0;0,006;0;0,018;0,151;0,0024;0;0;0,0007;0;0,016;0,0002;0;0;0,0008;0,0022;0,025;0,017;0,0001;0,012;0;-690,0863713
G18-0053;430438;S013542;P18-00206-LS-S1;0;1;63,5743;m%;97,1;0,37;0,227;0,479;1,451;0,127;0,001;0,005;0;0,018;0,151;0,0025;0;0;0,0005;0;0,016;0,0007;0;0;0,0007;0,0022;0,025;0,011;0,0002;0,011;0,006;-690,0436855
G18-0053;430438;S013542;P18-00206-LS-S1;0;1;63,6793;m%;97,09;0,365;0,231;0,478;1,454;0,132;0,001;0,005;0;0,016;0,148;0,0026;0;0;0,0006;0;0,017;0,0001;0;0;0,0007;0,0022;0,024;0,017;0,0001;0,014;0,001;-690,0072493
G18-0053;430438;S013542;P18-00206-LS-S1;0;1;63,8019;m%;97,09;0,363;0,231;0,477;1,456;0,129;0;0,006;0;0,017;0,149;0,0025;0;0;0,0006;0;0,016;0;0,001;0;0,0007;0,0022;0,02;0,016;0;0,014;0,008;-689,964884
G18-0053;430438;S013542;P18-00206-LS-S1;0;1;63,9069;m%;97,09;0,362;0,227;0,478;1,453;0,128;0;0,006;0;0,017;0,148;0,0024;0;0;0,0005;0;0,014;0;0,001;0;0,0007;0,0022;0,034;0,019;0,0001;0,012;0,005;-689,9287543
G18-0053;430438;S013542;P18-00206-LS-S1;0;1;64,012;m%;97,11;0,362;0,227;0,476;1,446;0,127;0,001;0,004;0;0,019;0,149;0,0027;0;0;0,0005;0;0,013;0,0002;0,001;0;0,0007;0,0022;0,028;0,015;0,0001;0,012;0,005;-689,8927331
G18-0053;430438;S013542;P18-00206-LS-S1;0;1;64,1346;m%;97,11;0,363;0,231;0,475;1,448;0,129;0,001;0,004;0;0,017;0,15;0,0026;0;0;0,0005;0;0,015;0;0;0;0,0008;0,0022;0,029;0,007;0,0001;0,012;0,006;-689,8508958
G18-0053;430438;S013542;P18-00206-LS-S1;0;1;64,2399;m%;97,1;0,361;0,224;0,474;1,451;0,132;0,001;0,004;0;0,016;0,152;0,0021;0;0;0,0005;0;0,015;0,0015;0;0;0,0008;0,0022;0,033;0,018;0,0001;0,012;0,002;-689,8151194
G18-0053;430438;S013542;P18-00206-LS-S1;0;1;64,3451;m%;97,08;0,358;0,232;0,478;1,457;0,13;0,001;0,006;0;0,017;0,146;0,0023;0;0;0,0006;0;0,015;0,0013;0;0;0,0008;0,0022;0,035;0,021;0;0,012;0,002;-689,7795229
G18-0053;430438;S013542;P18-00206-LS-S1;0;1;64,4678;m%;97,09;0,355;0,232;0,481;1,454;0,132;0,001;0,006;0;0,015;0,149;0,002;0;0;0,0006;0;0,014;0;0;0;0,0007;0,0022;0,031;0,018;0,0001;0,012;0,006;-689,7381905
G18-0053;430438;S013542;P18-00206-LS-S1;0;1;64,573;m%;97,09;0,352;0,232;0,484;1,456;0,133;0,001;0,006;0;0,017;0,148;0,0022;0;0;0,0006;0;0,014;0;0;0;0,0008;0,0022;0,026;0,02;0,0001;0,013;0,007;-689,702913
G18-0053;430438;S013542;P18-00206-LS-S1;0;1;64,6958;m%;97,09;0,355;0,235;0,481;1,451;0,132;0,001;0,005;0;0,016;0,151;0,0026;0;0;0,0004;0;0,015;0,0007;0;0;0,0007;0,0022;0,031;0,015;0,0001;0,012;0,004;-689,6619215
G18-0053;430438;S013542;P18-00206-LS-S1;0;1;64,801;m%;97,12;0,353;0,231;0,478;1,451;0,128;0,001;0,005;0;0,016;0,152;0,0024;0,0001;0;0,0004;0;0,014;0,0002;0;0;0,0007;0,0022;0,027;0,004;0;0,013;0,001;-689,626967
G18-0053;430438;S013542;P18-00206-LS-S1;0;1;64,9063;m%;97,09;0,353;0,232;0,481;1,461;0,127;0,001;0,006;0;0,016;0,152;0,0026;0;0;0,0004;0;0,015;0;0;0;0,0007;0,0022;0,034;0,013;0;0,012;0,002;-689,5921297
G18-0053;430438;S013542;P18-00206-LS-S1;0;1;65,0292;m%;97,09;0,348;0,235;0,48;1,459;0,131;0,001;0,006;0;0,018;0,152;0,0025;0;0;0,0004;0;0,015;0,0006;0;0;0,0008;0,0022;0,026;0,012;0,0001;0,014;0,006;-689,5516612
G18-0053;430438;S013542;P18-00206-LS-S1;0;1;65,1346;m%;97,09;0,348;0,226;0,484;1,459;0,129;0,001;0,005;0;0,018;0,151;0,0024;0;0;0,0005;0;0,015;0,0002;0;0;0,0008;0,0022;0,035;0,011;0;0,012;0,008;-689,5171203
G18-0053;430438;S013542;P18-00206-LS-S1;0;1;65,2574;m%;97,1;0,345;0,23;0,481;1,461;0,133;0;0,005;0;0,018;0,152;0,0026;0;0;0,0006;0;0,015;0,0009;0;0;0,0007;0,0022;0,029;0,007;0,0001;0,013;0,006;-689,4770709
G18-0053;430438;S013542;P18-00206-LS-S1;0;1;65,3627;m%;97,1;0,345;0,23;0,483;1,45;0,135;0,001;0,005;0;0,017;0,155;0,0025;0,0001;0;0,0006;0;0,015;0,0002;0;0;0,0007;0,0022;0,025;0,013;0,0001;0,013;0,006;-689,4428956
G18-0053;430438;S013542;P18-00206-LS-S1;0;1;65,4682;m%;97,1;0,343;0,231;0,481;1,444;0,128;0,001;0,006;0;0,017;0,152;0,0026;0,0001;0;0,0007;0;0,014;0;0,001;0;0,0009;0,0022;0,032;0,021;0,0001;0,012;0,006;-689,4088108
G18-0053;430438;S013542;P18-00206-LS-S1;0;1;65,5912;m%;97,11;0,335;0,234;0,482;1,452;0,13;0,001;0,006;0;0,017;0,146;0,0027;0;0;0,0007;0;0,015;0,0001;0;0;0,0008;0,0022;0,033;0,016;0;0,013;0,004;-689,3692693
G18-0053;430438;S013542;P18-00206-LS-S1;0;1;65,6966;m%;97,11;0,339;0,23;0,486;1,455;0,132;0,001;0,006;0;0,019;0,15;0,0026;0;0;0,0006;0;0,016;0;0;0;0,0008;0,0022;0,031;0,009;0,0001;0,011;0,003;-689,3355558
G18-0053;430438;S013542;P18-00206-LS-S1;0;1;65,8021;m%;97,09;0,338;0,234;0,484;1,462;0,131;0,001;0,005;0;0,018;0,152;0,0024;0,0001;0;0,0006;0;0,015;0,0003;0;0;0,0008;0,0022;0,034;0,019;0,0001;0,011;0,002;-689,3019681
G18-0053;430438;S013542;P18-00206-LS-S1;0;1;65,9252;m%;97,07;0,346;0,228;0,484;1,464;0,132;0,001;0,005;0;0,018;0,154;0,0023;0,0002;0;0,0005;0;0,016;0;0;0;0,0008;0,0022;0,035;0,021;0,0001;0,013;0,007;-689,2629779
G18-0053;430438;S013542;P18-00206-LS-S1;0;1;66,0307;m%;97,09;0,339;0,232;0,485;1,45;0,132;0,001;0,005;0;0,019;0,154;0,0023;0;0;0,0006;0;0,016;0;0,001;0;0,0009;0,0022;0,033;0,015;0,0001;0,014;0,009;-689,2297351
G18-0053;430438;S013542;P18-00206-LS-S1;0;1;66,1362;m%;97,11;0,331;0,227;0,485;1,454;0,134;0,001;0,006;0;0,018;0,148;0,0022;0,0001;0;0,0006;0;0,015;0,0004;0;0;0,0009;0,0022;0,026;0,02;0;0,014;0,005;-689,1966527
G18-0053;430438;S013542;P18-00206-LS-S1;0;1;66,2592;m%;97,11;0,334;0,231;0,484;1,457;0,134;0,001;0,006;0;0,017;0,15;0,0023;0;0;0,0006;0;0,015;0,0021;0;0;0,0008;0,0022;0,028;0,013;0;0,012;0,004;-689,1582863
G18-0053;430438;S013542;P18-00206-LS-S1;0;1;66,3647;m%;97,11;0,34;0,23;0,479;1,458;0,131;0,001;0,005;0;0,019;0,148;0,0022;0;0;0,0007;0;0,017;0,002;0;0;0,0008;0,0022;0,021;0,015;0;0,012;0,004;-689,1255539
G18-0053;430438;S013542;P18-00206-LS-S1;0;1;66,4879;m%;97,1;0,334;0,23;0,486;1,462;0,133;0,001;0,006;0;0,02;0,148;0,0023;0,0001;0;0,0006;0;0,016;0;0,001;0;0,0008;0,0022;0,028;0,013;0;0,012;0,006;-689,087536
G18-0053;430438;S013542;P18-00206-LS-S1;0;1;66,5936;m%;97,1;0,329;0,231;0,49;1,454;0,133;0,001;0,005;0;0,018;0,144;0,0025;0,0001;0;0,0005;0;0,014;0;0,001;0;0,0008;0,0022;0,035;0,016;0;0,013;0,007;-689,0550962
G18-0053;430438;S013542;P18-00206-LS-S1;0;1;66,6993;m%;97,09;0,326;0,233;0,49;1,452;0,13;0;0,005;0;0,019;0,148;0,0019;0;0;0,0006;0;0,015;0;0;0;0,0008;0,0022;0,037;0,029;0;0,013;0,005;-689,0228215
G18-0053;430438;S013542;P18-00206-LS-S1;0;1;66,8225;m%;97,08;0,322;0,24;0,489;1,462;0,133;0,001;0,005;0;0,018;0,152;0,0025;0;0;0,0006;0;0,015;0,0004;0,001;0;0,0008;0,0022;0,037;0,021;0,0001;0,013;0,005;-688,9854125
G18-0053;430438;S013542;P18-00206-LS-S1;0;1;66,9282;m%;97,1;0,328;0,233;0,486;1,467;0,134;0,001;0,006;0;0,017;0,148;0,0023;0;0;0,0006;0;0,016;0,0004;0,001;0;0,0009;0,0022;0,03;0,013;0,0001;0,012;0,009;-688,9534977
G18-0053;430438;S013542;P18-00206-LS-S1;0;1;67,0339;m%;97,1;0,326;0,236;0,488;1,455;0,137;0,001;0,005;0;0,016;0,152;0,0018;0;0;0,0006;0;0,015;0,0019;0;0;0,0008;0,0022;0,032;0,013;0,0001;0,012;0,007;-688,9217502
G18-0053;430438;S013542;P18-00206-LS-S1;0;1;67,1571;m%;97,09;0,325;0,231;0,49;1,461;0,134;0,001;0,005;0;0,019;0,152;0,0019;0;0;0,0005;0;0,015;0,0003;0,001;0;0,0008;0,0022;0,029;0,016;0,0001;0,013;0,007;-688,8849586
G18-0053;430438;S013542;P18-00206-LS-S1;0;1;67,2627;m%;97,11;0,321;0,233;0,493;1,454;0,135;0,001;0,005;0;0,019;0,146;0,0027;0,0001;0;0,0006;0;0,016;0;0,001;0;0,0008;0,0022;0,029;0,014;0,0002;0,012;0,007;-688,8536056
G18-0053;430438;S013542;P18-00206-LS-S1;0;1;67,3685;m%;97,11;0,321;0,232;0,49;1,447;0,133;0,001;0,005;0;0,019;0,15;0,0025;0;0;0,0006;0;0,015;0;0,001;0;0,0007;0,0022;0,029;0,019;0;0,011;0,008;-688,8223631
G18-0053;430438;S013542;P18-00206-LS-S1;0;1;67,492;m%;97,13;0,316;0,228;0,489;1,444;0,136;0,001;0,005;0;0,019;0,154;0,0023;0,0001;0;0,0006;0;0,015;0,0002;0;0;0,0008;0,0022;0,025;0,013;0;0,012;0,008;-688,7861096
G18-0053;430438;S013542;P18-00206-LS-S1;0;1;67,5979;m%;97,12;0,31;0,23;0,488;1,444;0,134;0,001;0,005;0;0,018;0,15;0,0022;0,0002;0;0,0005;0;0,016;0,0004;0,001;0;0,0008;0,0022;0,036;0,022;0;0,013;0,005;-688,7552086
G18-0053;430438;S013542;P18-00206-LS-S1;0;1;67,7036;m%;97,13;0,312;0,226;0,493;1,441;0,137;0,001;0,006;0;0,022;0,147;0,0021;0,0001;0;0,0006;0;0,016;0;0,001;0;0,0008;0,0022;0,036;0,012;0,0001;0,011;0,006;-688,7245381
G18-0053;430438;S013542;P18-00206-LS-S1;0;1;67,8271;m%;97,16;0,313;0,218;0,491;1,441;0,135;0,001;0,005;0;0,019;0,148;0,002;0;0;0,0007;0;0,015;0;0,001;0;0,0009;0,0022;0,032;0,006;0,0001;0,01;0,004;-688,6889211
G18-0053;430438;S013542;P18-00206-LS-S1;0;1;67,9329;m%;97,12;0,327;0,217;0,493;1,447;0,139;0,001;0,005;0;0,016;0,151;0,0019;0,0001;0;0,0006;0;0,015;0,0016;0;0;0,0008;0,0022;0,034;0,009;0;0,012;0,007;-688,6585969
G18-0053;430438;S013542;P18-00206-LS-S1;0;1;68,0387;m%;97,13;0,317;0,221;0,49;1,448;0,132;0,001;0,006;0;0,017;0,154;0,0025;0;0;0,0006;0;0,015;0,0004;0;0;0,0009;0,0022;0,033;0,011;0,0001;0,013;0,004;-688,6284471
G18-0053;430438;S013542;P18-00206-LS-S1;0;1;68,1623;m%;97,15;0,307;0,221;0,49;1,438;0,134;0,001;0,005;0;0,02;0,15;0,0022;0;0;0,0006;0;0,015;0,0001;0;0;0,0008;0,0022;0,035;0,015;0;0,013;0,003;-688,5934464
G18-0053;430438;S013542;P18-00206-LS-S1;0;1;68,2681;m%;97,16;0,311;0,218;0,488;1,437;0,133;0,001;0,005;0;0,018;0,147;0,0024;0;0;0,0007;0;0,014;0,0006;0;0;0,0008;0,0022;0,035;0,008;0;0,014;0,004;-688,5636769
G18-0053;430438;S013542;P18-00206-LS-S1;0;1;68,374;m%;97,16;0,311;0,221;0,487;1,44;0,135;0,001;0,006;0;0,016;0,148;0,0027;0;0;0,0006;0;0,014;0;0;0;0,0008;0,0022;0,021;0,014;0,0001;0,014;0,004;-688,5340558
G18-0053;430438;S013542;P18-00206-LS-S1;0;1;68,4976;m%;97,14;0,308;0,224;0,493;1,439;0,139;0,001;0,006;0;0,015;0,153;0,0023;0;0;0,0006;0;0,015;0,0002;0;0;0,0008;0,0022;0,024;0,026;0,0001;0,012;0,001;-688,4997084
G18-0053;430438;S013542;P18-00206-LS-S1;0;1;68,6036;m%;97,12;0,309;0,225;0,496;1,436;0,14;0,001;0,005;0;0,016;0,156;0,0024;0;0;0,0005;0;0,015;0;0;0;0,0009;0,0022;0,036;0,017;0;0,013;0,005;-688,4704452
G18-0053;430438;S013542;P18-00206-LS-S1;0;1;68,7096;m%;97,14;0,303;0,223;0,495;1,434;0,137;0,001;0,005;0;0,018;0,151;0,0027;0;0;0,0006;0;0,016;0,0004;0,001;0;0,0009;0,0022;0,038;0,016;0,0001;0,013;0,005;-688,4413612
G18-0053;430438;S013542;P18-00206-LS-S1;0;1;68,8333;m%;97,15;0,304;0,222;0,494;1,437;0,141;0,001;0,006;0;0,019;0,151;0,0023;0;0;0,0006;0;0,015;0,0004;0;0;0,0008;0,0022;0,033;0,012;0,0001;0,011;0,003;-688,407648
G18-0053;430438;S013542;P18-00206-LS-S1;0;1;68,9394;m%;97,15;0,296;0,222;0,492;1,439;0,138;0,001;0,006;0;0,019;0,155;0,0024;0;0;0,0006;0;0,016;0;0;0;0,0009;0,0021;0,026;0,022;0;0,012;0,004;-688,3789274
G18-0053;430438;S013542;P18-00206-LS-S1;0;1;69,0454;m%;97,13;0,298;0,224;0,499;1,451;0,137;0,001;0,006;0;0,019;0,153;0,0023;0;0;0,0006;0;0,016;0;0;0;0,0009;0,0021;0,022;0,019;0;0,011;0,01;-688,3504151
G18-0053;430438;S013542;P18-00206-LS-S1;0;1;69,1691;m%;97,14;0,296;0,221;0,497;1,448;0,137;0,001;0,006;0;0,017;0,152;0,0024;0;0;0,0006;0;0,015;0,0011;0,001;0;0,0009;0,0022;0,028;0,016;0,0001;0,012;0,008;-688,3173717
G18-0053;430438;S013542;P18-00206-LS-S1;0;1;69,2751;m%;97,16;0,291;0,223;0,494;1,441;0,135;0,001;0,006;0;0,016;0,15;0,0023;0,0001;0;0,0007;0;0,015;0,0004;0,001;0;0,0009;0,0022;0,03;0,018;0,0002;0,011;0,002;-688,2892541
G18-0053;430438;S013542;P18-00206-LS-S1;0;1;69,3811;m%;97,15;0,3;0,222;0,496;1,449;0,136;0,001;0,005;0;0,017;0,152;0,0021;0,0001;0;0,0006;0;0,016;0,0011;0;0;0,0008;0,0022;0,022;0,017;0;0,009;0,002;-688,2613195
G18-0053;430438;S013542;P18-00206-LS-S1;0;1;69,5049;m%;97,12;0,302;0,224;0,495;1,447;0,139;0,001;0,005;0;0,017;0,151;0,0019;0;0;0,0006;0;0,017;0;0;0;0,0009;0,0022;0,034;0,033;0,0001;0,012;0,002;-688,2289267
G18-0053;430438;S013542;P18-00206-LS-S1;0;1;69,6109;m%;97,12;0,301;0,226;0,492;1,449;0,139;0,001;0,005;0;0,016;0,155;0,0023;0;0;0,0005;0;0,018;0,0002;0,001;0;0,0009;0,0022;0,032;0,017;0,0002;0,014;0,006;-688,2013911
G18-0053;430438;S013542;P18-00206-LS-S1;0;1;69,717;m%;97,11;0,299;0,23;0,493;1,453;0,137;0,001;0,006;0;0,017;0,151;0,0027;0;0;0,0006;0;0,018;0;0,001;0;0,0008;0,0022;0,039;0,022;0,0001;0,014;0,005;-688,1740147
G18-0053;430438;S013542;P18-00206-LS-S1;0;1;69,8409;m%;97,12;0,29;0,229;0,497;1,451;0,135;0,001;0,005;0;0,018;0,151;0,0026;0;0;0,0006;0;0,017;0;0,001;0;0,0009;0,0022;0,034;0,022;0;0,013;0,005;-688,1422809
G18-0053;430438;S013542;P18-00206-LS-S1;0;1;69,9471;m%;97,13;0,285;0,233;0,498;1,45;0,139;0,001;0,005;0;0,016;0,154;0,0025;0;0;0,0006;0;0,015;0,0007;0,001;0;0,0009;0,0022;0,04;0,012;0,0001;0,014;0,004;-688,1152828
G18-0053;430438;S013542;P18-00206-LS-S1;0;1;70,0534;m%;97,11;0,289;0,228;0,501;1,453;0,137;0,001;0,005;0;0,019;0,152;0,0027;0;0;0,0006;0;0,015;0,0001;0,002;0;0,0008;0,0022;0,041;0,022;0,0001;0,016;0,006;-688,0884471
