Repository: MajPaji/G17-0024

File: ecorr_raw_data.csv (part 23 of 29)
Proj no.;TO no.;Coil no.;Sample no.;WS;Brazed;Depth [μm];Unit;Al;Si;Fe;Cu;Mn;Mg;Cr;Ni-L;Ni-H;Zn;Ti;B;Be;Bi;Ca;Cd;Ga;Hg;In;Li;Na;P;Pb;Sn;Sr;V;Zr;
G18-0053;430438;S013542;P18-00206-LS-S1;0;1;70,1774;m%;97,13;0,289;0,23;0,5;1,443;0,137;0,001;0,005;0;0,016;0,151;0,0025;0;0;0,0006;0;0,015;0,0011;0,002;0;0,0009;0,0022;0,041;0,017;0,0001;0,011;0,007;-688,057381
G18-0053;430438;S013542;P18-00206-LS-S1;0;1;70,2836;m%;97,13;0,289;0,229;0,502;1,438;0,141;0,001;0,006;0;0,017;0,149;0,0026;0;0;0,0005;0;0,015;0,0004;0,001;0;0,0008;0,0022;0,029;0,022;0;0,012;0,005;-688,0309789
G18-0053;430438;S013542;P18-00206-LS-S1;0;1;70,3898;m%;97,15;0,288;0,223;0,498;1,448;0,139;0,001;0,006;0;0,016;0,148;0,0025;0;0;0,0007;0;0,017;0,0001;0,001;0;0,0009;0,0022;0,03;0,016;0,0002;0,012;0,002;-688,0047659
G18-0053;430438;S013542;P18-00206-LS-S1;0;1;70,5137;m%;97,14;0,286;0,228;0,497;1,452;0,136;0,001;0,006;0;0,019;0,152;0,0027;0,0001;0;0,0006;0;0,015;0;0,001;0;0,0009;0,0022;0,022;0,021;0,0001;0,014;0,004;-687,9744239
G18-0053;430438;S013542;P18-00206-LS-S1;0;1;70,6199;m%;97,14;0,29;0,231;0,497;1,444;0,14;0,001;0,006;0;0,016;0,15;0,0026;0;0;0,0004;0;0,016;0;0,001;0;0,0009;0,0022;0,029;0,022;0,0001;0,013;0,002;-687,9486227
G18-0053;430438;S013542;P18-00206-LS-S1;0;1;70,7262;m%;97,13;0,29;0,232;0,503;1,437;0,142;0,001;0,005;0;0,016;0,151;0,0025;0;0;0,0005;0;0,017;0;0,001;0;0,0009;0,0022;0,025;0,023;0;0,011;0,008;-687,9229883
G18-0053;430438;S013542;P18-00206-LS-S1;0;1;70,8502;m%;97,15;0,286;0,224;0,504;1,438;0,14;0,001;0,005;0;0,018;0,153;0,0026;0;0;0,0005;0;0,016;0;0,001;0;0,0009;0,0022;0,027;0,011;0,0001;0,01;0,008;-687,8933278
G18-0053;430438;S013542;P18-00206-LS-S1;0;1;70,9565;m%;97,16;0,284;0,225;0,503;1,434;0,137;0,001;0,006;0;0,018;0,155;0,0024;0;0;0,0006;0;0,016;0,0001;0,001;0;0,0009;0,0022;0,034;0,009;0,0002;0,011;0,001;-687,8681094
G18-0053;430438;S013542;P18-00206-LS-S1;0;1;71,0628;m%;97,13;0,29;0,229;0,5;1,437;0,141;0,001;0,006;0;0,02;0,154;0,0026;0,0001;0;0,0006;0;0,015;0,0001;0;0;0,0011;0,0022;0,033;0,025;0,0001;0,013;0,005;-687,8430838
G18-0053;430438;S013542;P18-00206-LS-S1;0;1;71,1869;m%;97,13;0,289;0,228;0,498;1,443;0,143;0,001;0,006;0;0,018;0,153;0,0027;0;0;0,0006;0;0,014;0,0006;0;0;0,001;0,0022;0,032;0,022;0;0,012;0,004;-687,8141122
G18-0053;430438;S013542;P18-00206-LS-S1;0;1;71,2933;m%;97,13;0,284;0,229;0,5;1,44;0,142;0,001;0,006;0;0,017;0,155;0,003;0;0;0,0006;0;0,016;0,0002;0;0;0,0009;0,0022;0,032;0,021;0,0001;0,012;0,011;-687,7894831
G18-0053;430438;S013542;P18-00206-LS-S1;0;1;71,3998;m%;97,14;0,281;0,233;0,499;1,435;0,143;0,001;0,005;0;0,017;0,151;0,0032;0,0001;0;0,0007;0;0,016;0,0002;0;0;0,0009;0,0022;0,029;0,024;0,0002;0,014;0,007;-687,7650258
G18-0053;430438;S013542;P18-00206-LS-S1;0;1;71,524;m%;97,13;0,282;0,229;0,502;1,435;0,143;0,001;0,006;0;0,015;0,153;0,0028;0;0;0,0007;0;0,017;0,0014;0;0;0,0009;0,0022;0,032;0,029;0,0001;0,012;0,005;-687,7367508
G18-0053;430438;S013542;P18-00206-LS-S1;0;1;71,6303;m%;97,16;0,278;0,224;0,504;1,443;0,142;0,001;0,006;0;0,018;0,151;0,0029;0;0;0,0007;0;0,016;0,0016;0;0;0,001;0,0022;0,026;0,005;0;0,014;0,007;-687,7127626
G18-0053;430438;S013542;P18-00206-LS-S1;0;1;71,7368;m%;97,14;0,274;0,227;0,503;1,445;0,141;0,001;0,006;0;0,018;0,152;0,0029;0;0;0,0006;0;0,015;0,0004;0;0;0,001;0,0022;0,033;0,021;0,0001;0,013;0,007;-687,6889256
G18-0053;430438;S013542;P18-00206-LS-S1;0;1;71,8432;m%;97,15;0,273;0,229;0,497;1,441;0,14;0,001;0,005;0;0,017;0,151;0,0028;0;0;0,0007;0;0,015;0;0,001;0;0,0009;0,0022;0,026;0,025;0,0002;0,012;0,008;-687,6653076
G18-0053;430438;S013542;P18-00206-LS-S1;0;1;71,9675;m%;97,16;0,276;0,225;0,505;1,435;0,141;0,001;0,005;0;0,019;0,153;0,0029;0;0;0,0006;0;0,016;0;0,001;0;0,0009;0,0022;0,03;0,016;0,0001;0,013;0,002;-687,6379658
G18-0053;430438;S013542;P18-00206-LS-S1;0;1;72,0741;m%;97,16;0,279;0,223;0,502;1,437;0,14;0,001;0,006;0;0,017;0,15;0,0031;0;0;0,0006;0;0,018;0;0;0;0,0008;0,0022;0,022;0,018;0,0001;0,013;0,007;-687,6147322
G18-0053;430438;S013542;P18-00206-LS-S1;0;1;72,1805;m%;97,16;0,273;0,223;0,503;1,438;0,144;0,001;0,006;0;0,018;0,147;0,0029;0;0;0,0007;0;0,016;0,0001;0;0;0,0008;0,0022;0,025;0,023;0,0002;0,012;0,008;-687,5917402
G18-0053;430438;S013542;P18-00206-LS-S1;0;1;72,3047;m%;97,16;0,271;0,223;0,502;1,439;0,144;0,001;0,005;0;0,018;0,15;0,0029;0,0001;0;0,0007;0;0,016;0;0;0;0,0008;0,0022;0,028;0,021;0,0001;0,012;0,003;-687,5651527
G18-0053;430438;S013542;P18-00206-LS-S1;0;1;72,4112;m%;97,16;0,27;0,222;0,503;1,437;0,138;0,001;0,005;0;0,017;0,153;0,0028;0;0;0,0006;0;0,017;0,0006;0;0;0,0009;0,0022;0,032;0,019;0,0001;0,013;0,009;-687,5425699
G18-0053;430438;S013542;P18-00206-LS-S1;0;1;72,5178;m%;97,17;0,271;0,219;0,505;1,428;0,138;0,001;0,006;0;0,019;0,153;0,0025;0;0;0,0006;0;0,017;0,0004;0;0;0,001;0,0022;0,027;0,016;0,0001;0,015;0,004;-687,5201657
G18-0053;430438;S013542;P18-00206-LS-S1;0;1;72,642;m%;97,19;0,27;0,217;0,504;1,425;0,14;0,001;0,005;0;0,018;0,151;0,0022;0;0;0,0007;0;0,016;0;0;0;0,0009;0,0022;0,03;0,013;0,0001;0,014;0,003;-687,4943152
G18-0053;430438;S013542;P18-00206-LS-S1;0;1;72,7485;m%;97,16;0,264;0,223;0,505;1,428;0,14;0,001;0,005;0;0,02;0,155;0,0026;0;0;0,0006;0;0,016;0,0001;0;0;0,0009;0,0022;0,036;0,023;0,0001;0,013;0,003;-687,4723658
G18-0053;430438;S013542;P18-00206-LS-S1;0;1;72,8551;m%;97,19;0,263;0,222;0,505;1,423;0,137;0,001;0,005;0;0,017;0,153;0,0027;0;0;0,0007;0;0,015;0;0,001;0;0,0009;0,0021;0,03;0,009;0,0001;0,014;0,007;-687,4505967
G18-0053;430438;S013542;P18-00206-LS-S1;0;1;72,9794;m%;97,18;0,265;0,216;0,506;1,427;0,14;0,001;0,006;0;0,018;0,152;0,0029;0,0002;0;0,0007;0;0,016;0,0005;0,001;0;0,0009;0,0021;0,035;0,013;0,0001;0,013;0,006;-687,4254674
G18-0053;430438;S013542;P18-00206-LS-S1;0;1;73,0862;m%;97,19;0,264;0,215;0,505;1,423;0,141;0,001;0,006;0;0,018;0,151;0,0027;0;0;0,0008;0;0,016;0,0001;0;0;0,001;0,0021;0,027;0,022;0,0001;0,013;0,003;-687,4040953
G18-0053;430438;S013542;P18-00206-LS-S1;0;1;73,1929;m%;97,18;0,267;0,218;0,504;1,425;0,144;0,001;0,006;0;0,02;0,151;0,0025;0;0;0,0007;0;0,016;0,0007;0;0;0,001;0,0021;0,029;0,012;0,0001;0,013;0,009;-687,3829459
G18-0053;430438;S013542;P18-00206-LS-S1;0;1;73,2996;m%;97,16;0,264;0,216;0,511;1,427;0,143;0,001;0,005;0;0,021;0,152;0,0026;0;0;0,0006;0;0,016;0;0,002;0;0,001;0,0021;0,034;0,026;0,0001;0,012;0,007;-687,3619994
G18-0053;430438;S013542;P18-00206-LS-S1;0;1;73,4241;m%;97,18;0,266;0,22;0,509;1,42;0,142;0,001;0,005;0;0,02;0,154;0,0026;0;0;0,0006;0;0,016;0,0005;0,002;0;0,0009;0,0021;0,032;0,017;0;0,012;0,002;-687,3378154
G18-0053;430438;S013542;P18-00206-LS-S1;0;1;73,5308;m%;97,18;0,262;0,221;0,507;1,421;0,144;0,001;0,005;0;0,018;0,15;0,0028;0,0001;0;0,0007;0;0,015;0,0004;0,001;0;0,0009;0,0021;0,033;0,023;0,0002;0,011;0,002;-687,3173096
G18-0053;430438;S013542;P18-00206-LS-S1;0;1;73,6374;m%;97,17;0,26;0,224;0,506;1,426;0,148;0,001;0,006;0;0,017;0,152;0,0025;0;0;0,0006;0;0,016;0,0001;0,001;0;0,001;0,0021;0,029;0,021;0,0002;0,012;0,006;-687,2970266
G18-0053;430438;S013542;P18-00206-LS-S1;0;1;73,762;m%;97,19;0,262;0,22;0,505;1,426;0,144;0,001;0,005;0;0,016;0,154;0,0027;0,0001;0;0,0006;0;0,016;0;0;0;0,0009;0,0022;0,028;0,01;0,0002;0,012;0,003;-687,2735771
G18-0053;430438;S013542;P18-00206-LS-S1;0;1;73,8687;m%;97,18;0,262;0,218;0,504;1,43;0,145;0,001;0,005;0;0,017;0,157;0,0026;0,0001;0;0,0007;0;0,016;0,0016;0;0;0,0009;0,0021;0,033;0,008;0,0001;0,014;0,004;-687,253718
G18-0053;430438;S013542;P18-00206-LS-S1;0;1;73,9755;m%;97,17;0,261;0,218;0,507;1,426;0,143;0,001;0,005;0;0,018;0,153;0,0027;0,0001;0;0,0006;0;0,016;0,0015;0;0;0,0009;0,0021;0,031;0,022;0,0001;0,014;0,004;-687,2340453
G18-0053;430438;S013542;P18-00206-LS-S1;0;1;74,0822;m%;97,18;0,263;0,219;0,505;1,426;0,142;0,001;0,006;0;0,019;0,155;0,0025;0,0001;0;0,0007;0;0,017;0,0004;0;0;0,0009;0,0022;0,03;0,015;0,0001;0,011;0,004;-687,2145961
G18-0053;430438;S013542;P18-00206-LS-S1;0;1;74,2068;m%;97,19;0,26;0,217;0,506;1,425;0,144;0,001;0,005;0;0,018;0,152;0,0022;0;0;0,0007;0;0,016;0,0004;0;0;0,0011;0,0022;0,038;0,01;0,0001;0,01;0,001;-687,1921441
G18-0053;430438;S013542;P18-00206-LS-S1;0;1;74,3137;m%;97,18;0,262;0,216;0,509;1,42;0,146;0,001;0,006;0;0,019;0,151;0,0025;0;0;0,0007;0;0,015;0,0003;0;0;0,001;0,0021;0,029;0,021;0;0,011;0,004;-687,1731049
G18-0053;430438;S013542;P18-00206-LS-S1;0;1;74,4206;m%;97,19;0,264;0,222;0,51;1,425;0,148;0,001;0,005;0;0,018;0,15;0,0027;0;0;0,0006;0;0,016;0;0;0;0,001;0,0022;0,026;0,008;0;0,012;0,001;-687,1542722
G18-0053;430438;S013542;P18-00206-LS-S1;0;1;74,5455;m%;97,17;0,266;0,22;0,509;1,425;0,146;0,001;0,005;0;0,02;0,152;0,0023;0;0;0,0007;0;0,017;0,0006;0,001;0;0,001;0,0022;0,036;0,01;0,0001;0,011;0,002;-687,1325305
G18-0053;430438;S013542;P18-00206-LS-S1;0;1;74,6525;m%;97,17;0,271;0,217;0,51;1,423;0,148;0,001;0,006;0;0,018;0,152;0,0023;0;0;0,0006;0;0,016;0,0002;0;0;0,0009;0,0021;0,035;0,012;0,0002;0,012;0,002;-687,1141294
G18-0053;430438;S013542;P18-00206-LS-S1;0;1;74,7594;m%;97,19;0,253;0,218;0,509;1,424;0,146;0,001;0,006;0;0,018;0,151;0,0021;0,0001;0;0,0006;0;0,016;0,0008;0;0;0,0009;0,0021;0,035;0,011;0,0002;0,011;0,005;-687,0959529
G18-0053;430438;S013542;P18-00206-LS-S1;0;1;74,8664;m%;97,18;0,255;0,221;0,51;1,42;0,144;0,001;0,005;0;0,017;0,15;0,0024;0;0;0,0007;0;0,016;0,0014;0,001;0;0,001;0,0021;0,037;0,016;0,0002;0,014;0,006;-687,0779672
G18-0053;430438;S013542;P18-00206-LS-S1;0;1;74,9913;m%;97,19;0,261;0,223;0,509;1,424;0,146;0,001;0,006;0;0,016;0,148;0,0025;0;0;0,0008;0;0,016;0,0011;0,001;0;0,0008;0,0021;0,032;0,007;0,0002;0,015;0,001;-687,0572357
G18-0053;430438;S013542;P18-00206-LS-S1;0;1;75,0982;m%;97,18;0,26;0,222;0,507;1,42;0,144;0,001;0,005;0;0,019;0,149;0,0024;0;0;0,0006;0;0,017;0,0006;0,002;0;0,0009;0,0021;0,029;0,024;0,0002;0,011;0,004;-687,0397174
G18-0053;430438;S013542;P18-00206-LS-S1;0;1;75,2053;m%;97,18;0,258;0,221;0,508;1,426;0,145;0,001;0,005;0;0,019;0,147;0,0023;0;0;0,0007;0;0,017;0,0007;0;0;0,0009;0,0021;0,037;0,015;0;0,011;0,006;-687,0223748
G18-0053;430438;S013542;P18-00206-LS-S1;0;1;75,3303;m%;97,18;0,251;0,222;0,512;1,421;0,148;0,001;0,006;0;0,02;0,151;0,0024;0;0;0,0007;0;0,016;0,0001;0;0;0,0009;0,0022;0,037;0,011;0,0001;0,011;0,004;-687,0023979
G18-0053;430438;S013542;P18-00206-LS-S1;0;1;75,4375;m%;97,16;0,25;0,22;0,513;1,423;0,147;0,001;0,006;0;0,02;0,153;0,0023;0;0;0,0007;0;0,016;0,0006;0;0;0,001;0,0022;0,039;0,027;0,0002;0,012;0,005;-686,9854926
G18-0053;430438;S013542;P18-00206-LS-S1;0;1;75,5446;m%;97,18;0,253;0,219;0,509;1,424;0,146;0,001;0,006;0;0,019;0,149;0,0023;0;0;0,0006;0;0,018;0;0;0;0,0009;0,0021;0,032;0,023;0,0001;0,012;0,006;-686,9688124
G18-0053;430438;S013542;P18-00206-LS-S1;0;1;75,6517;m%;97,19;0,254;0,22;0,51;1,422;0,144;0,001;0,005;0;0,019;0,148;0,0025;0,0001;0;0,0007;0;0,017;0;0;0;0,0009;0,0021;0,03;0,014;0,0001;0,011;0,004;-686,9523416
G18-0053;430438;S013542;P18-00206-LS-S1;0;1;75,7766;m%;97,18;0,254;0,219;0,51;1,424;0,144;0,001;0,005;0;0,02;0,153;0,0028;0;0;0,0008;0;0,015;0,0007;0;0;0,001;0,0021;0,035;0,012;0;0,012;0,003;-686,9333979
G18-0053;430438;S013542;P18-00206-LS-S1;0;1;75,8838;m%;97,19;0,253;0,22;0,512;1,415;0,146;0,001;0,006;0;0,022;0,15;0,0027;0;0;0,0006;0;0,015;0,0025;0;0;0,001;0,0022;0,03;0,019;0,0001;0,011;0,004;-686,9173661
G18-0053;430438;S013542;P18-00206-LS-S1;0;1;75,991;m%;97,19;0,254;0,218;0,513;1,417;0,146;0,001;0,006;0;0,018;0,152;0,0022;0;0;0,0005;0;0,015;0,0004;0,001;0;0,001;0,0022;0,034;0,011;0,0001;0,012;0,007;-686,9015444
G18-0053;430438;S013542;P18-00206-LS-S1;0;1;76,0983;m%;97,18;0,258;0,22;0,511;1,42;0,144;0,001;0,005;0;0,018;0,152;0,0023;0;0;0,0006;0;0,015;0;0,001;0;0,0009;0,0021;0,033;0,021;0,0002;0,014;0,006;-686,8859183
G18-0053;430438;S013542;P18-00206-LS-S1;0;1;76,2235;m%;97,18;0,253;0,222;0,512;1,424;0,146;0,001;0,006;0;0,016;0,15;0,0024;0;0;0,0007;0;0,014;0,001;0,001;0;0,0009;0,0021;0,034;0,018;0,0002;0,014;0,007;-686,8679517
G18-0053;430438;S013542;P18-00206-LS-S1;0;1;76,3307;m%;97,17;0,249;0,218;0,514;1,426;0,149;0,001;0,006;0;0,018;0,145;0,0023;0;0;0,0006;0;0,016;0,0011;0,002;0;0,0009;0,0021;0,042;0,017;0,0001;0,012;0,008;-686,8527961
G18-0053;430438;S013542;P18-00206-LS-S1;0;1;76,438;m%;97,18;0,252;0,22;0,512;1,423;0,147;0,001;0,005;0;0,018;0,148;0,0025;0;0;0,0006;0;0,017;0,0003;0,001;0;0,0009;0,0022;0,035;0,018;0,0001;0,011;0,004;-686,8378369
G18-0053;430438;S013542;P18-00206-LS-S1;0;1;76,5454;m%;97,17;0,259;0,224;0,511;1,419;0,149;0,001;0,005;0;0,02;0,15;0,0026;0;0;0,0006;0;0,017;0;0;0;0,0009;0,0022;0,03;0,025;0,0001;0,014;0,005;-686,8230749
G18-0053;430438;S013542;P18-00206-LS-S1;0;1;76,6707;m%;97,17;0,252;0,223;0,512;1,426;0,147;0,001;0,005;0;0,018;0,15;0,0025;0;0;0,0006;0;0,015;0,0003;0;0;0,0009;0,0021;0,033;0,024;0,0001;0,011;0,003;-686,8061194
G18-0053;430438;S013542;P18-00206-LS-S1;0;1;76,778;m%;97,17;0,248;0,222;0,514;1,428;0,145;0,001;0,005;0;0,021;0,153;0,0022;0;0;0,0006;0;0,017;0,001;0,001;0;0,0009;0,0021;0,029;0,025;0,0002;0,011;0,006;-686,7918282
G18-0053;430438;S013542;P18-00206-LS-S1;0;1;76,8854;m%;97,16;0,252;0,218;0,513;1,42;0,149;0,001;0,005;0;0,022;0,153;0,0022;0;0;0,0007;0;0,017;0,0004;0,001;0;0,001;0,0022;0,034;0,029;0,0001;0,013;0,006;-686,7777347
G18-0053;430438;S013542;P18-00206-LS-S1;0;1;76,9927;m%;97,17;0,25;0,218;0,511;1,413;0,151;0,001;0,006;0;0,02;0,148;0,0024;0;0;0,0008;0;0,017;0,0004;0,001;0;0,0009;0,0021;0,035;0,029;0,0002;0,014;0,01;-686,7638652
G18-0053;430438;S013542;P18-00206-LS-S1;0;1;77,1179;m%;97,18;0,251;0,22;0,512;1,413;0,149;0,001;0,005;0;0,02;0,151;0,0025;0;0;0,0007;0;0,016;0,0003;0,001;0;0,0009;0,0021;0,036;0,021;0,0001;0,012;0,005;-686,7479484
G18-0053;430438;S013542;P18-00206-LS-S1;0;1;77,2253;m%;97,18;0,248;0,224;0,511;1,419;0,15;0,001;0,006;0;0,018;0,151;0,0024;0;0;0,0007;0;0,017;0,0001;0;0;0,001;0,0021;0,037;0,014;0;0,013;0,006;-686,7345231
G18-0053;430438;S013542;P18-00206-LS-S1;0;1;77,3329;m%;97,2;0,247;0,219;0,51;1,418;0,144;0,001;0,005;0;0,017;0,146;0,0023;0;0;0,0006;0;0,017;0,0001;0,001;0;0,0009;0,0021;0,041;0,009;0,0001;0,014;0,002;-686,7212845
G18-0053;430438;S013542;P18-00206-LS-S1;0;1;77,4404;m%;97,22;0,242;0,213;0,506;1,416;0,151;0,001;0,006;0;0,018;0,147;0,0022;0;0;0,0006;0;0,017;0;0,002;0;0,001;0,0021;0,033;0,013;0,0001;0,013;0,002;-686,7082697
G18-0053;430438;S013542;P18-00206-LS-S1;0;1;77,5658;m%;97,21;0,25;0,212;0,511;1,406;0,151;0,001;0,006;0;0,02;0,146;0,0023;0;0;0,0006;0;0,016;0;0,001;0;0,001;0,0021;0,029;0,016;0,0001;0,013;0,008;-686,6933548
G18-0053;430438;S013542;P18-00206-LS-S1;0;1;77,6732;m%;97,2;0,245;0,217;0,516;1,413;0,151;0,001;0,006;0;0,019;0,146;0,0024;0;0;0,0007;0;0,016;0;0;0;0,001;0,0022;0,028;0,016;0,0001;0,012;0,008;-686,6808094
G18-0053;430438;S013542;P18-00206-LS-S1;0;1;77,7806;m%;97,21;0,248;0,215;0,511;1,406;0,146;0,001;0,006;0;0,018;0,147;0,0024;0;0;0,0006;0;0,017;0,0001;0,001;0;0,0011;0,0021;0,033;0,014;0,0001;0,012;0,005;-686,6684747
G18-0053;430438;S013542;P18-00206-LS-S1;0;1;77,8881;m%;97,21;0,249;0,21;0,513;1,411;0,148;0,001;0,005;0;0,016;0,15;0,0024;0;0;0,0006;0;0,016;0,0015;0;0;0,001;0,0022;0,029;0,016;0,0001;0,013;0,006;-686,6563394
G18-0053;430438;S013542;P18-00206-LS-S1;0;1;78,0135;m%;97,2;0,245;0,211;0,516;1,407;0,153;0,001;0,005;0;0,02;0,147;0,0026;0;0;0,0007;0;0,017;0,0001;0;0;0,001;0,0021;0,027;0,022;0,0001;0,015;0,005;-686,64245
G18-0053;430438;S013542;P18-00206-LS-S1;0;1;78,1211;m%;97,19;0,237;0,21;0,514;1,411;0,153;0,001;0,005;0;0,021;0,15;0,0025;0,0001;0;0,0007;0;0,016;0,0004;0;0;0,001;0,0021;0,031;0,03;0;0,014;0,006;-686,6307608
G18-0053;430438;S013542;P18-00206-LS-S1;0;1;78,2288;m%;97,2;0,237;0,208;0,511;1,423;0,152;0,001;0,006;0;0,019;0,151;0,0022;0,0001;0;0,0007;0;0,016;0,0001;0,002;0;0,0009;0,0021;0,031;0,02;0;0,012;0,008;-686,6192721
G18-0053;430438;S013542;P18-00206-LS-S1;0;1;78,3364;m%;97,2;0,247;0,213;0,511;1,411;0,149;0,001;0,006;0;0,021;0,15;0,0023;0;0;0,0006;0;0,017;0;0,001;0;0,001;0,0021;0,026;0,028;0;0,012;0,005;-686,608005
G18-0053;430438;S013542;P18-00206-LS-S1;0;1;78,4619;m%;97,2;0,244;0,209;0,516;1,409;0,15;0,001;0,005;0;0,018;0,147;0,0026;0,0001;0;0,0006;0;0,017;0,0001;0,001;0;0,001;0,0021;0,032;0,025;0,0001;0,012;0,006;-686,5951297
G18-0053;430438;S013542;P18-00206-LS-S1;0;1;78,5695;m%;97,21;0,247;0,209;0,514;1,409;0,151;0,001;0,006;0;0,018;0,147;0,0025;0;0;0,0007;0;0,017;0,0001;0,002;0;0,001;0,0021;0,03;0,017;0,0001;0,012;0,004;-686,5843188
G18-0053;430438;S013542;P18-00206-LS-S1;0;1;78,6773;m%;97,21;0,243;0,206;0,515;1,409;0,149;0,001;0,005;0;0,021;0,152;0,0027;0;0;0,0006;0;0,017;0;0,001;0;0,001;0,0021;0,031;0,009;0;0,012;0,006;-686,5736988
G18-0053;430438;S013542;P18-00206-LS-S1;0;1;78,785;m%;97,2;0,245;0,21;0,518;1,412;0,151;0,001;0,006;0;0,022;0,152;0,0028;0;0;0,0006;0;0,017;0;0;0;0,0011;0,0021;0,037;0,009;0,0002;0,012;0,002;-686,5632991
G18-0053;430438;S013542;P18-00206-LS-S1;0;1;78,9105;m%;97,21;0,242;0,207;0,516;1,411;0,149;0,001;0,006;0;0,02;0,149;0,0029;0;0;0,0006;0;0,016;0,0002;0;0;0,0011;0,0021;0,039;0,009;0,0002;0,014;0,003;-686,551446
G18-0053;430438;S013542;P18-00206-LS-S1;0;1;79,0182;m%;97,22;0,242;0,206;0,515;1,406;0,149;0,001;0,006;0;0,019;0,145;0,0028;0;0;0,0007;0;0,017;0,0017;0;0;0,001;0,0021;0,033;0,015;0,0001;0,013;0,004;-686,5415013
G18-0053;430438;S013542;P18-00206-LS-S1;0;1;79,126;m%;97,22;0,239;0,208;0,518;1,401;0,151;0,001;0,005;0;0,018;0,149;0,0025;0;0;0,0008;0;0,016;0,0014;0;0;0,0011;0,0021;0,033;0,014;0,0001;0,012;0,007;-686,5317576
G18-0053;430438;S013542;P18-00206-LS-S1;0;1;79,2338;m%;97,23;0,235;0,212;0,517;1,402;0,155;0,001;0,006;0;0,02;0,147;0,0026;0;0;0,0006;0;0,015;0,0004;0;0;0,0009;0,0021;0,03;0,013;0,0001;0,01;0,002;-686,5222237
G18-0053;430438;S013542;P18-00206-LS-S1;0;1;79,3416;m%;97,23;0,234;0,212;0,511;1,413;0,149;0,001;0,006;0;0,019;0,146;0,0028;0,0001;0;0,0006;0;0,016;0,0002;0,001;0;0,0009;0,0021;0,028;0,01;0,0002;0,012;0,005;-686,5128994
G18-0053;430438;S013542;P18-00206-LS-S1;0;1;79,4674;m%;97,22;0,224;0,212;0,512;1,406;0,148;0,001;0,005;0;0,019;0,154;0,0027;0;0;0,0007;0;0,018;0,002;0,002;0;0,001;0,0021;0,036;0,017;0,0003;0,012;0,002;-686,5022829
G18-0053;430438;S013542;P18-00206-LS-S1;0;1;79,5753;m%;97,21;0,236;0,207;0,511;1,403;0,15;0,001;0,006;0;0,019;0,147;0,0029;0;0;0,0007;0;0,016;0,001;0,001;0;0,0009;0,0021;0,039;0,026;0,0003;0,013;0,004;-686,4934038
G18-0053;430438;S013542;P18-00206-LS-S1;0;1;79,6831;m%;97,22;0,232;0,208;0,515;1,406;0,151;0,001;0,006;0;0,018;0,148;0,0027;0;0;0,0006;0;0,017;0,0005;0,002;0;0,001;0,0022;0,034;0,019;0,0002;0,012;0,004;-686,4847417
G18-0053;430438;S013542;P18-00206-LS-S1;0;1;79,791;m%;97,2;0,234;0,209;0,519;1,411;0,151;0,001;0,006;0;0,019;0,149;0,0022;0;0;0,0007;0;0,017;0,0014;0,002;0;0,001;0,0021;0,031;0,025;0,0001;0,014;0,007;-686,4762802
G18-0053;430438;S013542;P18-00206-LS-S1;0;1;79,9169;m%;97,19;0,236;0,214;0,515;1,409;0,15;0,001;0,006;0;0,019;0,151;0,0024;0;0;0,0008;0;0,018;0,0006;0,002;0;0,0009;0,0021;0,037;0,025;0,0001;0,014;0,008;-686,4666706
G18-0053;430438;S013542;P18-00206-LS-S1;0;1;80,025;m%;97,18;0,239;0,213;0,518;1,41;0,153;0,001;0,006;0;0,021;0,152;0,0027;0;0;0,0007;0;0,016;0;0,001;0;0,0009;0,0021;0,032;0,027;0,0001;0,016;0,006;-686,4586457
G18-0053;430438;S013542;P18-00206-LS-S1;0;1;80,1331;m%;97,18;0,236;0,214;0,517;1,416;0,152;0,001;0,006;0;0,02;0,15;0,0029;0,0001;0;0,0007;0;0,016;0;0,001;0;0,001;0,0021;0,039;0,022;0,0001;0,014;0,009;-686,4508292
G18-0053;430438;S013542;P18-00206-LS-S1;0;1;80,2412;m%;97,19;0,236;0,217;0,52;1,415;0,15;0,001;0,006;0;0,019;0,15;0,0024;0;0;0,0008;0;0,017;0,0007;0;0;0,001;0,0021;0,037;0,02;0,0002;0,013;0,005;-686,4432207
G18-0053;430438;S013542;P18-00206-LS-S1;0;1;80,3492;m%;97,2;0,232;0,216;0,518;1,41;0,148;0,001;0,005;0;0,018;0,148;0,0025;0;0;0,0008;0;0,016;0;0,001;0;0,001;0,0021;0,04;0,018;0,0002;0,013;0,008;-686,4358267
G18-0053;430438;S013542;P18-00206-LS-S1;0;1;80,4752;m%;97,2;0,231;0,22;0,518;1,425;0,148;0,001;0,005;0;0,018;0,148;0,0024;0;0;0,0007;0;0,017;0,0004;0,001;0;0,0011;0,0021;0,033;0,013;0,0002;0,012;0,007;-686,4274617
G18-0053;430438;S013542;P18-00206-LS-S1;0;1;80,5833;m%;97,18;0,24;0,219;0,52;1,422;0,152;0,001;0,005;0;0,017;0,148;0,0026;0;0;0,0007;0;0,018;0,001;0,001;0;0,0011;0,0021;0,034;0,015;0,0002;0,011;0,008;-686,420509
G18-0053;430438;S013542;P18-00206-LS-S1;0;1;80,6915;m%;97,19;0,24;0,221;0,521;1,416;0,153;0,001;0,005;0;0,017;0,149;0,0029;0;0;0,0007;0;0,016;0;0,001;0;0,0012;0,0021;0,029;0,014;0,0001;0,011;0,006;-686,4137565
G18-0053;430438;S013542;P18-00206-LS-S1;0;1;80,7996;m%;97,18;0,244;0,225;0,517;1,413;0,152;0,001;0,006;0;0,018;0,152;0,0024;0;0;0,0007;0;0,016;0;0,001;0;0,001;0,0021;0,03;0,024;0,0001;0,012;0,006;-686,4072162
G18-0053;430438;S013542;P18-00206-LS-S1;0;1;80,9259;m%;97,18;0,235;0,224;0,51;1,42;0,151;0,001;0,006;0;0,02;0,157;0,0026;0;0;0,0007;0;0,018;0,0006;0;0;0,001;0,0021;0,037;0,019;0,0001;0,012;0,004;-686,399835
G18-0053;430438;S013542;P18-00206-LS-S1;0;1;81,034;m%;97,17;0,24;0,224;0,521;1,424;0,152;0,001;0,006;0;0,019;0,151;0,0024;0;0;0,0006;0;0,017;0,0002;0;0;0,001;0,0021;0,033;0,012;0;0,011;0,009;-686,3937395
G18-0053;430438;S013542;P18-00206-LS-S1;0;1;81,1422;m%;97,15;0,239;0,225;0,523;1,422;0,149;0,001;0,006;0;0,021;0,152;0,0024;0;0;0,0008;0;0,017;0,0006;0,002;0;0,0011;0,0021;0,042;0,02;0,0002;0,012;0,006;-686,3878431
G18-0053;430438;S013542;P18-00206-LS-S1;0;1;81,2504;m%;97,14;0,244;0,224;0,52;1,425;0,151;0,001;0,005;0;0,02;0,147;0,0028;0;0;0,0007;0;0,017;0,0013;0,001;0;0,0011;0,0021;0,034;0,041;0,0001;0,012;0,007;-686,382151
G18-0053;430438;S013542;P18-00206-LS-S1;0;1;81,3586;m%;97,15;0,236;0,226;0,521;1,432;0,151;0,001;0,005;0;0,019;0,152;0,0024;0;0;0,0007;0;0,017;0,0007;0,001;0;0,001;0,0021;0,037;0,026;0,0001;0,014;0,004;-686,3766625
G18-0053;430438;S013542;P18-00206-LS-S1;0;1;81,485;m%;97,14;0,241;0,233;0,518;1,433;0,151;0,001;0,006;0;0,021;0,153;0,0025;0;0;0,0007;0;0,018;0,001;0;0;0,001;0,0021;0,038;0,02;0,0002;0,012;0,004;-686,3705082
G18-0053;430438;S013542;P18-00206-LS-S1;0;1;81,5934;m%;97,17;0,24;0,23;0,519;1,428;0,154;0,001;0,006;0;0,02;0,148;0,0026;0;0;0,0006;0;0,017;0,0017;0,001;0;0,001;0,0021;0,03;0,013;0,0003;0,012;0,003;-686,3654506
G18-0053;430438;S013542;P18-00206-LS-S1;0;1;81,7016;m%;97,17;0,235;0,23;0,517;1,424;0,152;0,001;0,006;0;0,021;0,147;0,0026;0;0;0,0006;0;0,017;0,0002;0,001;0;0,0011;0,0021;0,04;0,013;0,0002;0,013;0,006;-686,3606044
G18-0053;430438;S013542;P18-00206-LS-S1;0;1;81,8099;m%;97,16;0,237;0,231;0,519;1,426;0,154;0,001;0,006;0;0,021;0,151;0,0022;0;0;0,0006;0;0,017;0,0007;0;0;0,0011;0,0021;0,039;0,016;0,0002;0,014;0,003;-686,3559555
G18-0053;430438;S013542;P18-00206-LS-S1;0;1;81,9182;m%;97,16;0,234;0,23;0,517;1,424;0,154;0,001;0,005;0;0,017;0,153;0,0024;0;0;0,0006;0;0,016;0,0012;0,001;0;0,001;0,0021;0,036;0,023;0,0001;0,014;0,005;-686,3515078
G18-0053;430438;S013542;P18-00206-LS-S1;0;1;82,0446;m%;97,19;0,234;0,227;0,518;1,414;0,155;0,001;0,005;0;0,017;0,15;0,0026;0;0;0,0007;0;0,015;0,0007;0,001;0;0,001;0,0021;0,025;0,018;0,0001;0,013;0,005;-686,3465704
G18-0053;430438;S013542;P18-00206-LS-S1;0;1;82,1529;m%;97,17;0,227;0,228;0,518;1,421;0,155;0,001;0,005;0;0,019;0,15;0,0025;0;0;0,0007;0;0,016;0,0018;0,002;0;0,0011;0,0021;0,039;0,023;0,0001;0,014;0,004;-686,3425567
G18-0053;430438;S013542;P18-00206-LS-S1;0;1;82,2613;m%;97,15;0,237;0,229;0,519;1,428;0,158;0,001;0,005;0;0,021;0,15;0,0024;0;0;0,0008;0;0,017;0,0003;0;0;0,001;0,0021;0,044;0,017;0,0003;0,013;0,005;-686,3387387
G18-0053;430438;S013542;P18-00206-LS-S1;0;1;82,3698;m%;97,17;0,232;0,229;0,518;1,427;0,155;0,001;0,006;0;0,022;0,151;0,0022;0,0001;0;0,0007;0;0,016;0;0,002;0;0,001;0,0021;0,033;0,018;0,0001;0,013;0,002;-686,3351165
G18-0053;430438;S013542;P18-00206-LS-S1;0;1;82,4782;m%;97,18;0,23;0,227;0,515;1,423;0,157;0,001;0,006;0;0,02;0,149;0,0026;0,0002;0;0,0007;0;0,017;0;0,002;0;0,0011;0,0021;0,034;0,016;0,0001;0,013;0,003;-686,331696
G18-0053;430438;S013542;P18-00206-LS-S1;0;1;82,6047;m%;97,19;0,231;0,226;0,518;1,418;0,155;0,001;0,006;0;0,02;0,146;0,0024;0;0;0,0008;0;0,018;0;0,001;0;0,0011;0,0021;0,035;0,017;0,0001;0,014;0,002;-686,3279541
G18-0053;430438;S013542;P18-00206-LS-S1;0;1;82,7132;m%;97,2;0,239;0,222;0,517;1,418;0,152;0,001;0,006;0;0,02;0,146;0,0025;0,0001;0;0,0008;0;0,016;0,0013;0,002;0;0,0011;0,0021;0,032;0,008;0,0001;0,013;0,003;-686,3249583
G18-0053;430438;S013542;P18-00206-LS-S1;0;1;82,8218;m%;97,19;0,235;0,229;0,52;1,405;0,152;0,001;0,005;0;0,019;0,148;0,0027;0;0;0,0008;0;0,017;0,0017;0,003;0;0,0011;0,0021;0,037;0,018;0,0002;0,011;0,001;-686,3221563
G18-0053;430438;S013542;P18-00206-LS-S1;0;1;82,9303;m%;97,21;0,229;0,222;0,517;1,41;0,152;0,001;0,005;0;0,019;0,15;0,0028;0;0;0,0007;0;0,016;0,001;0,001;0;0,0011;0,0021;0,034;0,015;0,0002;0,013;0,003;-686,3195528
G18-0053;430438;S013542;P18-00206-LS-S1;0;1;83,039;m%;97,19;0,227;0,223;0,513;1,416;0,155;0,001;0,005;0;0,019;0,15;0,0029;0;0;0,0008;0;0,017;0;0,001;0;0,0011;0,0021;0,039;0,019;0,0003;0,012;0,007;-686,31714
G18-0053;430438;S013542;P18-00206-LS-S1;0;1;83,1476;m%;97,18;0,231;0,223;0,518;1,413;0,155;0,001;0,005;0;0,02;0,148;0,0032;0;0;0,0007;0;0,016;0,0005;0,001;0;0,001;0,0021;0,043;0,019;0,0003;0,013;0,005;-686,314924
G18-0053;430438;S013542;P18-00206-LS-S1;0;1;83,2744;m%;97,18;0,235;0,223;0,522;1,411;0,152;0,001;0,006;0;0,02;0,15;0,003;0;0;0,0008;0;0,017;0,0015;0,001;0;0,001;0,0021;0,037;0,018;0,0002;0,015;0,004;-686,3125818
G18-0053;430438;S013542;P18-00206-LS-S1;0;1;83,383;m%;97,19;0,236;0,221;0,523;1,397;0,155;0,001;0,006;0;0,02;0,146;0,0027;0;0;0,0008;0;0,016;0,0032;0;0;0,001;0,0021;0,036;0,02;0,0002;0,013;0,01;-686,3107849
G18-0053;430438;S013542;P18-00206-LS-S1;0;1;83,4916;m%;97,2;0,235;0,219;0,517;1,41;0,154;0,001;0,006;0;0,019;0,147;0,0026;0;0;0,0007;0;0,017;0,0001;0,001;0;0,0011;0,0021;0,031;0,026;0,0001;0,011;0,007;-686,30918
G18-0053;430438;S013542;P18-00206-LS-S1;0;1;83,6002;m%;97,19;0,231;0,218;0,52;1,407;0,153;0,001;0,006;0;0,021;0,146;0,0028;0;0;0,0008;0;0,018;0,0006;0,001;0;0,0011;0,0021;0,038;0,031;0,0001;0,012;0,005;-686,3077663
G18-0053;430438;S013542;P18-00206-LS-S1;0;1;83,709;m%;97,19;0,231;0,219;0,522;1,404;0,152;0,001;0,006;0;0,019;0,145;0,003;0,0001;0;0,0008;0;0,018;0,0008;0,001;0;0,0011;0,0021;0,039;0,026;0,0001;0,013;0,004;-686,3065409
G18-0053;430438;S013542;P18-00206-LS-S1;0;1;83,8358;m%;97,2;0,226;0,219;0,522;1,407;0,155;0,001;0,006;0;0,017;0,147;0,003;0,0001;0;0,0008;0;0,017;0,0005;0,002;0;0,0012;0,0021;0,036;0,024;0,0001;0,012;0;-686,3053528
G18-0053;430438;S013542;P18-00206-LS-S1;0;1;83,9446;m%;97,18;0,231;0,22;0,52;1,416;0,156;0,001;0,006;0;0,019;0,149;0,0025;0,0001;0;0,0007;0;0,018;0,0003;0,001;0;0,001;0,0021;0,037;0,019;0,0002;0,013;0,004;-686,3045382
G18-0053;430438;S013542;P18-00206-LS-S1;0;1;84,0534;m%;97,18;0,237;0,223;0,523;1,415;0,155;0,001;0,006;0;0,019;0,151;0,0027;0;0;0,0008;0;0,018;0,0007;0;0;0,001;0,0021;0,042;0,003;0,0002;0,015;0,01;-686,3039119
G18-0053;430438;S013542;P18-00206-LS-S1;0;1;84,1623;m%;97,18;0,234;0,225;0,522;1,418;0,154;0,001;0,005;0;0,018;0,148;0,0027;0,0001;0;0,0006;0;0,018;0,0001;0;0;0,0011;0,0021;0,036;0,014;0,0002;0,012;0,009;-686,3034727
G18-0053;430438;S013542;P18-00206-LS-S1;0;1;84,2711;m%;97,19;0,233;0,224;0,518;1,413;0,157;0,001;0,006;0;0,019;0,146;0,0024;0,0001;0;0,0006;0;0,017;0,0002;0,001;0;0,0011;0,0021;0,036;0,018;0,0001;0,011;0,005;-686,3032204
G18-0053;430438;S013542;P18-00206-LS-S1;0;1;84,3799;m%;97,18;0,227;0,225;0,519;1,412;0,156;0,001;0,005;0;0,022;0,146;0,0023;0,0002;0;0,0007;0;0,018;0,0003;0;0;0,001;0,0021;0,039;0,02;0,0001;0,013;0,006;-686,3031537
G18-0053;430438;S013542;P18-00206-LS-S1;0;1;84,5068;m%;97,21;0,222;0,22;0,518;1,411;0,153;0,001;0,006;0;0,02;0,145;0,0024;0,0001;0;0,0007;0;0,018;0;0,001;0;0,0011;0,0021;0,041;0,007;0,0001;0,016;0,007;-686,3033089
G18-0053;430438;S013542;P18-00206-LS-S1;0;1;84,6156;m%;97,21;0,223;0,218;0,521;1,412;0,154;0,001;0,006;0;0,018;0,147;0,002;0,0001;0;0,0007;0;0,019;0,0007;0;0;0,001;0,0021;0,042;0,01;0,0001;0,012;0,002;-686,3036408
G18-0053;430438;S013542;P18-00206-LS-S1;0;1;84,7244;m%;97,2;0,222;0,217;0,524;1,417;0,155;0,001;0,006;0;0,019;0,148;0,0024;0;0;0,0008;0;0,018;0;0,001;0;0,001;0,002;0,032;0,013;0,0001;0,012;0,006;-686,3041551
G18-0053;430438;S013542;P18-00206-LS-S1;0;1;84,8333;m%;97,22;0,224;0,217;0,522;1,408;0,155;0,001;0,005;0;0,017;0,149;0,0023;0;0;0,0008;0;0,017;0,0011;0,001;0;0,0011;0,0021;0,027;0,011;0,0002;0,012;0,006;-686,3048515
G18-0053;430438;S013542;P18-00206-LS-S1;0;1;84,9422;m%;97,2;0,231;0,219;0,518;1,412;0,159;0,001;0,006;0;0,019;0,147;0,0024;0;0;0,0007;0;0,016;0,0009;0,001;0;0,0011;0,0021;0,034;0,011;0,0002;0,014;0,004;-686,3057287
G18-0053;430438;S013542;P18-00206-LS-S1;0;1;85,0511;m%;97,2;0,226;0,223;0,518;1,405;0,158;0,001;0,006;0;0,019;0,146;0,0026;0;0;0,0007;0;0,017;0;0,003;0;0,0012;0,0021;0,038;0,018;0,0002;0,015;0,003;-686,3067856
G18-0053;430438;S013542;P18-00206-LS-S1;0;1;85,1782;m%;97,22;0,227;0,219;0,517;1,403;0,153;0,001;0,006;0;0,019;0,144;0,0024;0;0;0,0007;0;0,016;0,0006;0;0;0,0012;0,0021;0,032;0,022;0,0002;0,014;0,003;-686,3082449
G18-0053;430438;S013542;P18-00206-LS-S1;0;1;85,2871;m%;97,23;0,222;0,208;0,521;1,404;0,158;0,001;0,006;0;0,019;0,145;0,0025;0;0;0,0006;0;0,017;0,0011;0,001;0;0,0011;0,0021;0,03;0,011;0,0002;0,013;0,003;-686,3096875
G18-0053;430438;S013542;P18-00206-LS-S1;0;1;85,3961;m%;97,23;0,226;0,213;0,522;1,402;0,156;0,001;0,006;0;0,017;0,149;0,0027;0;0;0,0006;0;0,02;0,0007;0;0;0,0011;0,0021;0,025;0,012;0,0001;0,013;0,003;-686,3113079
G18-0053;430438;S013542;P18-00206-LS-S1;0;1;85,5053;m%;97,22;0,219;0,21;0,525;1,396;0,159;0,001;0,006;0;0,019;0,152;0,0029;0;0;0,0007;0;0,017;0;0;0;0,001;0,0021;0,04;0,012;0,0002;0,012;0,004;-686,3131073
G18-0053;430438;S013542;P18-00206-LS-S1;0;1;85,6144;m%;97,22;0,216;0,21;0,522;1,393;0,158;0,001;0,005;0;0,019;0,153;0,0028;0;0;0,0006;0;0,017;0,001;0;0;0,0011;0,002;0,042;0,02;0,0001;0,011;0,002;-686,3150798
G18-0053;430438;S013542;P18-00206-LS-S1;0;1;85,7235;m%;97,22;0,222;0,212;0,524;1,384;0,159;0,001;0,005;0;0,018;0,152;0,0025;0;0;0,0007;0;0,017;0,0041;0,001;0;0,0011;0,0021;0,04;0,018;0,0001;0,012;0,002;-686,3172259
G18-0053;430438;S013542;P18-00206-LS-S1;0;1;85,8508;m%;97,22;0,224;0,214;0,522;1,386;0,158;0,001;0,006;0;0,019;0,152;0,0026;0;0;0,0008;0;0,019;0,0012;0,002;0;0,0012;0,0021;0,033;0,017;0,0001;0,011;0,003;-686,3199477
G18-0053;430438;S013542;P18-00206-LS-S1;0;1;85,9599;m%;97,23;0,216;0,209;0,522;1,389;0,159;0,001;0,005;0;0,02;0,15;0,0026;0;0;0,0008;0;0,017;0,0003;0,002;0;0,0012;0,0021;0,033;0,024;0,0002;0,012;0,006;-686,3224657
G18-0053;430438;S013542;P18-00206-LS-S1;0;1;86,0691;m%;97,22;0,224;0,21;0,519;1,393;0,156;0,001;0,005;0;0,017;0,151;0,0025;0;0;0,0009;0;0,017;0,0003;0,001;0;0,0012;0,0021;0,039;0,024;0,0001;0,013;0,002;-686,3251559
G18-0053;430438;S013542;P18-00206-LS-S1;0;1;86,1783;m%;97,21;0,224;0,215;0,522;1,401;0,158;0,001;0,005;0;0,02;0,147;0,0023;0;0;0,0008;0;0,017;0,0006;0,001;0;0,0012;0,0021;0,038;0,021;0,0001;0,013;0,002;-686,3280151
G18-0053;430438;S013542;P18-00206-LS-S1;0;1;86,2874;m%;97,22;0,218;0,213;0,523;1,399;0,158;0,001;0,005;0;0,018;0,148;0,0026;0;0;0,0008;0;0,017;0,0007;0,001;0;0,0011;0,0021;0,032;0,02;0,0001;0,012;0,007;-686,331039
G18-0053;430438;S013542;P18-00206-LS-S1;0;1;86,3966;m%;97,22;0,222;0,211;0,527;1,399;0,157;0,001;0,006;0;0,019;0,145;0,0026;0;0;0,0007;0;0,017;0,001;0,001;0;0,0011;0,0021;0,029;0,019;0,0001;0,013;0,007;-686,3342319
G18-0053;430438;S013542;P18-00206-LS-S1;0;1;86,5058;m%;97,22;0,221;0,213;0,522;1,401;0,159;0,001;0,006;0;0,019;0,148;0,0027;0;0;0,0008;0;0,017;0,0015;0,002;0;0,0012;0,0021;0,027;0,023;0,0002;0,013;0,004;-686,3375899
G18-0053;430438;S013542;P18-00206-LS-S1;0;1;86,6332;m%;97,2;0,22;0,215;0,524;1,406;0,155;0,001;0,006;0;0,019;0,152;0,0026;0;0;0,0008;0;0,016;0,0006;0,001;0;0,0011;0,0021;0,036;0,017;0,0002;0,015;0,006;-686,3417145
G18-0053;430438;S013542;P18-00206-LS-S1;0;1;86,7425;m%;97,22;0,216;0,214;0,523;1,405;0,156;0,001;0,005;0;0,022;0,148;0,0024;0,0001;0;0,0008;0;0,016;0,0001;0,001;0;0,001;0,0021;0,029;0,02;0,0001;0,011;0,007;-686,3454292
G18-0053;430438;S013542;P18-00206-LS-S1;0;1;86,8519;m%;97,23;0,214;0,215;0,522;1,397;0,158;0,001;0,005;0;0,021;0,148;0,0024;0;0;0,0008;0;0,017;0,0012;0,001;0;0,0011;0,0021;0,032;0,014;0,0002;0,013;0,005;-686,3493088
G18-0053;430438;S013542;P18-00206-LS-S1;0;1;86,9612;m%;97,21;0,215;0,221;0,521;1,394;0,159;0,001;0,005;0;0,02;0,148;0,0025;0;0;0,0008;0;0,019;0,0013;0,001;0;0,001;0,0021;0,032;0,02;0,0002;0,015;0,007;-686,3533447
G18-0053;430438;S013542;P18-00206-LS-S1;0;1;87,0705;m%;97,22;0,22;0,219;0,522;1,398;0,16;0,001;0,006;0;0,02;0,144;0,0027;0;0;0,0008;0;0,019;0,0004;0,001;0;0,001;0,0021;0,033;0,014;0,0002;0,012;0,006;-686,3575391
G18-0053;430438;S013542;P18-00206-LS-S1;0;1;87,18;m%;97,2;0,221;0,217;0,523;1,4;0,161;0,001;0,006;0;0,021;0,147;0,0024;0;0;0,0009;0;0,018;0,0005;0,001;0;0,0011;0,0021;0,036;0,019;0,0002;0,013;0,003;-686,3618987
G18-0053;430438;S013542;P18-00206-LS-S1;0;1;87,2894;m%;97,2;0,221;0,216;0,526;1,403;0,159;0,001;0,006;0;0,02;0,148;0,0024;0;0;0,0007;0;0,018;0,0014;0,001;0;0,0011;0,002;0,041;0,017;0,0003;0,012;0,006;-686,3664104
G18-0053;430438;S013542;P18-00206-LS-S1;0;1;87,4171;m%;97,22;0,218;0,213;0,526;1,395;0,158;0,001;0,005;0;0,018;0,147;0,0023;0,0001;0;0,0008;0;0,017;0,0011;0,001;0;0,0012;0,002;0,037;0,011;0,0001;0,015;0,007;-686,3718721
G18-0053;430438;S013542;P18-00206-LS-S1;0;1;87,5266;m%;97,22;0,219;0,213;0,523;1,397;0,16;0,001;0,005;0;0,018;0,151;0,0025;0,0002;0;0,0007;0;0,017;0,0005;0,002;0;0,0012;0,0021;0,03;0,023;0,0003;0,011;0,006;-686,3767214
G18-0053;430438;S013542;P18-00206-LS-S1;0;1;87,6361;m%;97,22;0,216;0,216;0,52;1,393;0,157;0,001;0,005;0;0,018;0,145;0,0026;0,0001;0;0,0008;0;0,017;0;0,002;0;0,0011;0,0021;0,041;0,026;0,0003;0,013;0,006;-686,3817224
G18-0053;430438;S013542;P18-00206-LS-S1;0;1;87,7457;m%;97,21;0,218;0,216;0,521;1,399;0,157;0,001;0,005;0;0,018;0,147;0,0025;0;0;0,0007;0;0,016;0;0,001;0;0,0011;0,0021;0,041;0,022;0,0001;0,012;0,004;-686,3868783
G18-0053;430438;S013542;P18-00206-LS-S1;0;1;87,8554;m%;97,22;0,217;0,216;0,519;1,394;0,16;0,001;0,004;0;0,019;0,147;0,0029;0;0;0,0007;0;0,017;0,0015;0,001;0;0,0012;0,0021;0,041;0,023;0,0001;0,012;0,002;-686,3921881
G18-0053;430438;S013542;P18-00206-LS-S1;0;1;87,965;m%;97,2;0,22;0,215;0,52;1,402;0,159;0,001;0,005;0;0,022;0,146;0,0026;0;0;0,0008;0;0,017;0,0001;0;0;0,0011;0,002;0,049;0,02;0,0002;0,013;0,008;-686,3976405
G18-0053;430438;S013542;P18-00206-LS-S1;0;1;88,0747;m%;97,22;0,218;0,214;0,521;1,397;0,157;0,001;0,006;0;0,021;0,147;0,0028;0;0;0,0007;0;0,017;0;0,001;0;0,0012;0,0021;0,036;0,02;0,0001;0,012;0,004;-686,4032439
G18-0053;430438;S013542;P18-00206-LS-S1;0;1;88,1845;m%;97,2;0,217;0,221;0,521;1,399;0,157;0,001;0,005;0;0,018;0,15;0,0026;0,0001;0;0,0007;0;0,017;0;0,002;0;0,0012;0,0021;0,038;0,03;0,0001;0,012;0,003;-686,4089973
G18-0053;430438;S013542;P18-00206-LS-S1;0;1;88,3125;m%;97,21;0,218;0,222;0,522;1,398;0,157;0,001;0,005;0;0,019;0,149;0,0027;0,0001;0;0,0006;0;0,018;0,0005;0,001;0;0,0011;0,0021;0,032;0,026;0,0001;0,014;0,001;-686,415885
G18-0053;430438;S013542;P18-00206-LS-S1;0;1;88,4223;m%;97,19;0,222;0,223;0,524;1,408;0,159;0,001;0,005;0;0,019;0,148;0,0026;0;0;0,0007;0;0,018;0;0;0;0,0012;0,002;0,035;0,019;0,0002;0,015;0,006;-686,4219465
G18-0053;430438;S013542;P18-00206-LS-S1;0;1;88,5322;m%;97,2;0,222;0,221;0,522;1,405;0,16;0,001;0,005;0;0,019;0,15;0,0026;0;0;0,0008;0;0,018;0;0,001;0;0,0012;0,0021;0,04;0,017;0,0001;0,01;0,006;-686,4281534
G18-0053;430438;S013542;P18-00206-LS-S1;0;1;88,642;m%;97,21;0,22;0,218;0,516;1,398;0,163;0,001;0,005;0;0,021;0,149;0,0028;0;0;0,0008;0;0,018;0,0004;0,002;0;0,0012;0,0021;0,04;0,016;0,0001;0,012;0,004;-686,4344928
G18-0053;430438;S013542;P18-00206-LS-S1;0;1;88,7519;m%;97,2;0,222;0,222;0,516;1,403;0,161;0,001;0,005;0;0,019;0,148;0,0031;0;0;0,0008;0;0,018;0,0021;0,002;0;0,0012;0,0021;0,034;0,019;0,0001;0,013;0,002;-686,4409746
G18-0053;430438;S013542;P18-00206-LS-S1;0;1;88,8618;m%;97,2;0,219;0,221;0,523;1,399;0,159;0,001;0,005;0;0,018;0,154;0,0031;0;0;0,0008;0;0,017;0,0002;0,002;0;0,0012;0,0021;0,033;0,021;0,0001;0,011;0,005;-686,4475913
G18-0053;430438;S013542;P18-00206-LS-S1;0;1;88,9716;m%;97,2;0,224;0,219;0,521;1,401;0,159;0,001;0,006;0;0,018;0,149;0,003;0;0;0,0008;0;0,017;0,0004;0,001;0;0,0012;0,0021;0,038;0,02;0,0002;0,011;0,005;-686,454335
G18-0053;430438;S013542;P18-00206-LS-S1;0;1;89,0815;m%;97,19;0,221;0,222;0,522;1,408;0,158;0,001;0,005;0;0,018;0,147;0,0032;0;0;0,0007;0;0,018;0,0014;0,001;0;0,0012;0,0021;0,043;0,02;0,0002;0,012;0,003;-686,4612163
G18-0053;430438;S013542;P18-00206-LS-S1;0;1;89,1915;m%;97,19;0,223;0,224;0,518;1,408;0,164;0,001;0,005;0;0,018;0,151;0,0029;0;0;0,0007;0;0,018;0,0017;0,001;0;0,0012;0,0021;0,043;0,013;0,0001;0,013;0,002;-686,4682338
G18-0053;430438;S013542;P18-00206-LS-S1;0;1;89,3199;m%;97,2;0,218;0,219;0,521;1,406;0,164;0,001;0,006;0;0,02;0,15;0,0027;0;0;0,0008;0;0,016;0;0,002;0;0,0012;0,0021;0,035;0,02;0,0002;0,011;0,002;-686,4765872
G18-0053;430438;S013542;P18-00206-LS-S1;0;1;89,43;m%;97,2;0,219;0,219;0,521;1,405;0,158;0,001;0,006;0;0,019;0,148;0,0028;0,0001;0;0,0008;0;0,017;0,0002;0,002;0;0,0011;0,0021;0,04;0,014;0,0003;0,015;0,005;-686,483887
G18-0053;430438;S013542;P18-00206-LS-S1;0;1;89,5401;m%;97,2;0,218;0,223;0,523;1,405;0,159;0,001;0,005;0;0,019;0,149;0,0027;0;0;0,0009;0;0,018;0,0018;0,001;0;0,0012;0,0021;0,036;0,015;0,0002;0,013;0,006;-686,4913113
G18-0053;430438;S013542;P18-00206-LS-S1;0;1;89,6502;m%;97,2;0,226;0,224;0,523;1,405;0,159;0,001;0,005;0;0,021;0,147;0,0025;0;0;0,0009;0;0,017;0,0014;0,002;0;0,0011;0,0021;0,033;0,012;0,0002;0,013;0,005;-686,4988582
G18-0053;430438;S013542;P18-00206-LS-S1;0;1;89,7602;m%;97,19;0,218;0,226;0,524;1,407;0,159;0,001;0,005;0;0,021;0,149;0,0027;0;0;0,0007;0;0,017;0,0007;0,002;0;0,0011;0,002;0,037;0,021;0,0003;0,013;0,003;-686,506519
G18-0053;430438;S013542;P18-00206-LS-S1;0;1;89,8704;m%;97,19;0,215;0,223;0,525;1,409;0,161;0,001;0,005;0;0,021;0,15;0,003;0;0;0,0006;0;0,015;0;0,002;0;0,0013;0,002;0,042;0,018;0,0002;0,014;0,003;-686,5143127
G18-0053;430438;S013542;P18-00206-LS-S1;0;1;89,9806;m%;97,2;0,216;0,225;0,518;1,409;0,161;0,001;0,005;0;0,02;0,148;0,0032;0;0;0,0007;0;0,016;0,0003;0,001;0;0,0012;0,0021;0,036;0,013;0,0003;0,011;0,008;-686,5222236
G18-0053;430438;S013542;P18-00206-LS-S1;0;1;90,0908;m%;97,21;0,22;0,22;0,519;1,41;0,161;0,001;0,005;0;0,019;0,148;0,0029;0;0;0,0007;0;0,017;0,0001;0,001;0;0,0012;0,0021;0,037;0,01;0,0001;0,011;0,006;-686,5302498
G18-0053;430438;S013542;P18-00206-LS-S1;0;1;90,201;m%;97,19;0,224;0,226;0,523;1,406;0,162;0,001;0,006;0;0,021;0,149;0,0032;0;0;0,0008;0;0,017;0;0,002;0;0,0012;0,0021;0,037;0,01;0,0002;0,013;0,004;-686,5383894
G18-0053;430438;S013542;P18-00206-LS-S1;0;1;90,3112;m%;97,2;0,215;0,226;0,524;1,405;0,163;0,001;0,006;0;0,02;0,149;0,0029;0,0001;0;0,0008;0;0,016;0,0003;0,002;0;0,0013;0,002;0,037;0,015;0,0002;0,012;0,006;-686,5466404
G18-0053;430438;S013542;P18-00206-LS-S1;0;1;90,4214;m%;97,19;0,216;0,228;0,526;1,402;0,164;0,001;0,006;0;0,02;0,148;0,0028;0,0001;0;0,0007;0;0,017;0,0002;0,002;0;0,0011;0,0021;0,037;0,011;0,0002;0,013;0,01;-686,5550007
G18-0053;430438;S013542;P18-00206-LS-S1;0;1;90,5501;m%;97,17;0,224;0,226;0,526;1,407;0,159;0,001;0,006;0;0,019;0,15;0,0029;0;0;0,0007;0;0,017;0,0002;0,002;0;0,0012;0,0021;0,035;0,024;0,0003;0,014;0,008;-686,5649004
G18-0053;430438;S013542;P18-00206-LS-S1;0;1;90,6605;m%;97,17;0,222;0,228;0,523;1,412;0,161;0,001;0,006;0;0,02;0,148;0,0027;0;0;0,0007;0;0,017;0;0,003;0;0,0012;0,002;0,042;0,02;0,0001;0,013;0,004;-686,5735066
G18-0053;430438;S013542;P18-00206-LS-S1;0;1;90,7711;m%;97,17;0,223;0,23;0,522;1,408;0,159;0,001;0,005;0;0,022;0,148;0,0028;0;0;0,0007;0;0,018;0,0017;0,002;0;0,0012;0,0021;0,045;0,016;0,0001;0,012;0,006;-686,5822321
G18-0053;430438;S013542;P18-00206-LS-S1;0;1;90,8816;m%;97,19;0,219;0,225;0,526;1,402;0,156;0,001;0,006;0;0,021;0,15;0,0027;0,0001;0;0,0008;0;0,018;0,0024;0,001;0;0,0011;0,002;0,039;0,02;0,0002;0,012;0,007;-686,5910512
G18-0053;430438;S013542;P18-00206-LS-S1;0;1;90,992;m%;97,19;0,216;0,223;0,531;1,407;0,159;0,001;0,005;0;0,019;0,153;0,0027;0;0;0,0007;0;0,017;0,0007;0,001;0;0,0012;0,002;0,035;0,02;0,0001;0,013;0,006;-686,5999614
G18-0053;430438;S013542;P18-00206-LS-S1;0;1;91,1025;m%;97,19;0,221;0,23;0,523;1,41;0,156;0,001;0,005;0;0,019;0,151;0,0026;0,0001;0;0,0007;0;0,018;0;0,001;0;0,0012;0,0021;0,037;0,018;0,0002;0,012;0,002;-686,6089769
