Repository: MajPaji/G17-0024

File: ecorr_raw_data.csv (part 24 of 29)
Proj no.;TO no.;Coil no.;Sample no.;WS;Brazed;Depth [μm];Unit;Al;Si;Fe;Cu;Mn;Mg;Cr;Ni-L;Ni-H;Zn;Ti;B;Be;Bi;Ca;Cd;Ga;Hg;In;Li;Na;P;Pb;Sn;Sr;V;Zr;
G18-0053;430438;S013542;P18-00206-LS-S1;0;1;91,213;m%;97,19;0,221;0,223;0,522;1,408;0,162;0,001;0,005;0;0,021;0,151;0,0023;0,0001;0;0,0008;0;0,017;0,0005;0,002;0;0,0012;0,0021;0,034;0,023;0,0003;0,013;0;-686,6180873
G18-0053;430438;S013542;P18-00206-LS-S1;0;1;91,3236;m%;97,18;0,219;0,222;0,52;1,408;0,165;0,001;0,005;0;0,021;0,147;0,0024;0;0;0,0007;0;0,017;0,0014;0,002;0;0,0011;0,0021;0,043;0,02;0,0002;0,014;0,006;-686,627299
G18-0053;430438;S013542;P18-00206-LS-S1;0;1;91,4343;m%;97,2;0,22;0,217;0,523;1,406;0,161;0,001;0,005;0;0,021;0,15;0,0025;0;0;0,0006;0;0,017;0,001;0,001;0;0,0012;0,002;0,035;0,022;0,0001;0,013;0,005;-686,63661
G18-0053;430438;S013542;P18-00206-LS-S1;0;1;91,545;m%;97,2;0,22;0,22;0,524;1,408;0,161;0,001;0,006;0;0,019;0,147;0,0025;0;0;0,0007;0;0,016;0,0011;0,001;0;0,0012;0,002;0,035;0,018;0,0003;0,013;0,006;-686,6460097
G18-0053;430438;S013542;P18-00206-LS-S1;0;1;91,6556;m%;97,19;0,223;0,223;0,522;1,409;0,161;0,001;0,006;0;0,022;0,148;0,0022;0;0;0,0007;0;0,016;0,0003;0,001;0;0,0011;0,002;0,033;0,023;0,0003;0,013;0,006;-686,6554874
G18-0053;430438;S013542;P18-00206-LS-S1;0;1;91,7663;m%;97,2;0,219;0,224;0,521;1,406;0,159;0,001;0,005;0;0,02;0,153;0,0021;0;0;0,0007;0;0,017;0,0003;0,001;0;0,0012;0,002;0,033;0,018;0,0001;0,011;0,007;-686,6650578
G18-0053;430438;S013542;P18-00206-LS-S1;0;1;91,8772;m%;97,2;0,218;0,225;0,523;1,404;0,159;0,001;0,005;0;0,022;0,155;0,0021;0;0;0,0007;0;0,017;0;0,001;0;0,0012;0,002;0,036;0,014;0,0001;0,013;0,005;-686,6747276
G18-0053;430438;S013542;P18-00206-LS-S1;0;1;92,0063;m%;97,18;0,222;0,225;0,523;1,41;0,159;0,001;0,006;0;0,019;0,151;0,002;0;0;0,0008;0;0,017;0,0002;0,002;0;0,0013;0,0021;0,037;0,023;0,0002;0,013;0,004;-686,6860849
G18-0053;430438;S013542;P18-00206-LS-S1;0;1;92,1171;m%;97,2;0,219;0,223;0,524;1,412;0,158;0,002;0,005;0;0,019;0,146;0,0019;0;0;0,0008;0;0,016;0;0,002;0;0,0013;0,002;0,038;0,015;0,0002;0,012;0,005;-686,6959158
G18-0053;430438;S013542;P18-00206-LS-S1;0;1;92,228;m%;97,2;0,221;0,224;0,526;1,405;0,161;0,001;0,006;0;0,02;0,148;0,0025;0;0;0,0007;0;0,016;0;0;0;0,0012;0,002;0,04;0,006;0,0001;0,012;0,004;-686,7058304
G18-0053;430438;S013542;P18-00206-LS-S1;0;1;92,3389;m%;97,19;0,22;0,23;0,525;1,404;0,162;0,001;0,005;0;0,021;0,153;0,0025;0;0;0,0008;0;0,016;0,0004;0,001;0;0,0012;0,002;0,039;0,017;0,0001;0,013;0;-686,7158173
G18-0053;430438;S013542;P18-00206-LS-S1;0;1;92,4497;m%;97,19;0,222;0,228;0,524;1,404;0,162;0,001;0,005;0;0,02;0,149;0,0025;0;0;0,0007;0;0,016;0,0003;0,004;0;0,0013;0,002;0,037;0,013;0,0002;0,014;0,001;-686,7258652
G18-0053;430438;S013542;P18-00206-LS-S1;0;1;92,5606;m%;97,19;0,223;0,231;0,522;1,396;0,162;0,001;0,006;0;0,021;0,15;0,0027;0;0;0,0007;0;0,018;0;0,002;0;0,0012;0,002;0,038;0,019;0,0001;0,012;0,004;-686,7359897
G18-0053;430438;S013542;P18-00206-LS-S1;0;1;92,6716;m%;97,19;0,22;0,226;0,525;1,399;0,164;0,001;0,006;0;0,023;0,149;0,0025;0;0;0,0006;0;0,017;0;0,003;0;0,0012;0,002;0,036;0,022;0,0001;0,012;0,006;-686,7461884
G18-0053;430438;S013542;P18-00206-LS-S1;0;1;92,7825;m%;97,19;0,222;0,228;0,522;1,4;0,166;0,001;0,006;0;0,02;0,152;0,0022;0;0;0,0007;0;0,016;0;0,003;0;0,0013;0,002;0,03;0,015;0,0001;0,015;0,006;-686,7564406
G18-0053;430438;S013542;P18-00206-LS-S1;0;1;92,8934;m%;97,2;0,215;0,226;0,521;1,404;0,164;0,001;0,006;0;0,018;0,154;0,0026;0;0;0,0008;0;0,018;0;0,002;0;0,0012;0,002;0,029;0,019;0,0001;0,013;0,002;-686,7667529
G18-0053;430438;S013542;P18-00206-LS-S1;0;1;93,0045;m%;97,2;0,222;0,224;0,523;1,399;0,165;0,001;0,005;0;0,02;0,155;0,0024;0;0;0,0008;0;0,019;0;0,003;0;0,0012;0,002;0,028;0,013;0,0003;0,012;0,005;-686,7771415
G18-0053;430438;S013542;P18-00206-LS-S1;0;1;93,1156;m%;97,18;0,228;0,224;0,526;1,394;0,164;0,001;0,007;0;0,02;0,156;0,0026;0;0;0,0009;0;0,017;0,0003;0,001;0;0,0011;0,002;0,036;0,014;0,0003;0,013;0,01;-686,7875854
G18-0053;430438;S013542;P18-00206-LS-S1;0;1;93,2266;m%;97,18;0,224;0,223;0,528;1,395;0,162;0,001;0,006;0;0,019;0,16;0,0025;0;0;0,0007;0;0,016;0,0002;0,001;0;0,0013;0,0021;0,04;0,018;0,0002;0,013;0,006;-686,7980723
G18-0053;430438;S013542;P18-00206-LS-S1;0;1;93,3377;m%;97,19;0,219;0,222;0,528;1,397;0,161;0,001;0,006;0;0,019;0,155;0,0025;0,0001;0;0,0007;0;0,016;0,0003;0,001;0;0,0013;0,002;0,04;0,013;0,0002;0,014;0,005;-686,8086188
G18-0053;430438;S013542;P18-00206-LS-S1;0;1;93,4488;m%;97,19;0,217;0,227;0,525;1,399;0,162;0,001;0,006;0;0,019;0,158;0,0024;0,0001;0;0,0008;0;0,015;0,0002;0,003;0;0,0012;0,002;0,035;0,023;0,0002;0,015;0,003;-686,8192126
G18-0053;430438;S013542;P18-00206-LS-S1;0;1;93,56;m%;97,21;0,221;0,224;0,526;1,393;0,16;0,001;0,006;0;0,021;0,157;0,0023;0;0;0,0007;0;0,016;0,0015;0,002;0;0,0012;0,0021;0,027;0,017;0,0002;0,013;0,001;-686,8298607
G18-0053;430438;S013542;P18-00206-LS-S1;0;1;93,6711;m%;97,21;0,225;0,217;0,524;1,389;0,163;0,001;0,006;0;0,021;0,152;0,0024;0;0;0,0008;0;0,018;0,0013;0,003;0;0,0012;0,002;0,031;0,014;0,0001;0,013;0,006;-686,8405413
G18-0053;430438;S013542;P18-00206-LS-S1;0;1;93,7823;m%;97,21;0,217;0,222;0,523;1,4;0,159;0,001;0,006;0;0,019;0,15;0,0022;0;0;0,0009;0;0,017;0,0007;0,003;0;0,0012;0,002;0,041;0,011;0,0002;0,014;0,003;-686,851271
G18-0053;430438;S013542;P18-00206-LS-S1;0;1;93,8935;m%;97,2;0,211;0,222;0,52;1,403;0,161;0,001;0,005;0;0,02;0,154;0,0024;0;0;0,0008;0;0,017;0,0001;0,001;0;0,0012;0,002;0,046;0,014;0,0002;0,012;0,009;-686,8620373
G18-0053;430438;S013542;P18-00206-LS-S1;0;1;94,0048;m%;97,19;0,212;0,221;0,523;1,404;0,167;0,001;0,005;0;0,022;0,155;0,0024;0;0;0,0008;0;0,016;0,0001;0,002;0;0,0013;0,002;0,041;0,014;0,0002;0,015;0,004;-686,8728472
G18-0053;430438;S013542;P18-00206-LS-S1;0;1;94,1161;m%;97,2;0,214;0,219;0,523;1,405;0,165;0,001;0,005;0;0,019;0,154;0,0023;0;0;0,0008;0;0,017;0;0,001;0;0,0013;0,002;0,03;0,018;0,0002;0,015;0,004;-686,8836884
G18-0053;430438;S013542;P18-00206-LS-S1;0;1;94,2275;m%;97,21;0,216;0,22;0,522;1,398;0,163;0,001;0,005;0;0,02;0,154;0,0024;0,0001;0;0,0008;0;0,016;0;0,002;0;0,0012;0,002;0,029;0,021;0,0002;0,012;0,004;-686,8945677
G18-0053;430438;S013542;P18-00206-LS-S1;0;1;94,3389;m%;97,19;0,217;0,222;0,521;1,404;0,162;0,001;0,006;0;0,02;0,154;0,0025;0;0;0,0009;0;0,018;0,0003;0,002;0;0,0011;0,002;0,037;0,022;0,0002;0,014;0,003;-686,9054727
G18-0053;430438;S013542;P18-00206-LS-S1;0;1;94,4687;m%;97,2;0,214;0,222;0,521;1,401;0,163;0,001;0,006;0;0,022;0,155;0,0022;0;0;0,0009;0;0,018;0,0005;0,002;0;0,0012;0,002;0,028;0,019;0,0002;0,014;0,002;-686,9182073
G18-0053;430438;S013542;P18-00206-LS-S1;0;1;94,5801;m%;97,18;0,214;0,223;0,528;1,401;0,164;0,001;0,005;0;0,022;0,157;0,0021;0;0;0,0008;0;0,019;0,0002;0,003;0;0,0013;0,002;0,039;0,017;0,0001;0,013;0,004;-686,9291578
G18-0053;430438;S013542;P18-00206-LS-S1;0;1;94,6915;m%;97,17;0,221;0,222;0,519;1,405;0,166;0,001;0,006;0;0,021;0,159;0,0025;0,0001;0;0,0008;0,001;0,017;0,0013;0,003;0;0,0013;0,002;0,044;0,017;0,0002;0,012;0,004;-686,9401248
G18-0053;430438;S013542;P18-00206-LS-S1;0;1;94,803;m%;97,17;0,225;0,227;0,52;1,402;0,166;0,001;0,006;0;0,02;0,158;0,0023;0;0;0,0007;0;0,016;0,0004;0,001;0;0,0013;0,002;0,043;0,02;0,0001;0,013;0,006;-686,9511152
G18-0053;430438;S013542;P18-00206-LS-S1;0;1;94,9147;m%;97,2;0,213;0,232;0,518;1,396;0,165;0,001;0,005;0;0,019;0,157;0,0022;0;0;0,0008;0;0,016;0,0002;0,002;0;0,0013;0,0021;0,045;0,009;0,0002;0,014;0,002;-686,9621359
G18-0053;430438;S013542;P18-00206-LS-S1;0;1;95,0263;m%;97,18;0,221;0,229;0,522;1,407;0,165;0,001;0,006;0;0,021;0,16;0,0025;0,0001;0;0,0008;0;0,017;0;0,002;0;0,0012;0,002;0,033;0,009;0,0002;0,016;0,002;-686,9731543
G18-0053;430438;S013542;P18-00206-LS-S1;0;1;95,1378;m%;97,19;0,216;0,228;0,522;1,399;0,166;0,001;0,005;0;0,022;0,161;0,0021;0;0;0,0007;0;0,018;0,0002;0,001;0;0,0013;0,002;0,037;0,006;0,0003;0,014;0,005;-686,9841674
G18-0053;430438;S013542;P18-00206-LS-S1;0;1;95,2494;m%;97,18;0,211;0,226;0,524;1,403;0,164;0,001;0,006;0;0,02;0,153;0,0026;0;0;0,0008;0;0,018;0,001;0,001;0;0,0013;0,002;0,043;0,02;0,0003;0,013;0,004;-686,9951919
G18-0053;430438;S013542;P18-00206-LS-S1;0;1;95,3611;m%;97,19;0,214;0,225;0,523;1,403;0,164;0,001;0,006;0;0,02;0,159;0,0024;0;0;0,0007;0;0,016;0,0006;0,003;0;0,0013;0,002;0,036;0,018;0,0002;0,011;0,005;-687,0062246
G18-0053;430438;S013542;P18-00206-LS-S1;0;1;95,4726;m%;97,19;0,215;0,228;0,522;1,406;0,163;0,001;0,005;0;0,02;0,161;0,0022;0;0;0,0007;0;0,017;0,0001;0,002;0;0,0012;0,002;0,033;0,012;0,0001;0,014;0,009;-687,017233
G18-0053;430438;S013542;P18-00206-LS-S1;0;1;95,5843;m%;97,18;0,208;0,228;0,525;1,409;0,162;0,001;0,005;0;0,022;0,162;0,0023;0;0;0,0008;0;0,017;0,0002;0,001;0;0,0012;0,002;0,039;0,015;0,0003;0,015;0,004;-687,0282533
G18-0053;430438;S013542;P18-00206-LS-S1;0;1;95,696;m%;97,15;0,218;0,234;0,525;1,409;0,164;0,001;0,006;0;0,022;0,16;0,0023;0;0;0,0009;0;0,017;0;0,003;0;0,0012;0,002;0,042;0,022;0,0003;0,014;0,002;-687,0392626
G18-0053;430438;S013542;P18-00206-LS-S1;0;1;95,8078;m%;97,16;0,222;0,235;0,521;1,402;0,166;0,001;0,005;0;0,019;0,161;0,0023;0;0;0,0009;0;0,016;0;0,002;0;0,0012;0,002;0,042;0,019;0,0002;0,015;0,004;-687,0502677
G18-0053;430438;S013542;P18-00206-LS-S1;0;1;95,9196;m%;97,18;0,215;0,228;0,518;1,407;0,166;0,001;0,006;0;0,019;0,158;0,0026;0;0;0,0007;0;0,017;0;0,003;0;0,0012;0,002;0,036;0,019;0,0002;0,013;0,006;-687,0612553
G18-0053;430438;S013542;P18-00206-LS-S1;0;1;96,0314;m%;97,17;0,217;0,231;0,521;1,411;0,163;0,001;0,006;0;0,02;0,159;0,0028;0;0;0,0008;0;0,017;0,0001;0,002;0;0,0013;0,002;0,038;0,015;0,0001;0,015;0,002;-687,0722223
G18-0053;430438;S013542;P18-00206-LS-S1;0;1;96,1432;m%;97,17;0,216;0,229;0,521;1,415;0,164;0,001;0,005;0;0,02;0,159;0,0028;0;0;0,0008;0;0,016;0;0,001;0;0,0013;0,002;0,037;0,021;0,0001;0,015;0,004;-687,0831654
G18-0053;430438;S013542;P18-00206-LS-S1;0;1;96,255;m%;97,17;0,216;0,226;0,524;1,407;0,165;0,001;0,006;0;0,02;0,166;0,0026;0;0;0,0008;0;0,016;0;0,002;0;0,0013;0,002;0,034;0,02;0;0,015;0,003;-687,0940814
G18-0053;430438;S013542;P18-00206-LS-S1;0;1;96,367;m%;97,18;0,212;0,228;0,52;1,409;0,163;0,001;0,005;0;0,02;0,163;0,0028;0;0;0,0007;0;0,019;0;0,002;0;0,0013;0,002;0,04;0,016;0,0002;0,013;0,005;-687,1049862
G18-0053;430438;S013542;P18-00206-LS-S1;0;1;96,4791;m%;97,17;0,216;0,232;0,523;1,41;0,163;0,001;0,006;0;0,018;0,16;0,0026;0,0001;0;0,0008;0;0,017;0,0002;0,002;0;0,0012;0,002;0,04;0,016;0,0002;0,013;0,003;-687,1158668
G18-0053;430438;S013542;P18-00206-LS-S1;0;1;96,5911;m%;97,19;0,212;0,235;0,52;1,404;0,167;0,001;0,006;0;0,018;0,16;0,0023;0;0;0,0008;0;0,017;0,0015;0,002;0;0,0012;0,002;0,033;0,009;0,0001;0,015;0,007;-687,1267003
G18-0053;430438;S013542;P18-00206-LS-S1;0;1;96,7031;m%;97,19;0,216;0,23;0,523;1,405;0,166;0,001;0,006;0;0,02;0,161;0,0025;0,0001;0;0,0008;0;0,017;0,0001;0,002;0;0,0012;0,002;0,025;0,014;0,0002;0,014;0,004;-687,137493
G18-0053;430438;S013542;P18-00206-LS-S1;0;1;96,815;m%;97,17;0,216;0,23;0,527;1,408;0,166;0,001;0,006;0;0,02;0,163;0,0027;0;0;0,0008;0;0,017;0;0,001;0;0,0013;0,002;0,035;0,013;0,0002;0,015;0,006;-687,148232
G18-0053;430438;S013542;P18-00206-LS-S1;0;1;96,927;m%;97,17;0,214;0,23;0,525;1,415;0,166;0,001;0,005;0;0,02;0,163;0,0027;0;0;0,0008;0;0,017;0,0008;0,002;0;0,0012;0,002;0,035;0,014;0,0002;0,013;0,004;-687,1589329
G18-0053;430438;S013542;P18-00206-LS-S1;0;1;97,039;m%;97,17;0,22;0,228;0,523;1,406;0,166;0,001;0,006;0;0,019;0,162;0,0026;0;0;0,0008;0;0,017;0,0014;0,002;0;0,0013;0,002;0,037;0,021;0,0002;0,015;0,004;-687,1695826
G18-0053;430438;S013542;P18-00206-LS-S1;0;1;97,1511;m%;97,18;0,217;0,226;0,523;1,402;0,167;0,001;0,006;0;0,02;0,164;0,0026;0;0;0,0008;0;0,018;0;0,002;0;0,0013;0,002;0,037;0,019;0,0002;0,013;0,004;-687,1801871
G18-0053;430438;S013542;P18-00206-LS-S1;0;1;97,2633;m%;97,16;0,215;0,23;0,526;1,4;0,168;0,001;0,005;0;0,02;0,166;0,0027;0;0;0,0009;0;0,017;0,0002;0,002;0;0,0012;0,002;0,039;0,023;0,0002;0,012;0,004;-687,1907427
G18-0053;430438;S013542;P18-00206-LS-S1;0;1;97,3754;m%;97,17;0,218;0,232;0,522;1,4;0,165;0,001;0,005;0;0,02;0,165;0,0028;0;0;0,0009;0;0,017;0,0001;0,002;0;0,0014;0,002;0,035;0,02;0,0001;0,012;0,003;-687,201227
G18-0053;430438;S013542;P18-00206-LS-S1;0;1;97,4877;m%;97,18;0,21;0,232;0,524;1,399;0,163;0,001;0,006;0;0,02;0,168;0,0028;0;0;0,0008;0;0,017;0,0007;0,001;0;0,0014;0,002;0,037;0,021;0,0002;0,01;0,006;-687,2116642
G18-0053;430438;S013542;P18-00206-LS-S1;0;1;97,6;m%;97,18;0,214;0,23;0,524;1,4;0,162;0,001;0,006;0;0,022;0,165;0,003;0;0;0,0007;0;0,017;0,0001;0,002;0;0,0012;0,002;0,036;0,018;0,0001;0,012;0,005;-687,2220322
G18-0053;430438;S013542;P18-00206-LS-S1;0;1;97,7124;m%;97,16;0,213;0,229;0,525;1,401;0,165;0,001;0,006;0;0,02;0,17;0,0028;0,0001;0;0,0007;0;0,016;0,0007;0;0;0,0014;0,002;0,048;0,026;0,0001;0,014;0,004;-687,2323362
G18-0053;430438;S013542;P18-00206-LS-S1;0;1;97,8247;m%;97,17;0,217;0,227;0,523;1,405;0,166;0,001;0,006;0;0,02;0,165;0,0026;0,0001;0;0,0008;0;0,017;0,0009;0,001;0;0,0013;0,002;0,041;0,02;0,0002;0,013;0,004;-687,2425542
G18-0053;430438;S013542;P18-00206-LS-S1;0;1;97,937;m%;97,14;0,22;0,234;0,525;1,402;0,165;0,001;0,005;0;0,02;0,167;0,0028;0;0;0,0008;0;0,018;0;0,002;0;0,0012;0,002;0,043;0,028;0,0003;0,015;0,003;-687,2526918
G18-0053;430438;S013542;P18-00206-LS-S1;0;1;98,0492;m%;97,16;0,22;0,233;0,527;1,397;0,164;0,001;0,005;0;0,023;0,167;0,0024;0;0;0,0009;0;0,018;0;0,001;0;0,0013;0,002;0,043;0,023;0,0002;0,013;0,004;-687,2627362
G18-0053;430438;S013542;P18-00206-LS-S1;0;1;98,1615;m%;97,18;0,213;0,236;0,525;1,396;0,165;0,001;0,006;0;0,022;0,165;0,0028;0;0;0,0008;0;0,017;0;0,001;0;0,0013;0,002;0,047;0,009;0,0003;0,012;0;-687,2727016
G18-0053;430438;S013542;P18-00206-LS-S1;0;1;98,2739;m%;97,18;0,216;0,232;0,519;1,409;0,168;0,001;0,006;0;0,021;0,16;0,0026;0;0;0,0008;0;0,018;0,0004;0,002;0;0,0013;0,002;0,042;0,006;0,0002;0,014;0,004;-687,2825839
G18-0053;430438;S013542;P18-00206-LS-S1;0;1;98,3676;m%;97,17;0,22;0,23;0,522;1,402;0,166;0,001;0,005;0;0,02;0,167;0,0024;0;0;0,0009;0;0,018;0,0006;0,002;0;0,0013;0,002;0,043;0,008;0,0001;0,014;0,007;-687,2907491
G18-0053;430438;S013542;P18-00206-LS-S1;0;1;98,4799;m%;97,16;0,216;0,238;0,524;1,402;0,165;0,001;0,005;0;0,019;0,162;0,0022;0;0;0,0008;0;0,018;0,0006;0,001;0;0,0014;0,002;0,047;0,011;0,0001;0,016;0,006;-687,3004442
G18-0053;430438;S013542;P18-00206-LS-S1;0;1;98,5923;m%;97,16;0,213;0,237;0,528;1,401;0,165;0,001;0,006;0;0,019;0,16;0,0026;0;0;0,0008;0;0,018;0,0009;0,002;0;0,0013;0,002;0,04;0,019;0,0002;0,014;0,005;-687,310045
G18-0053;430438;S013542;P18-00206-LS-S1;0;1;98,7048;m%;97,14;0,224;0,237;0,528;1,403;0,166;0,001;0,006;0;0,021;0,163;0,0029;0,0001;0;0,0008;0;0,019;0,0006;0,001;0;0,0012;0,002;0,04;0,027;0,0002;0,015;0,002;-687,3195474
G18-0053;430438;S013542;P18-00206-LS-S1;0;1;98,8175;m%;97,16;0,213;0,234;0,524;1,399;0,168;0,001;0,006;0;0,019;0,161;0,0028;0,0001;0;0,0009;0;0,019;0;0,001;0;0,0012;0,002;0,041;0,021;0,0002;0,017;0,005;-687,3289554
G18-0053;430438;S013542;P18-00206-LS-S1;0;1;98,93;m%;97,14;0,217;0,237;0,527;1,404;0,167;0,001;0,006;0;0,018;0,168;0,0027;0;0;0,0008;0;0,018;0,001;0,002;0;0,0013;0,002;0,045;0,018;0,0002;0,017;0,003;-687,3382315
G18-0053;430438;S013542;P18-00206-LS-S1;0;1;99,0427;m%;97,15;0,218;0,24;0,524;1,409;0,163;0,001;0,006;0;0,018;0,167;0,0027;0;0;0,0009;0;0,017;0,0003;0,004;0;0,0014;0,002;0,041;0,021;0,0002;0,016;0,002;-687,3474049
G18-0053;430438;S013542;P18-00206-LS-S1;0;1;99,1554;m%;97,16;0,209;0,235;0,526;1,407;0,168;0,001;0,006;0;0,02;0,167;0,0028;0;0;0,0009;0;0,017;0;0,002;0;0,0012;0,002;0,041;0,015;0,0001;0,014;0,001;-687,3564547
G18-0053;430438;S013542;P18-00206-LS-S1;0;1;99,2681;m%;97,16;0,211;0,233;0,527;1,401;0,169;0,001;0,006;0;0,018;0,165;0,0027;0;0;0,0007;0;0,018;0,0013;0,001;0;0,0013;0,002;0,038;0,026;0,0002;0,012;0,004;-687,3653769
G18-0053;430438;S013542;P18-00206-LS-S1;0;1;99,3808;m%;97,16;0,214;0,23;0,526;1,399;0,168;0,001;0,005;0;0,016;0,165;0,0028;0;0;0,0008;0;0,019;0,0016;0,003;0;0,0012;0,002;0,038;0,025;0,0003;0,015;0,002;-687,3741675
G18-0053;430438;S013542;P18-00206-LS-S1;0;1;99,4935;m%;97,18;0,213;0,228;0,52;1,397;0,165;0,001;0,005;0;0,018;0,165;0,0028;0;0;0,0008;0;0,018;0,0002;0,002;0;0,0012;0,002;0,038;0,028;0,0003;0,016;0,003;-687,3828221
G18-0053;430438;S013542;P18-00206-LS-S1;0;1;99,6064;m%;97,17;0,217;0,227;0,52;1,396;0,167;0,001;0,006;0;0,02;0,167;0,0024;0,0001;0;0,0008;0;0,018;0;0,002;0;0,0013;0,002;0,041;0,027;0,0001;0,016;0,004;-687,3913518
G18-0053;430438;S013542;P18-00206-LS-S1;0;1;99,7191;m%;97,18;0,212;0,22;0,524;1,39;0,164;0,001;0,005;0;0,02;0,167;0,0027;0;0;0,0008;0;0,017;0,0006;0,001;0;0,0014;0,002;0,039;0,032;0,0002;0,014;0,002;-687,3997219
G18-0053;430438;S013542;P18-00206-LS-S1;0;1;99,8319;m%;97,19;0,213;0,221;0,527;1,389;0,166;0,001;0,006;0;0,02;0,166;0,0027;0;0;0,0008;0;0,018;0,0005;0,001;0;0,0013;0,002;0,042;0,014;0,0003;0,015;0,005;-687,4079508
G18-0053;430438;S013542;P18-00206-LS-S1;0;1;99,9448;m%;97,18;0,215;0,22;0,522;1,389;0,169;0,001;0,006;0;0,019;0,168;0,0028;0;0;0,0008;0;0,018;0,0001;0,003;0;0,0013;0,002;0,039;0,021;0,0002;0,015;0,007;-687,4160338
G18-0053;430438;S013542;P18-00206-LS-S1;0;1;100,0577;m%;97,17;0,215;0,218;0,525;1,392;0,167;0,001;0,005;0;0,02;0,166;0,0028;0;0;0,0009;0;0,018;0,0001;0,004;0;0,0013;0,002;0,05;0,021;0,0002;0,014;0,009;-687,4239592
G18-0053;430438;S013542;P18-00206-LS-S1;0;1;100,1705;m%;97,2;0,21;0,219;0,52;1,389;0,167;0,001;0,005;0;0,02;0,165;0,0027;0;0;0,0008;0;0,017;0,0005;0,002;0;0,0013;0,002;0,045;0,008;0,0002;0,016;0,007;-687,4317159
G18-0053;430438;S013542;P18-00206-LS-S1;0;1;100,2834;m%;97,21;0,213;0,222;0,522;1,386;0,166;0,001;0,006;0;0,019;0,163;0,0029;0;0;0,0007;0;0,018;0;0,002;0;0,0013;0,002;0,043;0,01;0,0001;0,012;0,004;-687,4393132
G18-0053;430438;S013542;P18-00206-LS-S1;0;1;100,3965;m%;97,19;0,213;0,217;0,523;1,394;0,165;0,001;0,006;0;0,021;0,163;0,0027;0;0;0,0008;0;0,018;0,0007;0,003;0;0,0015;0,002;0,043;0,016;0,0002;0,015;0,004;-687,4467529
G18-0053;430438;S013542;P18-00206-LS-S1;0;1;100,5095;m%;97,19;0,213;0,221;0,522;1,386;0,167;0,002;0,006;0;0,019;0,167;0,0028;0;0;0,0009;0;0,017;0;0,002;0;0,0013;0,002;0,037;0,021;0,0002;0,015;0,007;-687,4540104
G18-0053;430438;S013542;P18-00206-LS-S1;0;1;100,6225;m%;97,18;0,209;0,225;0,522;1,388;0,168;0,001;0,006;0;0,02;0,167;0,0027;0,0001;0;0,0008;0;0,017;0;0,003;0;0,0013;0,002;0,041;0,022;0,0003;0,013;0,005;-687,4610881
G18-0053;430438;S013542;P18-00206-LS-S1;0;1;100,7356;m%;97,19;0,209;0,227;0,518;1,388;0,168;0,001;0,006;0;0,023;0,167;0,0025;0,0001;0;0,0009;0;0,016;0,0005;0,002;0;0,0014;0,002;0,035;0,02;0,0003;0,014;0,004;-687,4679873
G18-0053;430438;S013542;P18-00206-LS-S1;0;1;100,8299;m%;97,18;0,212;0,225;0,521;1,395;0,168;0,001;0,006;0;0,021;0,167;0,0026;0,0001;0;0,0008;0;0,018;0,0011;0,002;0;0,0014;0,002;0,037;0,02;0,0002;0,012;0,003;-687,4735953
G18-0053;430438;S013542;P18-00206-LS-S1;0;1;100,9431;m%;97,18;0,213;0,227;0,526;1,393;0,171;0,001;0,005;0;0,018;0,169;0,0028;0,0001;0;0,0008;0;0,019;0,0006;0,003;0;0,0013;0,002;0,04;0,013;0,0003;0,012;0,005;-687,4801497
G18-0053;430438;S013542;P18-00206-LS-S1;0;1;101,0563;m%;97,18;0,21;0,226;0,524;1,398;0,167;0,001;0,005;0;0,018;0,169;0,0029;0,0001;0;0,0008;0;0,017;0,0001;0,002;0;0,0013;0,002;0,035;0,018;0,0003;0,013;0,005;-687,4865061
G18-0053;430438;S013542;P18-00206-LS-S1;0;1;101,1696;m%;97,19;0,211;0,222;0,519;1,394;0,168;0,001;0,006;0;0,018;0,167;0,0033;0;0;0,0007;0;0,016;0,0004;0,003;0;0,0014;0,002;0,04;0,025;0,0003;0,013;0,003;-687,4926652
G18-0053;430438;S013542;P18-00206-LS-S1;0;1;101,2828;m%;97,19;0,213;0,228;0,521;1,386;0,165;0,001;0,006;0;0,022;0,166;0,0032;0;0;0,0008;0;0,016;0;0,003;0;0,0014;0,002;0,037;0,024;0,0003;0,013;0,005;-687,4986115
G18-0053;430438;S013542;P18-00206-LS-S1;0;1;101,396;m%;97,2;0,206;0,225;0,522;1,387;0,165;0,001;0,006;0;0,018;0,167;0,003;0;0;0,0009;0;0,016;0;0,003;0;0,0013;0,002;0,044;0,015;0,0002;0,013;0,003;-687,5043457
G18-0053;430438;S013542;P18-00206-LS-S1;0;1;101,5093;m%;97,19;0,208;0,222;0,523;1,385;0,165;0,002;0,005;0;0,02;0,168;0,0032;0;0;0,0007;0;0,017;0;0,003;0;0,0014;0,002;0,05;0,016;0,0002;0,012;0,008;-687,5098681
G18-0053;430438;S013542;P18-00206-LS-S1;0;1;101,6226;m%;97,19;0,21;0,219;0,524;1,389;0,168;0,001;0,005;0;0,02;0,166;0,0028;0;0;0,0008;0;0,016;0;0,003;0;0,0013;0,002;0,042;0,022;0,0002;0,014;0,007;-687,5151685
G18-0053;430438;S013542;P18-00206-LS-S1;0;1;101,7358;m%;97,21;0,207;0,224;0,525;1,38;0,165;0,001;0,006;0;0,02;0,164;0,0027;0;0;0,0008;0;0,017;0,0005;0,003;0;0,0013;0,002;0,037;0,021;0,0002;0,016;0,001;-687,5202379
G18-0053;430438;S013542;P18-00206-LS-S1;0;1;101,849;m%;97,22;0,203;0,22;0,523;1,375;0,164;0,001;0,005;0;0,02;0,166;0,003;0;0;0,0008;0;0,017;0,0018;0,002;0;0,0013;0,002;0,039;0,021;0,0003;0,015;0,004;-687,5250762
G18-0053;430438;S013542;P18-00206-LS-S1;0;1;101,9623;m%;97,19;0,211;0,222;0,523;1,383;0,17;0,001;0,005;0;0,019;0,167;0,0026;0;0;0,0008;0;0,018;0,0005;0,002;0;0,0013;0,002;0,038;0,027;0,0003;0,014;0,007;-687,5296826
G18-0053;430438;S013542;P18-00206-LS-S1;0;1;102,0758;m%;97,18;0,215;0,224;0,522;1,386;0,168;0,001;0,006;0;0,019;0,165;0,0027;0,0001;0;0,0008;0;0,017;0,0013;0,003;0;0,0012;0,002;0,045;0,029;0,0003;0,013;0,003;-687,5340552
G18-0053;430438;S013542;P18-00206-LS-S1;0;1;102,1892;m%;97,18;0,215;0,223;0,524;1,387;0,17;0,001;0,006;0;0,02;0,166;0,003;0,0001;0;0,0008;0;0,018;0,0015;0,003;0;0,0013;0,002;0,042;0,014;0,0002;0,014;0,005;-687,5381773
G18-0053;430438;S013542;P18-00206-LS-S1;0;1;102,3027;m%;97,2;0,213;0,223;0,521;1,386;0,168;0,001;0,004;0;0,021;0,167;0,0033;0,0001;0;0,0008;0;0,017;0;0,003;0;0,0013;0,002;0,04;0,011;0,0002;0,014;0,005;-687,5420511
G18-0053;430438;S013542;P18-00206-LS-S1;0;1;102,3974;m%;97,18;0,209;0,221;0,52;1,389;0,168;0,001;0,006;0;0,02;0,17;0,0029;0,0001;0;0,0008;0;0,019;0,0002;0,002;0;0,0014;0,0019;0,045;0,026;0,0002;0,014;0,004;-687,5450868
G18-0053;430438;S013542;P18-00206-LS-S1;0;1;102,511;m%;97,19;0,209;0,221;0,523;1,382;0,169;0,001;0,005;0;0,018;0,169;0,0024;0;0;0,0008;0;0,018;0,0001;0,003;0;0,0013;0,002;0,045;0,016;0,0003;0,015;0,005;-687,5484883
G18-0053;430438;S013542;P18-00206-LS-S1;0;1;102,6246;m%;97,2;0,209;0,219;0,525;1,381;0,168;0,001;0,006;0;0,019;0,168;0,003;0;0;0,0008;0;0,018;0;0,003;0;0,0014;0,002;0,04;0,02;0,0002;0,014;0,003;-687,551623
G18-0053;430438;S013542;P18-00206-LS-S1;0;1;102,7382;m%;97,22;0,207;0,213;0,522;1,376;0,17;0,002;0,006;0;0,021;0,163;0,0029;0;0;0,0007;0;0,019;0,0001;0,002;0;0,0014;0,002;0,037;0,02;0,0001;0,011;0,002;-687,5544859
G18-0053;430438;S013542;P18-00206-LS-S1;0;1;102,8519;m%;97,23;0,203;0,212;0,527;1,366;0,167;0,001;0,006;0;0,021;0,164;0,0029;0;0;0,0008;0;0,018;0,0009;0,002;0;0,0015;0,002;0,036;0,014;0,0001;0,014;0,009;-687,557074
G18-0053;430438;S013542;P18-00206-LS-S1;0;1;102,9656;m%;97,22;0,208;0,214;0,523;1,369;0,167;0,001;0,005;0;0,021;0,168;0,0027;0;0;0,0008;0;0,017;0,0013;0,003;0;0,0014;0,002;0,037;0,013;0,0002;0,015;0,006;-687,5593794
G18-0053;430438;S013542;P18-00206-LS-S1;0;1;103,0793;m%;97,21;0,211;0,212;0,52;1,369;0,169;0,001;0,006;0;0,018;0,171;0,0025;0;0;0,0008;0;0,017;0,0002;0,002;0;0,0013;0,002;0,046;0,02;0,0001;0,015;0,006;-687,561397
G18-0053;430438;S013542;P18-00206-LS-S1;0;1;103,193;m%;97,21;0,206;0,211;0,521;1,367;0,171;0,002;0,005;0;0,019;0,169;0,0028;0;0;0,0008;0;0,017;0;0,003;0;0,0013;0,002;0,045;0,025;0,0003;0,016;0,004;-687,5631215
G18-0053;430438;S013542;P18-00206-LS-S1;0;1;103,3069;m%;97,23;0,205;0,204;0,525;1,363;0,166;0,002;0,005;0;0,02;0,167;0,0023;0,0001;0;0,0008;0;0,018;0,0002;0,003;0;0,0014;0,002;0,037;0,021;0,0003;0,015;0,007;-687,5645498
G18-0053;430438;S013542;P18-00206-LS-S1;0;1;103,4206;m%;97,23;0,205;0,204;0,526;1,365;0,167;0,001;0,006;0;0,018;0,17;0,0022;0,0001;0;0,0008;0;0,018;0;0,003;0;0,0014;0,002;0,046;0,015;0,0002;0,014;0,007;-687,5656718
G18-0053;430438;S013542;P18-00206-LS-S1;0;1;103,5344;m%;97,23;0,212;0,204;0,525;1,359;0,168;0,001;0,005;0;0,024;0,167;0,0024;0;0;0,0008;0;0,017;0;0,003;0;0,0014;0,002;0,039;0,024;0,0002;0,013;0,004;-687,5664852
G18-0053;430438;S013542;P18-00206-LS-S1;0;1;103,6293;m%;97,25;0,211;0,202;0,524;1,356;0,17;0,001;0,005;0;0,021;0,167;0,0023;0;0;0,0009;0;0,016;0,0011;0,002;0;0,0014;0,002;0,037;0,018;0,0003;0,014;0;-687,566923
G18-0053;430438;S013542;P18-00206-LS-S1;0;1;103,7431;m%;97,25;0,21;0,206;0,524;1,353;0,169;0,001;0,007;0;0,018;0,166;0,0025;0,0001;0;0,0009;0;0,017;0,0017;0,002;0;0,0013;0,002;0,035;0,011;0,0002;0,014;0,005;-687,5671547
G18-0053;430438;S013542;P18-00206-LS-S1;0;1;103,8571;m%;97,23;0,208;0,209;0,525;1,366;0,168;0,001;0,006;0;0,021;0,166;0,0025;0;0;0,0009;0;0,018;0,001;0,001;0;0,0014;0,002;0,039;0,015;0,0002;0,016;0,007;-687,5670611
G18-0053;430438;S013542;P18-00206-LS-S1;0;1;103,971;m%;97,23;0,209;0,208;0,524;1,362;0,167;0,001;0,005;0;0,021;0,17;0,0025;0;0;0,0009;0;0,018;0,0005;0,002;0;0,0014;0,002;0,038;0,022;0,0002;0,015;0,004;-687,5666364
G18-0053;430438;S013542;P18-00206-LS-S1;0;1;104,085;m%;97,23;0,207;0,208;0,523;1,362;0,169;0,001;0,005;0;0,022;0,169;0,0024;0;0;0,0008;0;0,018;0,0006;0,002;0;0,0014;0,002;0,042;0,02;0,0002;0,015;0,004;-687,5658744
G18-0053;430438;S013542;P18-00206-LS-S1;0;1;104,1991;m%;97,21;0,207;0,212;0,525;1,365;0,168;0,001;0,006;0;0,019;0,168;0,0022;0;0;0,0008;0;0,017;0,0006;0,003;0;0,0014;0,002;0,044;0,025;0,0003;0,014;0,004;-687,5647687
G18-0053;430438;S013542;P18-00206-LS-S1;0;1;104,3134;m%;97,22;0,215;0,213;0,523;1,364;0,171;0,001;0,006;0;0,021;0,168;0,002;0;0;0,0008;0;0,017;0,0001;0,003;0;0,0014;0,002;0,042;0,016;0,0002;0,012;0,005;-687,5633112
G18-0053;430438;S013542;P18-00206-LS-S1;0;1;104,4275;m%;97,23;0,211;0,21;0,523;1,362;0,17;0,001;0,006;0;0,02;0,169;0,0022;0;0;0,0007;0;0,018;0,0004;0,002;0;0,0014;0,002;0,031;0,023;0,0003;0,011;0,006;-687,5615014
G18-0053;430438;S013542;P18-00206-LS-S1;0;1;104,5416;m%;97,22;0,21;0,21;0,523;1,362;0,168;0,002;0,005;0;0,02;0,17;0,0027;0;0;0,0007;0;0,018;0,0017;0,003;0;0,0014;0,002;0,035;0,026;0,0002;0,013;0,004;-687,5593313
G18-0053;430438;S013542;P18-00206-LS-S1;0;1;104,6368;m%;97,23;0,206;0,214;0,523;1,366;0,167;0,001;0,005;0;0,018;0,171;0,0025;0;0;0,0007;0;0,018;0,0005;0,003;0;0,0014;0,002;0,034;0,018;0,0002;0,014;0,002;-687,557241
G18-0053;430438;S013542;P18-00206-LS-S1;0;1;104,7511;m%;97,21;0,208;0,215;0,521;1,366;0,171;0,001;0,005;0;0,023;0,169;0,0022;0,0001;0;0,0007;0;0,018;0,001;0,001;0;0,0014;0,002;0,048;0,022;0,0003;0,015;0,001;-687,55439
G18-0053;430438;S013542;P18-00206-LS-S1;0;1;104,8654;m%;97,19;0,21;0,215;0,52;1,371;0,172;0,001;0,007;0;0,022;0,168;0,0021;0,0001;0;0,0009;0;0,018;0,0001;0,002;0;0,0014;0,002;0,044;0,029;0,0002;0,014;0,005;-687,5511611
G18-0053;430438;S013542;P18-00206-LS-S1;0;1;104,9798;m%;97,2;0,206;0,221;0,525;1,371;0,169;0,001;0,006;0;0,022;0,163;0,0024;0;0;0,0008;0;0,018;0,0004;0,003;0;0,0013;0,002;0,04;0,028;0,0003;0,013;0,005;-687,5475453
G18-0053;430438;S013542;P18-00206-LS-S1;0;1;105,094;m%;97,2;0,213;0,224;0,52;1,374;0,17;0,001;0,006;0;0,021;0,171;0,0023;0;0;0,0007;0;0,017;0,0001;0,002;0;0,0013;0,002;0,036;0,022;0,0002;0,014;0,003;-687,5435465
G18-0053;430438;S013542;P18-00206-LS-S1;0;1;105,2085;m%;97,18;0,213;0,22;0,524;1,383;0,169;0,001;0,005;0;0,02;0,172;0,0024;0,0001;0;0,0008;0;0,018;0,0001;0,003;0;0,0013;0,002;0,039;0,027;0,0002;0,013;0,005;-687,5391409
G18-0053;430438;S013542;P18-00206-LS-S1;0;1;105,323;m%;97,18;0,208;0,223;0,525;1,385;0,17;0,001;0,005;0;0,018;0,168;0,0022;0;0;0,0007;0;0,018;0,0014;0,002;0;0,0013;0,002;0,036;0,028;0,0003;0,014;0,008;-687,5343325
G18-0053;430438;S013542;P18-00206-LS-S1;0;1;105,4184;m%;97,2;0,214;0,226;0,523;1,384;0,168;0,001;0,006;0;0,02;0,165;0,0024;0;0;0,0008;0;0,018;0,0001;0,001;0;0,0014;0,002;0,037;0,015;0,0001;0,014;0,006;-687,5300143
G18-0053;430438;S013542;P18-00206-LS-S1;0;1;105,5327;m%;97,2;0,212;0,222;0,522;1,372;0,171;0,001;0,006;0;0,019;0,163;0,0026;0;0;0,0008;0;0,017;0,001;0,002;0;0,0013;0,002;0,038;0,024;0,0001;0,016;0,007;-687,5244619
G18-0053;430438;S013542;P18-00206-LS-S1;0;1;105,6471;m%;97,21;0,209;0,221;0,524;1,372;0,169;0,001;0,005;0;0,019;0,166;0,0026;0;0;0,0008;0;0,017;0,0009;0,001;0;0,0014;0,002;0,043;0,01;0,0003;0,016;0,007;-687,5184856
G18-0053;430438;S013542;P18-00206-LS-S1;0;1;105,7615;m%;97,22;0,208;0,213;0,523;1,374;0,169;0,001;0,005;0;0,022;0,164;0,0026;0;0;0,0009;0;0,016;0,0009;0,001;0;0,0013;0,002;0,047;0,008;0,0004;0,015;0,005;-687,5120841
G18-0053;430438;S013542;P18-00206-LS-S1;0;1;105,8759;m%;97,22;0,206;0,218;0,523;1,376;0,168;0,001;0,006;0;0,021;0,163;0,003;0;0;0,0008;0;0,017;0,0013;0,002;0;0,0014;0,0019;0,046;0,009;0,0003;0,012;0,002;-687,5052512
G18-0053;430438;S013542;P18-00206-LS-S1;0;1;105,9904;m%;97,21;0,212;0,213;0,526;1,376;0,166;0,001;0,006;0;0,021;0,164;0,003;0;0;0,0008;0;0,018;0,0004;0,002;0;0,0014;0,0019;0,046;0,015;0,0003;0,012;0,002;-687,4979741
G18-0053;430438;S013542;P18-00206-LS-S1;0;1;106,105;m%;97,21;0,207;0,217;0,525;1,366;0,17;0,001;0,006;0;0,019;0,162;0,0028;0;0;0,0009;0;0,017;0,0001;0,003;0;0,0014;0,0019;0,046;0,023;0,0002;0,014;0,003;-687,4902457
G18-0053;430438;S013542;P18-00206-LS-S1;0;1;106,2196;m%;97,23;0,21;0,219;0,521;1,365;0,167;0,001;0,006;0;0,02;0,164;0,0026;0;0;0,0009;0;0,016;0,0009;0,003;0;0,0013;0,002;0,035;0,013;0,0002;0,014;0,009;-687,4820656
G18-0053;430438;S013542;P18-00206-LS-S1;0;1;106,3152;m%;97,22;0,21;0,215;0,52;1,366;0,168;0,001;0,005;0;0,023;0,165;0,0028;0,0001;0;0,0008;0;0,018;0,002;0,002;0;0,0013;0,002;0,044;0,017;0,0002;0,014;0,005;-687,4748918
G18-0053;430438;S013542;P18-00206-LS-S1;0;1;106,4298;m%;97,21;0,211;0,213;0,523;1,367;0,169;0,001;0,005;0;0,022;0,167;0,0025;0;0;0,0008;0;0,017;0,0023;0,003;0;0,0013;0,002;0,04;0,022;0,0002;0,014;0,005;-687,4658672
G18-0053;430438;S013542;P18-00206-LS-S1;0;1;106,5445;m%;97,2;0,21;0,215;0,527;1,37;0,168;0,001;0,006;0;0,022;0,169;0,0027;0;0;0,0009;0;0,018;0,0005;0,003;0;0,0014;0,0019;0,041;0,02;0,0003;0,017;0,007;-687,4563646
G18-0053;430438;S013542;P18-00206-LS-S1;0;1;106,6591;m%;97,23;0,205;0,212;0,522;1,355;0,166;0,001;0,005;0;0,024;0,168;0,0029;0;0;0,0008;0;0,018;0,0007;0,003;0;0,0015;0,002;0,04;0,018;0,0003;0,016;0,004;-687,4463942
G18-0053;430438;S013542;P18-00206-LS-S1;0;1;106,7738;m%;97,24;0,209;0,208;0,521;1,355;0,168;0,001;0,006;0;0,023;0,166;0,003;0;0;0,0008;0;0,017;0,0002;0,002;0;0,0014;0,002;0,034;0,021;0,0003;0,015;0,006;-687,4359321
G18-0053;430438;S013542;P18-00206-LS-S1;0;1;106,8886;m%;97,24;0,208;0,21;0,523;1,348;0,168;0,001;0,006;0;0,022;0,167;0,0025;0;0;0,0009;0;0,018;0,002;0,003;0;0,0013;0,002;0,038;0,019;0,0003;0,014;0,006;-687,4249707
G18-0053;430438;S013542;P18-00206-LS-S1;0;1;107,0035;m%;97,25;0,204;0,208;0,524;1,351;0,169;0,001;0,005;0;0,021;0,165;0,0027;0;0;0,0009;0;0,018;0,0014;0,003;0;0,0013;0,002;0,041;0,017;0,0003;0,014;0,005;-687,4135021
G18-0053;430438;S013542;P18-00206-LS-S1;0;1;107,0993;m%;97,24;0,203;0,211;0,527;1,352;0,169;0,001;0,005;0;0,02;0,163;0,0025;0,0001;0;0,0008;0;0,018;0,0013;0,003;0;0,0014;0,0019;0,047;0,008;0,0002;0,015;0,004;-687,4035545
G18-0053;430438;S013542;P18-00206-LS-S1;0;1;107,2143;m%;97,23;0,211;0,212;0,523;1,354;0,169;0,001;0,005;0;0,019;0,164;0,0023;0;0;0,0009;0;0,017;0,0006;0,002;0;0,0014;0,002;0,041;0,021;0,0002;0,014;0,005;-687,3911448
G18-0053;430438;S013542;P18-00206-LS-S1;0;1;107,3294;m%;97,24;0,216;0,215;0,522;1,354;0,168;0,001;0,005;0;0,019;0,161;0,0026;0;0;0,0008;0;0,018;0,0008;0,003;0;0,0014;0,0019;0,037;0,015;0,0001;0,014;0,007;-687,3782061
G18-0053;430438;S013542;P18-00206-LS-S1;0;1;107,4444;m%;97,23;0,211;0,213;0,523;1,362;0,169;0,001;0,005;0;0,021;0,164;0,0025;0;0;0,0009;0;0,018;0;0,004;0;0,0015;0,0019;0,038;0,018;0,0002;0,014;0,006;-687,3647541
G18-0053;430438;S013542;P18-00206-LS-S1;0;1;107,5593;m%;97,21;0,212;0,209;0,521;1,371;0,168;0,001;0,006;0;0,019;0,164;0,0023;0;0;0,0009;0;0,017;0,0006;0,003;0;0,0014;0,002;0,047;0,024;0,0002;0,014;0,007;-687,3507836
G18-0053;430438;S013542;P18-00206-LS-S1;0;1;107,6742;m%;97,22;0,211;0,205;0,523;1,366;0,171;0,001;0,006;0;0,019;0,165;0,0022;0;0;0,0008;0;0,017;0,0012;0,002;0;0,0013;0,002;0,046;0,018;0,0004;0,015;0,007;-687,3362763
G18-0053;430438;S013542;P18-00206-LS-S1;0;1;107,77;m%;97,23;0,212;0,21;0,524;1,366;0,169;0,001;0,006;0;0,02;0,165;0,0025;0;0;0,0008;0;0,017;0,0003;0,001;0;0,0014;0,0019;0,043;0,013;0,0003;0,014;0,003;-687,3237653
G18-0053;430438;S013542;P18-00206-LS-S1;0;1;107,885;m%;97,24;0,206;0,21;0,521;1,363;0,172;0,001;0,006;0;0,02;0,16;0,0025;0;0;0,0008;0;0,018;0,0002;0,003;0;0,0014;0,0019;0,037;0,018;0,0003;0,015;0,004;-687,3082422
G18-0053;430438;S013542;P18-00206-LS-S1;0;1;108,0002;m%;97,25;0,208;0,211;0,518;1,356;0,173;0,001;0,006;0;0,021;0,156;0,0024;0,0001;0;0,0009;0;0,017;0,0002;0,003;0;0,0014;0,002;0,038;0,017;0,0002;0,016;0,005;-687,2921336
G18-0053;430438;S013542;P18-00206-LS-S1;0;1;108,1153;m%;97,23;0,212;0,212;0,519;1,354;0,168;0,001;0,006;0;0,022;0,159;0,0023;0,0001;0;0,0009;0;0,018;0,0005;0,003;0;0,0014;0,002;0,044;0,028;0,0002;0,013;0,003;-687,2754736
G18-0053;430438;S013542;P18-00206-LS-S1;0;1;108,2305;m%;97,23;0,207;0,215;0,524;1,353;0,168;0,001;0,005;0;0,022;0,163;0,0021;0,0001;0;0,0009;0;0,018;0,0001;0,003;0;0,0014;0,0019;0,043;0,022;0,0002;0,013;0,006;-687,2582265
G18-0053;430438;S013542;P18-00206-LS-S1;0;1;108,3458;m%;97,24;0,21;0,208;0,524;1,354;0,169;0,001;0,005;0;0,02;0,158;0,0022;0;0;0,0009;0;0,018;0,0003;0,003;0;0,0014;0,002;0,039;0,029;0,0003;0,015;0,006;-687,2403836
G18-0053;430438;S013542;P18-00206-LS-S1;0;1;108,4419;m%;97,23;0,214;0,208;0,523;1,359;0,169;0,002;0,005;0;0,021;0,161;0,0022;0;0;0,0008;0;0,019;0,0001;0,002;0;0,0014;0,0019;0,038;0,024;0,0001;0,011;0,006;-687,2250629
G18-0053;430438;S013542;P18-00206-LS-S1;0;1;108,5572;m%;97,24;0,206;0,21;0,529;1,354;0,17;0,001;0,005;0;0,022;0,16;0,0024;0;0;0,0009;0;0,017;0,0011;0,002;0;0,0014;0,002;0,042;0,02;0,0002;0,013;0,005;-687,2061363
G18-0053;430438;S013542;P18-00206-LS-S1;0;1;108,6725;m%;97,25;0,208;0,208;0,526;1,349;0,171;0,001;0,005;0;0,022;0,16;0,0025;0;0;0,0009;0;0,016;0,0014;0,002;0;0,0014;0,002;0,038;0,02;0,0003;0,012;0,005;-687,1866085
G18-0053;430438;S013542;P18-00206-LS-S1;0;1;108,7878;m%;97,23;0,21;0,209;0,523;1,349;0,173;0,001;0,005;0;0,019;0,159;0,0026;0;0;0,0009;0;0,018;0,0006;0,002;0;0,0015;0,002;0,041;0,021;0,0003;0,015;0,01;-687,1664724
G18-0053;430438;S013542;P18-00206-LS-S1;0;1;108,9032;m%;97,24;0,208;0,211;0,524;1,342;0,171;0,001;0,006;0;0,019;0,16;0,0027;0,0002;0;0,0009;0;0,018;0,0005;0,001;0;0,0015;0,002;0,038;0,025;0,0003;0,016;0,006;-687,1457025
G18-0053;430438;S013542;P18-00206-LS-S1;0;1;109,0186;m%;97,24;0,214;0,207;0,523;1,349;0,169;0,002;0,005;0;0,019;0,162;0,0024;0,0001;0;0,0008;0;0,018;0,0005;0,004;0;0,0014;0,0019;0,04;0,019;0,0003;0,015;0,006;-687,1243086
G18-0053;430438;S013542;P18-00206-LS-S1;0;1;109,1148;m%;97,24;0,216;0,209;0,525;1,349;0,17;0,002;0,005;0;0,019;0,156;0,0023;0;0;0,0009;0;0,019;0;0,004;0;0,0014;0,0019;0,04;0,022;0,0002;0,013;0,005;-687,1059921
G18-0053;430438;S013542;P18-00206-LS-S1;0;1;109,2303;m%;97,24;0,214;0,209;0,527;1,355;0,169;0,001;0,005;0;0,023;0,154;0,0022;0;0;0,0009;0;0,02;0,0008;0,004;0;0,0015;0,0019;0,037;0,018;0,0002;0,013;0,007;-687,0834153
G18-0053;430438;S013542;P18-00206-LS-S1;0;1;109,3459;m%;97,24;0,207;0,215;0,522;1,354;0,169;0,001;0,005;0;0,023;0,159;0,0023;0;0;0,0009;0;0,019;0,0007;0,003;0;0,0014;0,0019;0,039;0,02;0,0003;0,014;0,002;-687,0601723
G18-0053;430438;S013542;P18-00206-LS-S1;0;1;109,4617;m%;97,23;0,211;0,213;0,522;1,358;0,172;0,001;0,006;0;0,019;0,162;0,0026;0;0;0,0008;0;0,019;0,0002;0,003;0;0,0014;0,002;0,033;0,031;0,0003;0,013;0,003;-687,0362329
G18-0053;430438;S013542;P18-00206-LS-S1;0;1;109,5774;m%;97,23;0,212;0,213;0,523;1,356;0,174;0,001;0,006;0;0,021;0,159;0,0027;0;0;0,0008;0;0,016;0;0,002;0;0,0014;0,002;0,044;0,02;0,0003;0,012;0,003;-687,0116508
G18-0053;430438;S013542;P18-00206-LS-S1;0;1;109,6738;m%;97,23;0,207;0,212;0,525;1,355;0,173;0,001;0,006;0;0,022;0,159;0,0028;0;0;0,0009;0;0,018;0;0,002;0;0,0014;0,002;0,041;0,017;0,0002;0,015;0,005;-686,9906573
G18-0053;430438;S013542;P18-00206-LS-S1;0;1;109,7896;m%;97,22;0,212;0,216;0,523;1,355;0,174;0,001;0,005;0;0,023;0,161;0,0027;0;0;0,0009;0;0,018;0,0001;0,002;0;0,0014;0,002;0,042;0,022;0,0003;0,013;0,003;-686,9648173
G18-0053;430438;S013542;P18-00206-LS-S1;0;1;109,9053;m%;97,22;0,215;0,216;0,523;1,353;0,17;0,001;0,006;0;0,02;0,159;0,0025;0;0;0,0009;0;0,017;0,0007;0,002;0;0,0014;0,0019;0,041;0,03;0,0003;0,012;0,006;-686,9383147
G18-0053;430438;S013542;P18-00206-LS-S1;0;1;110,021;m%;97,23;0,214;0,212;0,522;1,355;0,171;0,001;0,006;0;0,021;0,157;0,0025;0;0;0,0008;0;0,018;0,0002;0,002;0;0,0014;0,0019;0,043;0,024;0,0003;0,013;0,005;NAN
G18-0053;430438;S013542;P18-00206-LS-S1;0;1;110,1368;m%;97,23;0,214;0,212;0,524;1,359;0,171;0,001;0,005;0;0,019;0,159;0,0022;0;0;0,0007;0;0,019;0,0004;0,002;0;0,0014;0,0019;0,044;0,022;0,0003;0,012;0,004;NAN
G18-0053;430438;S013542;P18-00206-LS-S1;0;1;110,2334;m%;97,22;0,217;0,216;0,524;1,356;0,172;0,001;0,005;0;0,018;0,161;0,0021;0;0;0,0008;0;0,016;0;0,002;0;0,0014;0,002;0,042;0,023;0,0001;0,013;0,002;NAN
G18-0053;430438;S013542;P18-00206-LS-S1;0;1;110,3494;m%;97,22;0,217;0,216;0,522;1,361;0,171;0,001;0,006;0;0,019;0,16;0,0026;0;0;0,0008;0;0,017;0,0005;0,004;0;0,0015;0,0019;0,042;0,019;0,0003;0,014;0,007;NAN
G18-0053;430438;S013542;P18-00206-LS-S1;0;1;110,4655;m%;97,22;0,215;0,218;0,522;1,361;0,169;0,001;0,005;0;0,021;0,157;0,0026;0,0001;0;0,0009;0;0,017;0,0007;0,004;0;0,0015;0,0019;0,043;0,02;0,0003;0,015;0,006;NAN
G18-0053;430438;S013542;P18-00206-LS-S1;0;1;110,5815;m%;97,21;0,214;0,218;0,528;1,367;0,171;0,001;0,005;0;0,02;0,159;0,0025;0;0;0,0009;0;0,017;0;0,004;0;0,0015;0,0019;0,043;0,022;0,0003;0,014;0,003;NAN
G18-0053;430438;S013542;P18-00206-LS-S1;0;1;110,6782;m%;97,21;0,211;0,218;0,526;1,365;0,172;0,001;0,005;0;0,023;0,164;0,0027;0,0001;0;0,0009;0;0,017;0,0002;0,004;0;0,0015;0,0019;0,038;0,017;0,0003;0,015;0,002;NAN
G18-0053;430438;S013542;P18-00206-LS-S1;0;1;110,7943;m%;97,21;0,217;0,222;0,523;1,371;0,174;0,001;0,005;0;0,021;0,155;0,0027;0,0001;0;0,0009;0;0,018;0,0008;0,003;0;0,0015;0,002;0,037;0,014;0,0003;0,013;0,004;NAN
G18-0053;430438;S013542;P18-00206-LS-S1;0;1;110,9104;m%;97,21;0,217;0,225;0,52;1,359;0,172;0,001;0,005;0;0,02;0,156;0,0026;0,0001;0;0,0009;0;0,018;0,0016;0,003;0;0,0014;0,002;0,039;0,022;0,0003;0,014;0,009;NAN
G18-0053;430438;S013542;P18-00206-LS-S1;0;1;111,0267;m%;97,23;0,21;0,22;0,522;1,357;0,168;0,001;0,005;0;0,02;0,156;0,0026;0,0001;0;0,0008;0;0,017;0,0014;0,004;0;0,0014;0,002;0,043;0,016;0,0003;0,013;0,008;NAN
G18-0053;430438;S013542;P18-00206-LS-S1;0;1;111,1429;m%;97,24;0,209;0,218;0,522;1,352;0,168;0,001;0,006;0;0,023;0,155;0,0025;0;0;0,0009;0;0,018;0,0008;0,003;0;0,0015;0,0019;0,036;0,019;0,0003;0,015;0,007;NAN
G18-0053;430438;S013542;P18-00206-LS-S1;0;1;111,2398;m%;97,22;0,212;0,219;0,52;1,356;0,172;0,001;0,005;0;0,02;0,154;0,0026;0;0;0,0008;0;0,019;0,0007;0,005;0;0,0015;0,0019;0,046;0,026;0,0003;0,014;0,002;NAN
G18-0053;430438;S013542;P18-00206-LS-S1;0;1;111,3562;m%;97,2;0,213;0,221;0,522;1,36;0,174;0,001;0,005;0;0,02;0,157;0,0028;0;0;0,0009;0;0,018;0,001;0,003;0;0,0014;0,0019;0,047;0,032;0,0003;0,015;0,002;NAN
G18-0053;430438;S013542;P18-00206-LS-S1;0;1;111,4727;m%;97,21;0,213;0,216;0,52;1,368;0,173;0,001;0,006;0;0,021;0,155;0,0028;0;0;0,0009;0;0,018;0,0024;0,003;0;0,0015;0,0019;0,041;0,025;0,0002;0,016;0,005;NAN
G18-0053;430438;S013542;P18-00206-LS-S1;0;1;111,5891;m%;97,23;0,208;0,215;0,52;1,357;0,171;0,001;0,005;0;0,02;0,154;0,0027;0;0;0,0009;0;0,017;0;0,003;0;0,0015;0,002;0,05;0,017;0,0002;0,015;0,005;NAN
G18-0053;430438;S013542;P18-00206-LS-S1;0;1;111,6861;m%;97,23;0,212;0,219;0,522;1,349;0,171;0,001;0,006;0;0,021;0,158;0,0027;0;0;0,0008;0;0,017;0,0001;0,003;0;0,0014;0,002;0,035;0,027;0,0003;0,014;0,004;NAN
G18-0053;430438;S013542;P18-00206-LS-S1;0;1;111,8026;m%;97,22;0,218;0,219;0,527;1,348;0,173;0,001;0,006;0;0,023;0,159;0,0028;0;0;0,0008;0;0,017;0;0,004;0;0,0015;0,0019;0,033;0,027;0,0002;0,013;0,008;NAN
G18-0053;430438;S013542;P18-00206-LS-S1;0;1;111,919;m%;97,24;0,207;0,212;0,523;1,353;0,173;0,001;0,006;0;0,02;0,157;0,0028;0;0;0,0009;0;0,016;0,0002;0,003;0;0,0015;0,0019;0,043;0,016;0,0002;0,012;0,009;NAN
G18-0053;430440;S013541;P18-00208-LS-S1;0;1;0,123;m%;66,39;25,545;1,019;0,091;0,468;2,308;0,007;0,036;0;0,054;0,002;0,0067;0,0051;2,031;0,1282;0,03;0,003;0,0428;0;0;0,0642;0,0118;0,188;0,691;0,7143;0,112;0,052;-728,0246393
