Repository: MajPaji/G17-0024

File: ecorr_raw_data.csv (part 25 of 29)
Proj no.;TO no.;Coil no.;Sample no.;WS;Brazed;Depth [μm];Unit;Al;Si;Fe;Cu;Mn;Mg;Cr;Ni-L;Ni-H;Zn;Ti;B;Be;Bi;Ca;Cd;Ga;Hg;In;Li;Na;P;Pb;Sn;Sr;V;Zr;
G18-0053;430440;S013541;P18-00208-LS-S1;0;1;0,2423;m%;63,98;33,425;1,279;0,076;0,515;0,066;0,003;0,017;0;0,002;0,002;0,0024;0,0008;0,411;0,0024;0,002;0,002;0,0113;0;0;0,0042;0,0026;0,006;0,102;0,0482;0,029;0,011;-728,0114989
G18-0053;430440;S013541;P18-00208-LS-S1;0;1;0,368;m%;65,6;32,483;0,965;0,067;0,375;0,034;0,002;0,012;0;0,001;0,001;0,0014;0,0004;0,321;0,0003;0;0,003;0,0087;0;0;0,0013;0,0025;0,001;0,063;0,0216;0,021;0,009;-727,9966772
G18-0053;430440;S013541;P18-00208-LS-S1;0;1;0,4885;m%;68,83;29,636;0,775;0,063;0,311;0,026;0,002;0,01;0;0,001;0;0,0009;0,0003;0,257;0;0,001;0,003;0,0074;0;0;0,0003;0,0024;0;0,036;0,0125;0,021;0,007;-727,981535
G18-0053;430440;S013541;P18-00208-LS-S1;0;1;0,6095;m%;73,55;25,166;0,626;0,057;0,269;0,026;0,001;0,008;0;0,002;0,001;0,001;0,0002;0,205;0;0;0,004;0,0063;0;0;0;0,0023;0,003;0,034;0,0088;0,019;0,008;-727,9654173
G18-0053;430440;S013541;P18-00208-LS-S1;0;1;0,7323;m%;78,94;19,99;0,496;0,058;0,226;0,028;0,001;0,007;0;0,001;0,001;0,0012;0,0002;0,186;0;0,001;0,005;0,0054;0;0;0;0,0023;0;0,02;0,0068;0,014;0,015;-727,9481314
G18-0053;430440;S013541;P18-00208-LS-S1;0;1;0,8526;m%;82,89;16,182;0,398;0,06;0,199;0,028;0,001;0,006;0;0,001;0,001;0,001;0,0001;0,173;0;0;0,008;0,003;0;0;0;0,0022;0,001;0,025;0,0055;0,015;0,003;-727,9302974
G18-0053;430440;S013541;P18-00208-LS-S1;0;1;0,9781;m%;85,01;14,158;0,344;0,059;0,189;0,027;0;0,005;0;0,005;0,002;0,0009;0,0002;0,148;0;0;0,008;0,0047;0;0;0;0,0022;0;0,008;0,0044;0,015;0,005;-727,9107502
G18-0053;430440;S013541;P18-00208-LS-S1;0;1;1,0998;m%;86,46;12,78;0,3;0,058;0,177;0,026;0,001;0,005;0;0,002;0,003;0,0008;0,0001;0,14;0;0;0,009;0,002;0;0;0;0,0022;0;0,007;0,004;0,016;0,005;-727,8908828
G18-0053;430440;S013541;P18-00208-LS-S1;0;1;1,2219;m%;87,51;11,759;0,276;0,061;0,17;0,032;0,001;0,004;0;0,005;0,003;0,0007;0,0002;0,127;0;0;0,01;0,0011;0;0;0;0,0022;0;0,008;0,0033;0,016;0,01;-727,8700544
G18-0053;430440;S013541;P18-00208-LS-S1;0;1;1,3438;m%;88,39;10,916;0,254;0,063;0,163;0,031;0,001;0,006;0;0,005;0,003;0,0007;0,0001;0,123;0;0;0,011;0,001;0;0;0;0,0021;0;0,005;0,0026;0,013;0,006;-727,848372
G18-0053;430440;S013541;P18-00208-LS-S1;0;1;1,4655;m%;89;10,328;0,236;0,061;0,16;0,03;0,001;0,005;0;0,004;0,004;0,0007;0,0001;0,113;0;0;0,012;0,0028;0;0;0;0,0021;0;0,018;0,002;0,013;0,005;-727,8258466
G18-0053;430440;S013541;P18-00208-LS-S1;0;1;1,5874;m%;89,36;10,006;0,227;0,061;0,157;0,033;0;0,005;0;0,005;0,002;0,0009;0;0,104;0;0;0,011;0,0008;0;0;0;0,0021;0;0,011;0,0015;0,012;0,003;-727,8024108
G18-0053;430440;S013541;P18-00208-LS-S1;0;1;1,7089;m%;89,62;9,773;0,216;0,06;0,149;0,032;0;0,004;0;0,002;0,002;0,0003;0;0,097;0;0,001;0,01;0,0021;0;0;0;0,0021;0;0,015;0,0012;0,009;0,006;-727,7781887
G18-0053;430440;S013541;P18-00208-LS-S1;0;1;1,8302;m%;89,83;9,559;0,211;0,061;0,151;0,03;0;0,004;0;0,003;0,004;0,0007;0,0001;0,096;0;0;0,01;0,0004;0;0;0;0,0021;0;0,015;0,0009;0,012;0,005;-727,7531535
G18-0053;430440;S013541;P18-00208-LS-S1;0;1;1,9555;m%;89,93;9,502;0,2;0,061;0,143;0,031;0,001;0,004;0;0,005;0,005;0,0006;0,0001;0,081;0;0;0,011;0,0007;0;0;0;0,0021;0;0,007;0,0007;0,012;0,005;-727,7264047
G18-0053;430440;S013541;P18-00208-LS-S1;0;1;2,0763;m%;90,03;9,41;0,195;0,061;0,144;0,034;0,001;0,004;0;0,003;0,002;0,0004;0;0,083;0;0;0,011;0,0015;0;0;0;0,0021;0;0,002;0,0005;0,01;0,001;-727,6997688
G18-0053;430440;S013541;P18-00208-LS-S1;0;1;2,1971;m%;90;9,453;0,186;0,061;0,138;0,032;0;0,004;0;0,006;0,004;0,0008;0;0,075;0;0;0,009;0,0014;0;0;0;0,0021;0;0,01;0,0004;0,011;0,006;-727,672307
G18-0053;430440;S013541;P18-00208-LS-S1;0;1;2,3218;m%;90,02;9,455;0,177;0,059;0,138;0,031;0,001;0,004;0;0,006;0,003;0,0003;0,0001;0,07;0;0;0,01;0,0011;0;0;0;0,0021;0;0,009;0,0002;0,008;0,004;-727,6430992
G18-0053;430440;S013541;P18-00208-LS-S1;0;1;2,4423;m%;89,98;9,51;0,173;0,057;0,137;0,033;0;0,005;0;0,003;0,004;0,0002;0;0,069;0;0;0,01;0,0008;0;0;0;0,0021;0;0,003;0,0002;0,01;0,004;-727,6140521
G18-0053;430440;S013541;P18-00208-LS-S1;0;1;2,5625;m%;90,03;9,472;0,17;0,058;0,132;0,034;0;0,004;0;0,005;0,003;0,0001;0,0001;0,061;0;0;0,01;0,0005;0;0;0;0,002;0;0,005;0,0001;0,009;0,002;-727,5842777
G18-0053;430440;S013541;P18-00208-LS-S1;0;1;2,6866;m%;90,02;9,504;0,164;0,056;0,13;0,029;0,001;0,004;0;0,002;0,004;0,0003;0;0,059;0;0;0,011;0,0005;0;0;0;0,0021;0;0,003;0;0,009;0,001;-727,552706
G18-0053;430440;S013541;P18-00208-LS-S1;0;1;2,8067;m%;90,05;9,473;0,164;0,058;0,125;0,03;0;0,004;0;0,004;0,004;0,0002;0;0,049;0;0,001;0,009;0,0017;0;0;0;0,0021;0;0,011;0;0,01;0;-727,521354
G18-0053;430440;S013541;P18-00208-LS-S1;0;1;2,9306;m%;90,14;9,411;0,155;0,056;0,125;0,03;0;0,005;0;0,006;0,003;0,0002;0,0001;0,042;0;0;0,011;0,0004;0;0;0;0,002;0;0,005;0;0,011;0;-727,4881943
G18-0053;430440;S013541;P18-00208-LS-S1;0;1;3,0506;m%;90,09;9,466;0,153;0,059;0,118;0,032;0;0,004;0;0,003;0,006;0,0001;0,0001;0,047;0;0;0,009;0,0001;0;0;0;0,002;0;0,002;0,0001;0,01;0,003;-727,4552947
G18-0053;430440;S013541;P18-00208-LS-S1;0;1;3,1743;m%;90,21;9,357;0,144;0,058;0,118;0,031;0;0,004;0;0,004;0,004;0,0003;0;0,045;0;0;0,01;0,0009;0;0;0;0,0021;0;0,001;0;0,01;0;-727,4205802
G18-0053;430440;S013541;P18-00208-LS-S1;0;1;3,2981;m%;90,2;9,363;0,146;0,058;0,115;0,034;0;0,004;0;0,003;0,004;0;0;0,046;0;0;0,011;0,0016;0;0;0;0,0021;0;0,002;0;0,008;0,001;-727,3850306
G18-0053;430440;S013541;P18-00208-LS-S1;0;1;3,4175;m%;90,36;9,231;0,135;0,058;0,116;0,031;0,001;0,004;0;0,003;0,005;0,0002;0;0,04;0;0;0,01;0,0001;0;0;0;0,002;0;0,001;0;0,009;0;-727,3499857
G18-0053;430440;S013541;P18-00208-LS-S1;0;1;3,5411;m%;90,45;9,146;0,128;0,057;0,111;0,03;0;0,004;0;0,005;0,004;0,0002;0;0,036;0;0;0,01;0,0004;0;0;0;0,0021;0;0,002;0;0,01;0,002;-727,3129298
G18-0053;430440;S013541;P18-00208-LS-S1;0;1;3,6647;m%;90,61;8,997;0,122;0,056;0,109;0,033;0;0,004;0;0,005;0,005;0,0001;0;0,036;0;0;0,009;0,0009;0;0;0;0,0021;0;0;0;0,007;0,001;-727,2750886
G18-0053;430440;S013541;P18-00208-LS-S1;0;1;3,7839;m%;90,72;8,886;0,124;0,056;0,106;0,033;0;0,004;0;0,007;0,004;0,0002;0;0,03;0;0;0,01;0,0014;0;0;0;0,002;0;0,003;0;0,009;0;-727,2378567
G18-0053;430440;S013541;P18-00208-LS-S1;0;1;3,9074;m%;90,84;8,766;0,122;0,056;0,105;0,033;0;0,004;0;0,004;0,006;0;0;0,032;0;0;0,01;0,0005;0;0;0;0,0021;0;0,003;0;0,01;0,002;-727,1985239
G18-0053;430440;S013541;P18-00208-LS-S1;0;1;4,0305;m%;91,11;8,514;0,113;0,056;0,102;0,034;0;0,005;0;0,004;0,007;0,0003;0,0001;0,03;0;0;0,011;0,0008;0;0;0;0,0021;0;0;0;0,007;0,002;-727,1585574
G18-0053;430440;S013541;P18-00208-LS-S1;0;1;4,1496;m%;91,28;8,351;0,11;0,057;0,102;0,035;0;0,004;0;0,005;0,007;0;0;0,025;0;0;0,011;0,0004;0;0;0;0,0021;0;0;0;0,007;0;-727,1191724
G18-0053;430440;S013541;P18-00208-LS-S1;0;1;4,2728;m%;91,49;8,147;0,107;0,056;0,099;0,033;0;0,004;0;0,004;0,004;0,0002;0;0,03;0;0;0,012;0,0001;0;0;0;0,0021;0;0,001;0;0,01;0,001;-727,0776955
G18-0053;430440;S013541;P18-00208-LS-S1;0;1;4,396;m%;91,68;7,957;0,108;0,056;0,096;0,035;0;0,004;0;0,004;0,007;0,0001;0;0,025;0;0;0,013;0,0003;0;0;0;0,0021;0,001;0,003;0;0,01;0;-727,0354764
G18-0053;430440;S013541;P18-00208-LS-S1;0;1;4,519;m%;91,9;7,75;0,101;0,055;0,096;0,032;0;0,004;0;0,005;0,005;0,0001;0;0,025;0;0;0,012;0,001;0;0;0;0,002;0;0;0;0,01;0,001;-726,9925918
G18-0053;430440;S013541;P18-00208-LS-S1;0;1;4,638;m%;92,09;7,558;0,102;0,056;0,094;0,03;0;0,003;0;0,002;0,005;0,0002;0;0,03;0;0;0,011;0,0001;0;0;0;0,0021;0;0,006;0;0,012;0;-726,9504095
G18-0053;430440;S013541;P18-00208-LS-S1;0;1;4,7609;m%;92,39;7,267;0,097;0,055;0,09;0,033;0;0,004;0;0,006;0,005;0,0002;0;0,025;0;0;0,012;0,0003;0;0;0;0,0021;0;0,002;0;0,009;0,001;-726,9061362
G18-0053;430440;S013541;P18-00208-LS-S1;0;1;4,8838;m%;92,58;7,072;0,094;0,054;0,092;0,035;0,001;0,004;0;0,006;0,006;0,0001;0;0,019;0;0;0,012;0,0005;0;0;0;0,002;0;0,005;0;0,011;0,001;-726,8611492
G18-0053;430440;S013541;P18-00208-LS-S1;0;1;5,0068;m%;92,83;6,835;0,093;0,054;0,09;0,035;0;0,005;0;0,006;0,006;0,0004;0;0,018;0;0;0,012;0,0008;0;0;0;0,0021;0,001;0;0;0,009;0,003;-726,8154169
G18-0053;430440;S013541;P18-00208-LS-S1;0;1;5,1296;m%;93,03;6,642;0,09;0,055;0,087;0,032;0,001;0,004;0;0,004;0,006;0,0001;0;0,021;0;0;0,012;0,0009;0;0;0;0,002;0;0;0;0,009;0;-726,7690582
G18-0053;430440;S013541;P18-00208-LS-S1;0;1;5,2482;m%;93,25;6,413;0,091;0,055;0,09;0,035;0;0,004;0;0,009;0,008;0,0002;0;0,021;0;0;0,012;0,0006;0;0;0;0,002;0;0,001;0;0,008;0;-726,7236259
G18-0053;430440;S013541;P18-00208-LS-S1;0;1;5,371;m%;93,46;6,206;0,089;0,056;0,088;0,034;0;0,004;0;0,006;0,006;0,0001;0;0,021;0;0;0,013;0,0008;0;0;0;0,0021;0;0,003;0;0,013;0,001;-726,6759081
G18-0053;430440;S013541;P18-00208-LS-S1;0;1;5,4938;m%;93,7;5,98;0,082;0,055;0,087;0,034;0;0,003;0;0,003;0,008;0,0002;0;0,019;0;0;0,013;0,0008;0;0;0;0,002;0;0;0;0,01;0,001;-726,6275081
G18-0053;430440;S013541;P18-00208-LS-S1;0;1;5,6168;m%;93,91;5,765;0,084;0,054;0,083;0,035;0;0,004;0;0,002;0,009;0,0002;0;0,019;0;0;0,014;0,001;0;0;0;0,002;0;0,001;0;0,011;0,002;-726,5783514
G18-0053;430440;S013541;P18-00208-LS-S1;0;1;5,7395;m%;94,12;5,56;0,082;0,053;0,085;0,033;0;0,003;0;0,005;0,006;0,0003;0;0,017;0;0;0,013;0;0;0;0;0,0021;0;0,002;0;0,012;0,002;-726,5286446
G18-0053;430440;S013541;P18-00208-LS-S1;0;1;5,8624;m%;94,34;5,358;0,078;0,053;0,08;0,034;0;0,003;0;0,004;0,007;0,0001;0;0,018;0;0;0,012;0,0001;0;0;0;0,0021;0;0,005;0;0,01;0;-726,478192
G18-0053;430440;S013541;P18-00208-LS-S1;0;1;5,9812;m%;94,54;5,158;0,079;0,053;0,081;0,034;0;0,003;0;0,005;0,007;0,0001;0;0,015;0;0;0,012;0,0018;0;0;0;0,0021;0;0,002;0;0,009;0;-726,4287958
G18-0053;430440;S013541;P18-00208-LS-S1;0;1;6,104;m%;94,72;4,983;0,079;0,053;0,082;0,037;0;0,003;0;0,005;0,006;0,0001;0;0,011;0;0;0,012;0,0002;0;0;0;0,0021;0;0;0;0,008;0,001;-726,3770946
G18-0053;430440;S013541;P18-00208-LS-S1;0;1;6,2267;m%;94,81;4,877;0,079;0,054;0,082;0,035;0;0,003;0;0,004;0,007;0,0003;0;0,017;0;0;0,012;0,0002;0;0;0;0,0021;0;0,002;0;0,008;0,001;-726,3247898
G18-0053;430440;S013541;P18-00208-LS-S1;0;1;6,3494;m%;95,02;4,659;0,08;0,054;0,082;0,035;0;0,004;0;0,006;0,009;0,0001;0;0,021;0;0;0,014;0,0001;0;0;0;0,002;0;0,004;0;0,011;0,001;-726,2718453
G18-0053;430440;S013541;P18-00208-LS-S1;0;1;6,4721;m%;95,17;4,521;0,08;0,053;0,08;0,035;0;0,004;0;0,004;0,007;0,0002;0;0,015;0;0;0,013;0,0001;0;0;0;0,0021;0;0;0;0,012;0;-726,2182671
G18-0053;430440;S013541;P18-00208-LS-S1;0;1;6,5948;m%;95,32;4,377;0,079;0,053;0,077;0,034;0;0,003;0;0,003;0,009;0,0002;0;0,019;0;0;0,012;0,0002;0;0;0;0,0021;0;0,003;0;0,011;0;-726,1640611
G18-0053;430440;S013541;P18-00208-LS-S1;0;1;6,7174;m%;95,48;4,213;0,075;0,055;0,075;0,037;0;0,003;0;0,005;0,009;0,0002;0;0,016;0;0;0,013;0,0005;0;0;0;0,0021;0;0,006;0;0,011;0;-726,1092778
G18-0053;430440;S013541;P18-00208-LS-S1;0;1;6,8359;m%;95,6;4,082;0,08;0,052;0,077;0,037;0;0,004;0;0,008;0,01;0,0004;0,0001;0,018;0;0;0,012;0;0;0;0;0,0021;0,001;0,006;0;0,01;0,001;-726,0557419
G18-0053;430440;S013541;P18-00208-LS-S1;0;1;6,9585;m%;95,75;3,94;0,079;0,052;0,077;0,037;0;0,004;0;0,007;0,008;0,0002;0;0,014;0;0;0,012;0,0001;0;0;0;0,002;0;0,002;0;0,012;0,001;-725,9997541
G18-0053;430440;S013541;P18-00208-LS-S1;0;1;7,0809;m%;95,9;3,806;0,076;0,053;0,077;0,034;0;0,004;0;0,006;0,009;0;0;0,014;0;0;0,013;0;0;0;0;0,0021;0;0;0;0,008;0;-725,9432553
G18-0053;430440;S013541;P18-00208-LS-S1;0;1;7,2033;m%;96,01;3,691;0,074;0,053;0,075;0,036;0;0,004;0;0,005;0,008;0,0001;0;0,015;0;0;0,014;0,0001;0;0;0;0,0021;0;0;0;0,011;0;-725,8861601
G18-0053;430440;S013541;P18-00208-LS-S1;0;1;7,3256;m%;96,1;3,602;0,074;0,052;0,077;0,036;0;0,004;0;0,007;0,009;0,0002;0;0,015;0;0;0,013;0,0004;0;0;0;0,0021;0;0;0;0,011;0;-725,8285216
G18-0053;430440;S013541;P18-00208-LS-S1;0;1;7,4479;m%;96,21;3,491;0,071;0,052;0,074;0,037;0;0,004;0;0,006;0,011;0,0002;0;0,012;0;0;0,013;0;0;0;0;0,0021;0;0;0;0,013;0;-725,7702991
G18-0053;430440;S013541;P18-00208-LS-S1;0;1;7,5701;m%;96,31;3,397;0,072;0,051;0,073;0,037;0;0,003;0;0,006;0,011;0;0;0,016;0;0;0,013;0;0;0;0;0,0021;0;0;0;0,011;0;-725,7115464
G18-0053;430440;S013541;P18-00208-LS-S1;0;1;7,6922;m%;96,39;3,321;0,074;0,051;0,072;0,038;0;0,004;0;0,004;0,009;0,0001;0;0,013;0;0;0,013;0;0;0;0;0,0021;0;0;0;0,01;0;-725,6522706
G18-0053;430440;S013541;P18-00208-LS-S1;0;1;7,8144;m%;96,48;3,234;0,07;0,051;0,073;0,035;0;0,004;0;0,004;0,012;0;0;0,014;0;0;0,012;0,0006;0;0;0;0,0021;0;0;0;0,009;0;-725,5923802
G18-0053;430440;S013541;P18-00208-LS-S1;0;1;7,9364;m%;96,59;3,122;0,072;0,052;0,071;0,036;0;0,004;0;0,006;0,01;0;0;0,012;0;0;0,013;0,0004;0;0;0;0,0021;0;0,002;0;0,011;0;-725,5320282
G18-0053;430440;S013541;P18-00208-LS-S1;0;1;8,0584;m%;96,65;3,059;0,073;0,051;0,072;0,038;0;0,004;0;0,006;0,008;0,0001;0;0,009;0;0;0,013;0;0;0;0;0,0021;0;0,001;0;0,01;0;-725,4711227
G18-0053;430440;S013541;P18-00208-LS-S1;0;1;8,1806;m%;96,71;2,998;0,07;0,051;0,074;0,039;0;0,004;0;0,008;0,01;0,0002;0;0,01;0;0;0,013;0;0;0;0;0,0021;0;0;0;0,012;0;-725,409568
G18-0053;430440;S013541;P18-00208-LS-S1;0;1;8,3029;m%;96,8;2,915;0,067;0,05;0,073;0,037;0;0,003;0;0,008;0,011;0,0003;0;0,011;0;0;0,013;0,0001;0;0;0;0,002;0;0;0;0,013;0;-725,3474177
G18-0053;430440;S013541;P18-00208-LS-S1;0;1;8,425;m%;96,86;2,851;0,068;0,049;0,072;0,04;0;0,003;0;0,007;0,013;0,0001;0;0,008;0;0;0,012;0,0002;0;0;0;0,0021;0;0;0;0,013;0,001;-725,2848306
G18-0053;430440;S013541;P18-00208-LS-S1;0;1;8,5471;m%;96,94;2,781;0,066;0,048;0,071;0,039;0;0,004;0;0,005;0,01;0,0004;0;0,01;0;0;0,013;0;0;0;0;0,0021;0;0;0;0,012;0;-725,2217107
G18-0053;430440;S013541;P18-00208-LS-S1;0;1;8,6694;m%;97;2,724;0,066;0,05;0,071;0,036;0;0,004;0;0,004;0,011;0,0001;0;0,008;0;0;0,014;0;0;0;0;0,0021;0;0;0;0,012;0;-725,1579589
G18-0053;430440;S013541;P18-00208-LS-S1;0;1;8,7918;m%;97,07;2,648;0,067;0,048;0,072;0,039;0;0,004;0;0,004;0,012;0,0002;0;0,011;0;0;0,015;0,0001;0;0;0;0,0021;0;0,001;0;0,012;0;-725,0936306
G18-0053;430440;S013541;P18-00208-LS-S1;0;1;8,9142;m%;97,11;2,614;0,067;0,049;0,071;0,037;0;0,003;0;0,004;0,014;0;0;0,007;0;0;0,014;0;0;0;0;0,0021;0;0;0,0001;0,01;0;-725,0287831
G18-0053;430440;S013541;P18-00208-LS-S1;0;1;9,0367;m%;97,17;2,55;0,066;0,048;0,072;0,036;0;0,003;0;0,006;0,013;0;0;0,008;0;0;0,013;0;0;0;0;0,0021;0;0;0,0001;0,012;0;-724,9633683
G18-0053;430440;S013541;P18-00208-LS-S1;0;1;9,1593;m%;97,2;2,507;0,069;0,049;0,074;0,036;0;0,004;0;0,007;0,014;0,0001;0;0,01;0;0;0,014;0;0;0;0;0,0021;0;0;0,0001;0,013;0;-724,8973901
G18-0053;430440;S013541;P18-00208-LS-S1;0;1;9,282;m%;97,24;2,477;0,069;0,048;0,07;0,036;0;0,004;0;0,005;0,013;0,0002;0;0,012;0;0;0,012;0,0003;0;0;0;0,0021;0;0;0;0,011;0;-724,8308528
G18-0053;430440;S013541;P18-00208-LS-S1;0;1;9,4047;m%;97,32;2,396;0,067;0,049;0,072;0,037;0;0,004;0;0,006;0,01;0,0001;0;0,008;0;0;0,013;0;0;0;0;0,0021;0;0;0,0001;0,013;0;-724,7638151
G18-0053;430440;S013541;P18-00208-LS-S1;0;1;9,5275;m%;97,36;2,362;0,067;0,049;0,073;0,037;0;0,004;0;0,006;0,013;0,0002;0;0,009;0;0;0,012;0;0;0;0;0,0021;0;0;0,0001;0,011;0;-724,6962272
G18-0053;430440;S013541;P18-00208-LS-S1;0;1;9,6503;m%;97,39;2,337;0,063;0,047;0,073;0,037;0;0,004;0;0,004;0,011;0,0004;0;0,008;0;0;0,013;0;0;0;0;0,0021;0;0;0,0001;0,012;0,001;-724,6281489
G18-0053;430440;S013541;P18-00208-LS-S1;0;1;9,7733;m%;97,45;2,271;0,067;0,047;0,074;0,038;0;0,004;0;0,005;0,012;0,0004;0;0,005;0;0;0,012;0;0;0;0;0,0021;0;0;0,0001;0,011;0;-724,5594732
G18-0053;430440;S013541;P18-00208-LS-S1;0;1;9,8965;m%;97,48;2,235;0,069;0,047;0,074;0,036;0;0,004;0;0,005;0,012;0,0004;0;0,006;0;0;0,013;0;0;0;0;0,0021;0;0,001;0,0002;0,011;0;-724,4902032
G18-0053;430440;S013541;P18-00208-LS-S1;0;1;10,0196;m%;97,52;2,191;0,069;0,047;0,077;0,036;0;0,004;0;0,005;0,012;0,0005;0;0,009;0;0;0,012;0;0;0;0;0,0021;0;0;0,0001;0,012;0;-724,4205122
G18-0053;430440;S013541;P18-00208-LS-S1;0;1;10,1254;m%;97,54;2,171;0,066;0,049;0,079;0,038;0;0,004;0;0,005;0,013;0,0002;0;0,005;0;0;0,012;0;0;0;0;0,0021;0;0;0,0001;0,01;0,001;-724,360238
G18-0053;430440;S013541;P18-00208-LS-S1;0;1;10,2489;m%;97,55;2,157;0,067;0,048;0,08;0,036;0;0,004;0;0,009;0,012;0;0;0,008;0;0;0,012;0;0;0;0;0,0021;0;0;0,0001;0,013;0;-724,2894438
G18-0053;430440;S013541;P18-00208-LS-S1;0;1;10,3726;m%;97,59;2,113;0,072;0,047;0,081;0,037;0;0,004;0;0,007;0,014;0,0001;0;0,011;0;0;0,013;0;0;0;0;0,0021;0;0;0,0001;0,012;0;-724,2180688
G18-0053;430440;S013541;P18-00208-LS-S1;0;1;10,4963;m%;97,6;2,101;0,067;0,047;0,085;0,037;0;0,004;0;0,007;0,013;0,0003;0;0,011;0;0;0,014;0;0;0;0;0,0021;0;0;0,0001;0,014;0;-724,1462324
G18-0053;430440;S013541;P18-00208-LS-S1;0;1;10,6201;m%;97,64;2,06;0,064;0,047;0,086;0,037;0;0,004;0;0,009;0,015;0,0001;0;0,008;0;0;0,013;0;0;0;0;0,0021;0;0;0,0003;0,013;0;-724,0738813
G18-0053;430440;S013541;P18-00208-LS-S1;0;1;10,744;m%;97,68;2,012;0,069;0,047;0,089;0,036;0;0,004;0;0,008;0,015;0,0001;0;0,011;0;0;0,012;0;0;0;0;0,0021;0;0;0,0003;0,013;0;-724,0010195
G18-0053;430440;S013541;P18-00208-LS-S1;0;1;10,8682;m%;97,7;1,983;0,069;0,047;0,095;0,037;0;0,003;0;0,008;0,014;0,0002;0;0,006;0;0;0,012;0;0;0;0;0,0021;0;0,001;0,0003;0,015;0,002;-723,9275326
G18-0053;430440;S013541;P18-00208-LS-S1;0;1;10,9924;m%;97,72;1,965;0,069;0,046;0,098;0,037;0;0,004;0;0,007;0,015;0,0004;0;0,008;0;0;0,013;0;0;0;0;0,0021;0;0;0,0003;0,014;0;-723,8536016
G18-0053;430440;S013541;P18-00208-LS-S1;0;1;11,1166;m%;97,74;1,949;0,068;0,046;0,099;0,037;0;0,004;0;0,008;0,015;0,0004;0;0,006;0;0;0,013;0,0002;0;0;0;0,0021;0;0,001;0,0002;0,012;0;-723,7792317
G18-0053;430440;S013541;P18-00208-LS-S1;0;1;11,2409;m%;97,77;1,914;0,069;0,046;0,104;0,038;0;0,003;0;0,007;0,016;0,0005;0;0,01;0;0;0,012;0;0;0;0;0,0021;0;0;0,0002;0,011;0,001;-723,7043677
G18-0053;430440;S013541;P18-00208-LS-S1;0;1;11,3477;m%;97,75;1,92;0,07;0,046;0,109;0,035;0;0,004;0;0,007;0,016;0,0004;0;0,009;0;0;0,012;0;0;0;0;0,0021;0;0;0,0002;0,012;0,003;-723,6397007
G18-0053;430440;S013541;P18-00208-LS-S1;0;1;11,4724;m%;97,78;1,895;0,07;0,047;0,113;0,033;0;0,004;0;0,007;0,016;0,0005;0;0,008;0;0;0,013;0;0;0;0;0,0021;0;0;0,0003;0,014;0,001;-723,5637987
G18-0053;430440;S013541;P18-00208-LS-S1;0;1;11,5971;m%;97,77;1,886;0,073;0,046;0,117;0,038;0;0,004;0;0,006;0,016;0,0007;0;0,006;0;0;0,014;0;0;0;0;0,0021;0;0,001;0,0003;0,016;0,002;-723,4874743
G18-0053;430440;S013541;P18-00208-LS-S1;0;1;11,722;m%;97,79;1,861;0,076;0,045;0,125;0,04;0;0,004;0;0,009;0,017;0,0006;0;0,005;0;0;0,013;0,0001;0;0;0;0,0021;0;0;0,0002;0,013;0;-723,4106094
G18-0053;430440;S013541;P18-00208-LS-S1;0;1;11,8469;m%;97,8;1,839;0,073;0,045;0,13;0,036;0;0,004;0;0,006;0,016;0,0004;0;0,014;0;0;0,013;0;0;0;0;0,0021;0;0,008;0,0003;0,011;0,003;-723,333331
G18-0053;430440;S013541;P18-00208-LS-S1;0;1;11,9719;m%;97,8;1,829;0,074;0,047;0,133;0,033;0;0,003;0;0,007;0,017;0,0006;0;0,009;0;0;0,013;0;0;0;0;0,0021;0;0,01;0,0003;0,013;0,005;-723,2555821
G18-0053;430440;S013541;P18-00208-LS-S1;0;1;12,0792;m%;97,81;1,817;0,078;0,046;0,142;0,037;0;0,004;0;0,006;0,018;0,0004;0;0,008;0;0;0,014;0;0;0;0;0,0021;0;0,005;0,0003;0,012;0,004;-723,1885202
G18-0053;430440;S013541;P18-00208-LS-S1;0;1;12,2044;m%;97,83;1,799;0,077;0,046;0,148;0,037;0;0,004;0;0,008;0,019;0,0004;0;0,005;0;0;0,014;0;0;0;0;0,0021;0;0,002;0,0003;0,012;0,001;-723,1098991
G18-0053;430440;S013541;P18-00208-LS-S1;0;1;12,3296;m%;97,82;1,802;0,075;0,047;0,157;0,034;0;0,004;0;0,009;0,018;0,0002;0;0,003;0;0;0,013;0;0;0;0;0,002;0;0,002;0,0003;0,013;0,004;-723,0308825
G18-0053;430440;S013541;P18-00208-LS-S1;0;1;12,455;m%;97,81;1,798;0,076;0,046;0,162;0,036;0;0,004;0;0,006;0,019;0,0003;0;0,007;0;0;0,012;0;0;0;0;0,0021;0;0,001;0,0003;0,012;0,008;-722,9513482
G18-0053;430440;S013541;P18-00208-LS-S1;0;1;12,5804;m%;97,84;1,763;0,078;0,046;0,171;0,035;0;0,004;0;0,006;0,019;0,0002;0;0,006;0;0;0,012;0,0002;0;0;0;0,0021;0;0;0,0002;0,014;0,009;-722,8714273
G18-0053;430440;S013541;P18-00208-LS-S1;0;1;12,7059;m%;97,83;1,759;0,078;0,046;0,181;0,035;0;0,004;0;0,005;0,022;0,0005;0;0,008;0;0;0,013;0;0;0;0;0,002;0;0,002;0,0004;0,012;0,004;-722,7910607
G18-0053;430440;S013541;P18-00208-LS-S1;0;1;12,8136;m%;97,83;1,736;0,082;0,046;0,192;0,036;0,001;0,004;0;0,008;0,023;0,0002;0;0,011;0;0;0,012;0;0;0;0;0,0021;0;0;0,0004;0,013;0,005;-722,7217918
G18-0053;430440;S013541;P18-00208-LS-S1;0;1;12,9393;m%;97,82;1,743;0,081;0,045;0,198;0,038;0,001;0,004;0;0,005;0,022;0,0003;0;0,01;0;0;0,012;0;0;0;0;0,0021;0;0;0,0004;0,012;0,008;-722,640599
G18-0053;430440;S013541;P18-00208-LS-S1;0;1;13,065;m%;97,83;1,726;0,078;0,044;0,206;0,038;0;0,004;0;0,007;0,022;0,0005;0;0,009;0;0;0,013;0;0;0;0;0,0021;0;0,001;0,0004;0,011;0,004;-722,5590372
G18-0053;430440;S013541;P18-00208-LS-S1;0;1;13,1909;m%;97,84;1,707;0,085;0,044;0,218;0,037;0;0,004;0;0,005;0,023;0,0004;0;0,007;0;0;0,012;0,0001;0;0;0;0,0021;0;0,003;0,0002;0,011;0,004;-722,4769808
G18-0053;430440;S013541;P18-00208-LS-S1;0;1;13,3167;m%;97,81;1,714;0,087;0,046;0,227;0,034;0;0,004;0;0,006;0,024;0,0002;0;0,007;0;0;0,012;0;0;0;0;0,0021;0;0,005;0,0003;0,011;0,014;-722,3946299
G18-0053;430440;S013541;P18-00208-LS-S1;0;1;13,4247;m%;97,78;1,725;0,087;0,048;0,239;0,036;0;0,004;0;0,007;0,025;0,0003;0;0,012;0;0;0,012;0,0001;0;0;0;0,0021;0;0;0,0005;0,01;0,016;-722,3236482
G18-0053;430440;S013541;P18-00208-LS-S1;0;1;13,5508;m%;97,79;1,698;0,089;0,047;0,252;0,035;0;0,004;0;0,006;0,026;0,0005;0;0,011;0;0;0,011;0,0002;0;0;0;0,002;0;0,003;0,0004;0,011;0,012;-722,240444
G18-0053;430440;S013541;P18-00208-LS-S1;0;1;13,6769;m%;97,79;1,692;0,091;0,045;0,257;0,036;0;0,004;0;0,006;0,024;0,0005;0;0,008;0;0;0,012;0,0002;0;0;0;0,0021;0;0,004;0,0004;0,012;0,014;-722,1568928
G18-0053;430440;S013541;P18-00208-LS-S1;0;1;13,8032;m%;97,78;1,69;0,088;0,045;0,272;0,035;0;0,004;0;0,005;0,026;0,0005;0;0,011;0;0;0,014;0,0001;0;0;0;0,002;0;0;0,0004;0,013;0,013;-722,0728662
G18-0053;430440;S013541;P18-00208-LS-S1;0;1;13,9116;m%;97,78;1,673;0,091;0,045;0,285;0,036;0;0,004;0;0,004;0,026;0,0007;0;0,009;0;0;0,014;0;0;0;0;0,0021;0;0;0,0004;0,013;0,015;-722,0004784
G18-0053;430440;S013541;P18-00208-LS-S1;0;1;14,038;m%;97,77;1,671;0,091;0,047;0,294;0,036;0;0,004;0;0,006;0,026;0,0007;0;0,009;0;0;0,011;0;0;0;0;0,0021;0;0;0,0005;0,013;0,018;-721,9157601
G18-0053;430440;S013541;P18-00208-LS-S1;0;1;14,1644;m%;97,74;1,677;0,09;0,046;0,312;0,034;0,001;0,005;0;0,005;0,027;0,0006;0,0001;0,009;0;0;0,012;0;0;0;0;0,0021;0;0,008;0,0005;0,012;0,016;-721,8307123
G18-0053;430440;S013541;P18-00208-LS-S1;0;1;14,2909;m%;97,72;1,671;0,096;0,045;0,327;0,034;0;0,004;0;0,006;0,029;0,0007;0;0,011;0;0;0,012;0,0004;0;0;0;0,0021;0;0,004;0,0005;0,014;0,018;-721,745272
G18-0053;430440;S013541;P18-00208-LS-S1;0;1;14,3994;m%;97,7;1,669;0,104;0,047;0,342;0,037;0;0,004;0;0,006;0,031;0,0007;0;0,009;0;0;0,011;0;0;0;0;0,0021;0;0;0,0006;0,012;0,02;-721,6717339
G18-0053;430440;S013541;P18-00208-LS-S1;0;1;14,5261;m%;97,69;1,661;0,102;0,048;0,36;0,036;0;0,004;0;0,007;0,032;0,0008;0;0,008;0;0;0,012;0;0;0;0;0,0021;0;0,001;0,0004;0,01;0,019;-721,5855661
G18-0053;430440;S013541;P18-00208-LS-S1;0;1;14,6529;m%;97,65;1,667;0,108;0,047;0,374;0,036;0;0,005;0;0,008;0,031;0,0005;0;0,009;0;0;0,013;0;0;0;0;0,0021;0;0,013;0,0004;0,011;0,021;-721,4990177
G18-0053;430440;S013541;P18-00208-LS-S1;0;1;14,7797;m%;97,67;1,653;0,101;0,047;0,388;0,037;0;0,005;0;0,006;0,033;0,0006;0;0,009;0;0;0,012;0;0;0;0;0,002;0;0,004;0,0003;0,012;0,023;-721,4121613
G18-0053;430440;S013541;P18-00208-LS-S1;0;1;14,8885;m%;97,63;1,662;0,101;0,048;0,4;0,037;0,001;0,004;0;0,007;0,035;0,0007;0;0,01;0;0;0,011;0;0;0;0;0,0021;0;0,007;0,0004;0,013;0,03;-721,3373929
G18-0053;430440;S013541;P18-00208-LS-S1;0;1;15,0156;m%;97,63;1,653;0,108;0,047;0,411;0,036;0;0,004;0;0,006;0,035;0,0008;0;0,009;0;0;0,011;0,0001;0;0;0;0,0021;0;0,002;0,0004;0,012;0,028;-721,2497699
G18-0053;430440;S013541;P18-00208-LS-S1;0;1;15,1427;m%;97,6;1,655;0,11;0,045;0,432;0,036;0;0,005;0;0,006;0,038;0,0008;0;0,013;0;0;0,012;0;0;0;0;0,0021;0;0,003;0,0004;0,013;0,026;-721,1618514
G18-0053;430440;S013541;P18-00208-LS-S1;0;1;15,27;m%;97,58;1,65;0,11;0,047;0,452;0,034;0;0,005;0;0,008;0,036;0,0005;0;0,009;0;0;0,011;0;0;0;0;0,0021;0;0,008;0,0003;0,012;0,034;-721,0735029
G18-0053;430440;S013541;P18-00208-LS-S1;0;1;15,379;m%;97,58;1,637;0,113;0,047;0,468;0,036;0;0,005;0;0,008;0,037;0,0008;0;0,009;0;0;0,012;0;0;0;0;0,0021;0,001;0;0,0004;0,012;0,034;-720,9976268
G18-0053;430440;S013541;P18-00208-LS-S1;0;1;15,5062;m%;97,55;1,65;0,119;0,047;0,484;0,035;0;0,005;0;0,004;0,039;0,0008;0;0,009;0;0;0,013;0;0;0;0;0,0021;0;0,004;0,0005;0,011;0,032;-720,9088194
G18-0053;430440;S013541;P18-00208-LS-S1;0;1;15,6337;m%;97,51;1,654;0,119;0,048;0,502;0,036;0;0,004;0;0,006;0,04;0,0009;0;0,008;0;0;0,011;0;0;0;0;0,002;0;0,008;0,0005;0,012;0,037;-720,8195239
G18-0053;430440;S013541;P18-00208-LS-S1;0;1;15,7429;m%;97,48;1,656;0,119;0,047;0,52;0,037;0;0,004;0;0,006;0,044;0,0007;0;0,01;0;0;0,012;0;0;0;0;0,002;0;0,005;0,0003;0,015;0,038;-720,7428266
G18-0053;430440;S013541;P18-00208-LS-S1;0;1;15,8706;m%;97,48;1,652;0,121;0,047;0,538;0,034;0;0,005;0;0,007;0,044;0,0006;0;0,012;0;0;0,012;0;0;0;0;0,002;0;0;0,0003;0,012;0,039;-720,6528846
G18-0053;430440;S013541;P18-00208-LS-S1;0;1;15,9984;m%;97,45;1,65;0,123;0,049;0,559;0,034;0;0,004;0;0,007;0,044;0,0007;0,0001;0,009;0;0;0,012;0;0;0;0;0,002;0;0;0,0003;0,01;0,042;-720,5626055
G18-0053;430440;S013541;P18-00208-LS-S1;0;1;16,1078;m%;97,43;1,641;0,123;0,049;0,579;0,036;0;0,004;0;0,005;0,048;0,0009;0;0,01;0;0;0,012;0;0;0;0;0,0021;0;0,001;0,0003;0,012;0,043;-720,485116
G18-0053;430440;S013541;P18-00208-LS-S1;0;1;16,2356;m%;97,41;1,64;0,123;0,05;0,6;0,036;0;0,004;0;0,004;0,047;0,001;0;0,009;0;0;0,012;0,0003;0;0;0;0,002;0;0,002;0,0005;0,013;0,047;-720,3943542
G18-0053;430440;S013541;P18-00208-LS-S1;0;1;16,3635;m%;97,41;1,627;0,127;0,05;0,614;0,032;0,001;0,005;0;0,006;0,048;0,0012;0;0,007;0;0;0,011;0;0;0;0;0,0021;0;0,001;0,0006;0,014;0,044;-720,3032678
G18-0053;430440;S013541;P18-00208-LS-S1;0;1;16,4913;m%;97,36;1,632;0,131;0,049;0,638;0,034;0;0,005;0;0,009;0,049;0,0008;0;0,01;0;0;0,01;0,0001;0;0;0;0,0021;0;0;0,0005;0,011;0,056;-720,2120037
G18-0053;430440;S013541;P18-00208-LS-S1;0;1;16,6013;m%;97,32;1,647;0,135;0,049;0,654;0,037;0,001;0,005;0;0,008;0,051;0,001;0;0,012;0;0;0,011;0;0;0;0;0,002;0;0,003;0,0004;0,013;0,051;-720,1332553
G18-0053;430440;S013541;P18-00208-LS-S1;0;1;16,7295;m%;97,32;1,637;0,135;0,049;0,67;0,035;0;0,005;0;0,007;0,054;0,0011;0;0,011;0;0;0,011;0,0002;0;0;0;0,002;0;0,004;0,0004;0,012;0,049;-720,0412532
G18-0053;430440;S013541;P18-00208-LS-S1;0;1;16,8577;m%;97,28;1,648;0,136;0,049;0,684;0,036;0;0,005;0;0,007;0,056;0,001;0;0,009;0;0;0,01;0;0;0;0;0,0021;0;0,003;0,0002;0,011;0,059;-719,9490142
G18-0053;430440;S013541;P18-00208-LS-S1;0;1;16,9676;m%;97,27;1,647;0,138;0,05;0,704;0,033;0;0,005;0;0,005;0,056;0,001;0;0,009;0;0;0,011;0;0;0;0;0,0021;0;0,001;0,0003;0,01;0,06;-719,8697566
G18-0053;430440;S013541;P18-00208-LS-S1;0;1;17,0958;m%;97,25;1,633;0,137;0,051;0,72;0,035;0;0,005;0;0,005;0,055;0,0011;0;0,01;0;0;0,012;0,001;0;0;0;0,0021;0,001;0,003;0,0002;0,013;0,062;-719,7770894
G18-0053;430440;S013541;P18-00208-LS-S1;0;1;17,2241;m%;97,21;1,638;0,144;0,051;0,74;0,036;0;0,005;0;0,007;0,058;0,0012;0;0,01;0;0;0,012;0,001;0;0;0;0,0021;0,004;0,004;0,0003;0,012;0,061;-719,6841258
G18-0053;430440;S013541;P18-00208-LS-S1;0;1;17,3341;m%;97,2;1,638;0,143;0,051;0,755;0,036;0,001;0,006;0;0,007;0,058;0,0011;0,0001;0,011;0;0;0,011;0,0002;0;0;0;0,002;0,001;0,002;0,0003;0,011;0,063;-719,6042467
G18-0053;430440;S013541;P18-00208-LS-S1;0;1;17,4624;m%;97,18;1,636;0,143;0,052;0,782;0,035;0,001;0,006;0;0,006;0,058;0,0011;0;0,009;0;0;0,01;0,0001;0;0;0;0,002;0;0;0,0003;0,011;0,065;-719,5108784
G18-0053;430440;S013541;P18-00208-LS-S1;0;1;17,5909;m%;97,15;1,645;0,148;0,052;0,793;0,034;0,001;0,005;0;0,007;0,063;0,0011;0;0,01;0;0;0,011;0,0007;0;0;0;0,002;0,003;0,004;0,0003;0,012;0,061;-719,4171527
G18-0053;430440;S013541;P18-00208-LS-S1;0;1;17,701;m%;97,14;1,629;0,151;0,052;0,804;0,035;0;0,005;0;0,007;0,066;0,0013;0;0,008;0;0;0,012;0,0002;0;0;0;0,0021;0,003;0,01;0,0002;0,01;0,07;-719,3366823
G18-0053;430440;S013541;P18-00208-LS-S1;0;1;17,8295;m%;97,12;1,627;0,151;0,051;0,82;0,036;0;0,005;0;0,005;0,066;0,0012;0;0,01;0;0;0,011;0,0006;0;0;0;0,0021;0,004;0,013;0,0001;0,011;0,069;-719,2425746
G18-0053;430440;S013541;P18-00208-LS-S1;0;1;17,9397;m%;97,07;1,64;0,155;0,053;0,838;0,035;0;0,005;0;0,004;0,068;0,0011;0;0,013;0;0;0,012;0,0012;0;0;0;0,0021;0,001;0,012;0,0002;0,012;0,073;-719,1617101
G18-0053;430440;S013541;P18-00208-LS-S1;0;1;18,0683;m%;97,07;1,628;0,151;0,052;0,861;0,034;0;0,005;0;0,007;0,065;0,0011;0;0,013;0;0;0,011;0;0;0;0;0,002;0,007;0,006;0,0002;0,012;0,073;-719,0671621
G18-0053;430440;S013541;P18-00208-LS-S1;0;1;18,1969;m%;97,05;1,63;0,152;0,054;0,878;0,033;0,001;0,005;0;0,008;0,066;0,0014;0;0,009;0;0;0,01;0,0002;0;0;0;0,002;0,007;0,006;0,0002;0,011;0,075;-718,9724227
G18-0053;430440;S013541;P18-00208-LS-S1;0;1;18,3071;m%;97,01;1,634;0,157;0,054;0,895;0,035;0;0,005;0;0,007;0,067;0,0011;0;0,008;0;0;0,011;0,0009;0;0;0;0,0021;0,003;0,016;0,0004;0,012;0,078;-718,8910896
G18-0053;430440;S013541;P18-00208-LS-S1;0;1;18,4357;m%;96,99;1,639;0,161;0,054;0,912;0,037;0,001;0,005;0;0,006;0,07;0,0009;0;0,009;0;0;0,012;0;0;0;0;0,002;0,001;0,016;0,0002;0,012;0,075;-718,7960064
G18-0053;430440;S013541;P18-00208-LS-S1;0;1;18,5643;m%;96,98;1,632;0,162;0,056;0,931;0,035;0,001;0,005;0;0,006;0,067;0,0013;0;0,006;0;0;0,011;0,0001;0;0;0;0,0021;0,004;0,015;0,0001;0,011;0,078;-718,7007443
G18-0053;430440;S013541;P18-00208-LS-S1;0;1;18,6746;m%;96,95;1,624;0,168;0,054;0,942;0,036;0;0,005;0;0,006;0,066;0,0017;0;0,009;0;0;0,01;0,0001;0;0;0;0,002;0,014;0,02;0,0001;0,011;0,078;-718,6188989
G18-0053;430440;S013541;P18-00208-LS-S1;0;1;18,8033;m%;96,94;1,633;0,172;0,055;0,959;0,035;0;0,006;0;0,007;0,071;0,0015;0;0,01;0;0;0,011;0,0004;0;0;0;0,0021;0,005;0,003;0,0001;0,011;0,081;-718,5232415
G18-0053;430440;S013541;P18-00208-LS-S1;0;1;18,932;m%;96,92;1,631;0,172;0,056;0,978;0,036;0;0,005;0;0,006;0,071;0,0015;0;0,012;0;0;0,011;0;0;0;0;0,0021;0;0,003;0,0002;0,01;0,085;-718,4274172
G18-0053;430440;S013541;P18-00208-LS-S1;0;1;19,0423;m%;96,86;1,644;0,173;0,057;0,995;0,036;0,001;0,005;0;0,006;0,073;0,0016;0;0,011;0;0;0,011;0,0009;0;0;0;0,0021;0,006;0,013;0,0001;0,011;0,091;-718,3451631
G18-0053;430440;S013541;P18-00208-LS-S1;0;1;19,1709;m%;96,85;1,62;0,175;0,057;1,015;0,036;0,001;0,005;0;0,006;0,074;0,0012;0;0,014;0;0;0,011;0,0002;0;0;0;0,0021;0,011;0,017;0,0002;0,013;0,095;-718,249115
G18-0053;430440;S013541;P18-00208-LS-S1;0;1;19,2996;m%;96,86;1,619;0,177;0,057;1,033;0,036;0;0,006;0;0,009;0,075;0,0015;0;0,01;0;0;0,01;0,0003;0;0;0;0,002;0,003;0,003;0,0001;0,01;0,086;-718,1528374
G18-0053;430440;S013541;P18-00208-LS-S1;0;1;19,4101;m%;96,84;1,635;0,175;0,057;1,04;0,037;0;0,005;0;0,008;0,077;0,0015;0;0,006;0;0;0,011;0,0016;0;0;0;0,002;0,005;0,003;0,0001;0,01;0,087;-718,0700546
G18-0053;430440;S013541;P18-00208-LS-S1;0;1;19,5388;m%;96,81;1,631;0,183;0,057;1,058;0,036;0;0,005;0;0,008;0,079;0,0013;0;0,007;0;0;0,01;0,0003;0;0;0;0,0021;0,005;0,008;0,0002;0,011;0,09;-717,9735006
G18-0053;430440;S013541;P18-00208-LS-S1;0;1;19,6491;m%;96,8;1,619;0,185;0,057;1,081;0,037;0;0,005;0;0,007;0,078;0,0018;0,0001;0,006;0;0;0,01;0,0015;0;0;0;0,0021;0,004;0,007;0;0,011;0,089;-717,8906369
G18-0053;430440;S013541;P18-00208-LS-S1;0;1;19,7777;m%;96,77;1,622;0,188;0,058;1,094;0,038;0;0,005;0;0,007;0,081;0,0017;0;0,008;0;0;0,01;0,0005;0;0;0;0,002;0,007;0,004;0,0001;0,009;0,097;-717,7938963
G18-0053;430440;S013541;P18-00208-LS-S1;0;1;19,9065;m%;96,77;1,619;0,184;0,06;1,103;0,036;0,001;0,005;0;0,006;0,083;0,0015;0;0,008;0;0;0,01;0,0006;0;0;0;0,002;0,004;0,004;0,0002;0,01;0,095;-717,69687
G18-0053;430440;S013541;P18-00208-LS-S1;0;1;20,0168;m%;96,74;1,621;0,185;0,06;1,113;0,033;0;0,006;0;0,008;0,086;0,0016;0;0,009;0;0;0,011;0,0008;0;0;0;0,0021;0,005;0,009;0,0002;0,01;0,096;-717,6136754
G18-0053;430440;S013541;P18-00208-LS-S1;0;1;20,1455;m%;96,71;1,635;0,188;0,06;1,13;0,037;0;0,005;0;0,009;0,083;0,0017;0;0,009;0;0;0,01;0,0008;0;0;0;0,0021;0,01;0,01;0,0001;0,009;0,091;-717,5164842
G18-0053;430440;S013541;P18-00208-LS-S1;0;1;20,2743;m%;96,72;1,613;0,189;0,059;1,142;0,037;0,001;0,005;0;0,007;0,082;0,0018;0;0,006;0;0;0,011;0,0008;0;0;0;0,0021;0,011;0,01;0,0002;0,011;0,094;-717,4190939
G18-0053;430440;S013541;P18-00208-LS-S1;0;1;20,3848;m%;96,7;1,619;0,189;0,058;1,146;0,037;0;0,005;0;0,006;0,083;0,002;0,0001;0,007;0;0;0,012;0,0003;0;0;0;0,0021;0,026;0,006;0;0,011;0,093;-717,3354453
G18-0053;430440;S013541;P18-00208-LS-S1;0;1;20,5136;m%;96,68;1,626;0,19;0,059;1,159;0,038;0;0,004;0;0,004;0,088;0,0016;0;0,01;0;0;0,011;0,0001;0;0;0;0,0021;0,017;0,002;0;0,011;0,096;-717,2378359
G18-0053;430440;S013541;P18-00208-LS-S1;0;1;20,6423;m%;96,7;1,605;0,188;0,061;1,175;0,036;0,001;0,006;0;0,007;0,087;0,0014;0;0,009;0;0;0,01;0,0013;0;0;0;0,0021;0,004;0,002;0;0,009;0,093;-717,1401901
G18-0053;430440;S013541;P18-00208-LS-S1;0;1;20,7526;m%;96,68;1,591;0,191;0,061;1,178;0,037;0,001;0,005;0;0,007;0,084;0,0016;0;0,011;0;0;0,01;0,0004;0;0;0;0,002;0,012;0,015;0;0,012;0,099;-717,0564184
G18-0053;430440;S013541;P18-00208-LS-S1;0;1;20,8814;m%;96,63;1,618;0,184;0,061;1,194;0,036;0,001;0,005;0;0,007;0,09;0,0017;0;0,01;0;0;0,01;0,001;0;0;0;0,002;0,016;0,014;0;0,011;0,105;-716,958499
G18-0053;430440;S013541;P18-00208-LS-S1;0;1;20,9918;m%;96,64;1,623;0,189;0,062;1,195;0,035;0,001;0,005;0;0,005;0,086;0,0019;0;0,008;0;0;0,009;0,0015;0;0;0;0,002;0,007;0,013;0;0,009;0,102;-716,8744876
G18-0053;430440;S013541;P18-00208-LS-S1;0;1;21,1206;m%;96,63;1,621;0,188;0,062;1,208;0,036;0,001;0,006;0;0,006;0,086;0,0017;0;0,009;0;0;0,01;0,0022;0;0;0;0,002;0,008;0,011;0;0,01;0,1;-716,7763839
G18-0053;430440;S013541;P18-00208-LS-S1;0;1;21,2495;m%;96,62;1,612;0,186;0,063;1,224;0,034;0;0,005;0;0,008;0,089;0,0012;0;0,009;0;0;0,011;0,0007;0;0;0;0,002;0,017;0,001;0;0,011;0,107;-716,6781102
G18-0053;430440;S013541;P18-00208-LS-S1;0;1;21,3599;m%;96,6;1,615;0,19;0,064;1,235;0,034;0;0,005;0;0,007;0,092;0,0014;0;0,009;0;0;0,009;0,0001;0;0;0;0,002;0,016;0,004;0,0001;0,012;0,108;-716,5938693
G18-0053;430440;S013541;P18-00208-LS-S1;0;1;21,4887;m%;96,58;1,623;0,197;0,064;1,244;0,035;0,001;0,005;0;0,007;0,088;0,0015;0;0,006;0;0;0,011;0,0002;0;0;0;0,002;0,015;0,004;0;0,009;0,102;-716,4955081
G18-0053;430440;S013541;P18-00208-LS-S1;0;1;21,6174;m%;96,57;1,608;0,196;0,065;1,25;0,037;0;0,006;0;0,006;0,089;0,0015;0;0,007;0;0;0,012;0,0007;0;0;0;0,002;0,019;0,013;0;0,011;0,108;-716,3971406
G18-0053;430440;S013541;P18-00208-LS-S1;0;1;21,7278;m%;96,55;1,605;0,199;0,066;1,267;0,038;0;0,005;0;0,006;0,093;0,0012;0,0001;0,01;0;0;0,011;0,0005;0;0;0;0,002;0,021;0,011;0;0,01;0,105;-716,3126972
G18-0053;430440;S013541;P18-00208-LS-S1;0;1;21,8565;m%;96,53;1,617;0,2;0,066;1,28;0,038;0;0,005;0;0,006;0,092;0,0014;0;0,01;0;0;0,011;0,001;0;0;0;0,002;0,011;0,007;0;0,01;0,116;-716,2141864
G18-0053;430440;S013541;P18-00208-LS-S1;0;1;21,9853;m%;96,53;1,613;0,199;0,065;1,286;0,038;0,001;0,006;0;0,006;0,093;0,0016;0,0001;0,011;0;0;0,01;0,0006;0;0;0;0,002;0,01;0,01;0;0,013;0,108;-716,1155272
G18-0053;430440;S013541;P18-00208-LS-S1;0;1;22,0958;m%;96,51;1,611;0,201;0,068;1,295;0,039;0,001;0,005;0;0,007;0,095;0,0012;0;0,011;0;0;0,01;0,0023;0;0;0;0,002;0,01;0,005;0;0,013;0,108;-716,0308311
G18-0053;430440;S013541;P18-00208-LS-S1;0;1;22,2247;m%;96,51;1,606;0,208;0,067;1,301;0,037;0,001;0,005;0;0,006;0,094;0,0012;0;0,005;0;0;0,012;0,0006;0;0;0;0,002;0,011;0,009;0;0,01;0,114;-715,9319715
G18-0053;430440;S013541;P18-00208-LS-S1;0;1;22,3352;m%;96,46;1,624;0,207;0,066;1,309;0,036;0;0,005;0;0,007;0,093;0,0015;0,0001;0,008;0;0;0,012;0,0008;0;0;0;0,002;0,018;0,014;0;0,01;0,12;-715,8471748
G18-0053;430440;S013541;P18-00208-LS-S1;0;1;22,4639;m%;96,46;1,615;0,209;0,067;1,324;0,038;0;0,005;0;0,007;0,094;0,0018;0,0002;0,009;0;0;0,009;0,0019;0;0;0;0,002;0,015;0,008;0;0,01;0,119;-715,7483577
G18-0053;430440;S013541;P18-00208-LS-S1;0;1;22,5926;m%;96,48;1,594;0,212;0,068;1,331;0,038;0;0,006;0;0,006;0,096;0,0019;0,0001;0,01;0;0;0,01;0,0008;0;0;0;0,002;0,01;0,006;0;0,01;0,116;-715,6494863
G18-0053;430440;S013541;P18-00208-LS-S1;0;1;22,7029;m%;96,47;1,601;0,21;0,069;1,342;0,035;0,001;0,005;0;0,006;0,096;0,0016;0;0,009;0;0;0,009;0,0013;0;0;0;0,002;0,017;0,002;0;0,01;0,117;-715,5647099
G18-0053;430440;S013541;P18-00208-LS-S1;0;1;22,8318;m%;96,45;1,606;0,212;0,069;1,352;0,035;0;0,005;0;0,008;0,096;0,0015;0;0,008;0;0;0,01;0,0011;0;0;0;0,002;0,019;0,002;0;0,011;0,114;-715,4655933
G18-0053;430440;S013541;P18-00208-LS-S1;0;1;22,9606;m%;96,44;1,593;0,215;0,071;1,357;0,036;0;0,005;0;0,007;0,095;0,0016;0;0,007;0;0;0,01;0,0006;0;0;0;0,0021;0,021;0,008;0;0,009;0,121;-715,3665095
G18-0053;430440;S013541;P18-00208-LS-S1;0;1;23,0709;m%;96,46;1,583;0,213;0,07;1,365;0,037;0;0,005;0;0,009;0,094;0,0015;0;0,006;0;0;0,01;0,0005;0;0;0;0,0021;0,011;0,009;0;0,01;0,117;-715,2816251
G18-0053;430440;S013541;P18-00208-LS-S1;0;1;23,1996;m%;96,45;1,591;0,209;0,07;1,375;0,036;0;0,005;0;0,007;0,095;0,0015;0;0,006;0;0;0,009;0,0014;0;0;0;0,0021;0,017;0,004;0;0,01;0,115;-715,1825458
G18-0053;430440;S013541;P18-00208-LS-S1;0;1;23,3283;m%;96,4;1,61;0,21;0,07;1,385;0,039;0,001;0,006;0;0,006;0,101;0,0015;0;0,008;0;0;0,01;0,0004;0;0;0;0,0021;0,014;0,005;0;0,012;0,119;-715,0834326
G18-0053;430440;S013541;P18-00208-LS-S1;0;1;23,4385;m%;96,41;1,59;0,212;0,071;1,386;0,038;0,001;0,006;0;0,008;0,099;0,0018;0;0,008;0;0;0,01;0,0014;0;0;0;0,0021;0,015;0,017;0;0,012;0,112;-714,9985421
G18-0053;430440;S013541;P18-00208-LS-S1;0;1;23,5671;m%;96,41;1,596;0,21;0,071;1,386;0,038;0,001;0,005;0;0,006;0,1;0,0017;0;0,006;0;0;0,011;0,0003;0;0;0;0,002;0,015;0,007;0;0,013;0,118;-714,8994523
G18-0053;430440;S013541;P18-00208-LS-S1;0;1;23,6957;m%;96,39;1,599;0,215;0,072;1,392;0,036;0;0,006;0;0,008;0,104;0,0018;0;0,006;0;0;0,01;0,0002;0;0;0;0,002;0,014;0,008;0;0,013;0,12;-714,8003385
G18-0053;430440;S013541;P18-00208-LS-S1;0;1;23,8059;m%;96,41;1,591;0,207;0,072;1,399;0,037;0;0,006;0;0,009;0,1;0,0017;0;0,005;0;0;0,011;0,0004;0;0;0;0,002;0,015;0,002;0;0,01;0,122;-714,7153894
G18-0053;430440;S013541;P18-00208-LS-S1;0;1;23,9346;m%;96,38;1,593;0,214;0,074;1,401;0,039;0;0,006;0;0,007;0,099;0,0017;0;0,006;0;0;0,012;0,0006;0;0;0;0,0021;0,017;0,016;0;0,008;0,126;-714,6161632
G18-0053;430440;S013541;P18-00208-LS-S1;0;1;24,0448;m%;96,37;1,587;0,218;0,077;1,402;0,038;0,001;0,005;0;0,007;0,102;0,0018;0;0,006;0;0;0,01;0,0017;0;0;0;0,0021;0,023;0,016;0;0,009;0,123;-714,5311888
G18-0053;430440;S013541;P18-00208-LS-S1;0;1;24,1734;m%;96,41;1,582;0,217;0,075;1,403;0,04;0,001;0,006;0;0,009;0,1;0,0015;0;0,005;0;0;0,009;0,001;0;0;0;0,002;0,01;0,004;0;0,012;0,117;-714,432016
G18-0053;430440;S013541;P18-00208-LS-S1;0;1;24,3019;m%;96,39;1,571;0,219;0,077;1,41;0,039;0;0,006;0;0,007;0,106;0,0017;0;0,006;0;0;0,009;0,0001;0;0;0,0001;0,002;0,013;0,009;0;0,01;0,121;-714,3329124
G18-0053;430440;S013541;P18-00208-LS-S1;0;1;24,412;m%;96,4;1,568;0,211;0,077;1,415;0,036;0,001;0,005;0;0,007;0,102;0,0016;0;0,006;0;0;0,01;0,0005;0;0;0;0,0021;0,018;0,005;0;0,01;0,121;-714,2479957
G18-0053;430440;S013541;P18-00208-LS-S1;0;1;24,5406;m%;96,38;1,572;0,21;0,075;1,413;0,038;0,001;0,005;0;0,008;0,101;0,0016;0;0,007;0;0;0,011;0,0002;0;0;0;0,0021;0,019;0,018;0;0,009;0,129;-714,1488091
G18-0053;430440;S013541;P18-00208-LS-S1;0;1;24,6691;m%;96,41;1,556;0,216;0,075;1,418;0,039;0,001;0,005;0;0,008;0,098;0,002;0;0,006;0;0;0,01;0,0001;0;0;0;0,0021;0,014;0,009;0;0,01;0,127;-714,0497011
G18-0053;430440;S013541;P18-00208-LS-S1;0;1;24,7791;m%;96,39;1,565;0,213;0,077;1,422;0,042;0,001;0,006;0;0,007;0,104;0,0019;0,0001;0,004;0;0;0,011;0,0014;0;0;0;0,002;0,013;0,01;0;0,011;0,124;-713,9648652
G18-0053;430440;S013541;P18-00208-LS-S1;0;1;24,9075;m%;96,37;1,56;0,217;0,078;1,432;0,041;0;0,006;0;0,007;0,106;0,0018;0;0,006;0;0;0,011;0,0008;0;0;0;0,002;0,02;0,004;0;0,008;0,125;-713,8658458
G18-0053;430440;S013541;P18-00208-LS-S1;0;1;25,036;m%;96,38;1,55;0,218;0,079;1,434;0,04;0,001;0,006;0;0,007;0,109;0,0021;0;0,009;0;0;0,01;0;0;0;0;0,002;0,011;0,011;0;0,01;0,124;-713,7667601
G18-0053;430440;S013541;P18-00208-LS-S1;0;1;25,1461;m%;96,38;1,555;0,217;0,079;1,439;0,04;0,001;0,006;0;0,006;0,105;0,0021;0;0,007;0;0;0,011;0,0005;0;0;0;0,0021;0,013;0,004;0;0,013;0,124;-713,6818736
G18-0053;430440;S013541;P18-00208-LS-S1;0;1;25,2745;m%;96,38;1,538;0,215;0,081;1,444;0,04;0,001;0,006;0;0,007;0,105;0,002;0;0,004;0;0;0,01;0,0002;0;0;0;0,002;0,017;0,004;0;0,011;0,129;-713,5828935
G18-0053;430440;S013541;P18-00208-LS-S1;0;1;25,4029;m%;96,37;1,553;0,212;0,082;1,44;0,042;0,001;0,005;0;0,007;0,108;0,0018;0;0,006;0;0;0,01;0,0005;0;0;0;0,002;0,016;0,014;0;0,01;0,122;-713,4839333
