Repository: MajPaji/G17-0024

File: ecorr_raw_data.csv (part 26 of 29)
Proj no.;TO no.;Coil no.;Sample no.;WS;Brazed;Depth [μm];Unit;Al;Si;Fe;Cu;Mn;Mg;Cr;Ni-L;Ni-H;Zn;Ti;B;Be;Bi;Ca;Cd;Ga;Hg;In;Li;Na;P;Pb;Sn;Sr;V;Zr;
G18-0053;430440;S013541;P18-00208-LS-S1;0;1;25,5128;m%;96,37;1,544;0,212;0,081;1,443;0,043;0;0,006;0;0,007;0,108;0,0017;0;0,005;0;0;0,011;0,0005;0;0;0;0,0021;0,016;0,011;0;0,01;0,125;-713,3992495
G18-0053;430440;S013541;P18-00208-LS-S1;0;1;25,6412;m%;96,38;1,531;0,213;0,081;1,447;0,041;0,001;0,006;0;0,006;0,11;0,0017;0;0,007;0;0;0,011;0,0001;0;0;0;0,002;0,019;0,009;0;0,012;0,123;-713,3003345
G18-0053;430440;S013541;P18-00208-LS-S1;0;1;25,7695;m%;96,34;1,552;0,205;0,083;1,454;0,039;0,001;0,006;0;0,008;0,109;0,0018;0;0,007;0;0;0,011;0,002;0;0;0;0,002;0,019;0,018;0;0,013;0,127;-713,2015252
G18-0053;430440;S013541;P18-00208-LS-S1;0;1;25,8793;m%;96,35;1,534;0,211;0,084;1,454;0,042;0,001;0,006;0;0,009;0,11;0,0019;0;0,002;0;0;0,011;0,0006;0;0;0;0,0021;0,02;0,021;0;0,011;0,127;-713,1169888
G18-0053;430440;S013541;P18-00208-LS-S1;0;1;26,0075;m%;96,35;1,546;0,211;0,086;1,452;0,042;0;0,005;0;0,008;0,106;0,0019;0,0001;0,005;0;0;0,013;0,0002;0;0;0;0,0021;0,02;0,015;0;0,008;0,131;-713,0183179
G18-0053;430440;S013541;P18-00208-LS-S1;0;1;26,1357;m%;96,38;1,531;0,209;0,086;1,451;0,041;0;0,006;0;0,009;0,107;0,0015;0,0001;0,004;0;0;0,012;0,0004;0;0;0,0001;0,002;0,016;0,009;0;0,01;0,13;-712,9196846
G18-0053;430440;S013541;P18-00208-LS-S1;0;1;26,2456;m%;96,39;1,511;0,208;0,085;1,457;0,04;0,001;0,006;0;0,007;0,111;0,0016;0,0001;0,004;0;0;0,012;0,0024;0;0;0;0,002;0,018;0,015;0;0,008;0,125;-712,8351627
G18-0053;430440;S013541;P18-00208-LS-S1;0;1;26,3739;m%;96,38;1,524;0,207;0,086;1,456;0,04;0,001;0,006;0;0,005;0,109;0,0014;0,0001;0,006;0;0;0,01;0,0016;0;0;0;0,0021;0,017;0,008;0;0,009;0,134;-712,7365299
G18-0053;430440;S013541;P18-00208-LS-S1;0;1;26,502;m%;96,36;1,525;0,21;0,086;1,456;0,04;0;0,005;0;0,006;0,109;0,0014;0,0001;0,006;0;0;0,01;0,0011;0;0;0;0,0021;0,024;0,016;0;0,009;0,129;-712,6380968
G18-0053;430440;S013541;P18-00208-LS-S1;0;1;26,6118;m%;96,35;1,536;0,214;0,087;1,462;0,039;0,001;0,005;0;0,006;0,111;0,0017;0;0,007;0;0;0,009;0,0013;0;0;0;0,0021;0,017;0,01;0;0,01;0,13;-712,5537643
G18-0053;430440;S013541;P18-00208-LS-S1;0;1;26,7399;m%;96,36;1,518;0,212;0,088;1,465;0,041;0,001;0,005;0;0,008;0,11;0,0019;0,0001;0,004;0;0;0,01;0,0025;0;0;0;0,002;0,023;0,014;0;0,01;0,129;-712,4554242
G18-0053;430440;S013541;P18-00208-LS-S1;0;1;26,868;m%;96,36;1,519;0,213;0,09;1,467;0,042;0,001;0,006;0;0,008;0,111;0,0021;0;0,005;0;0;0,011;0,0011;0;0;0;0,002;0,016;0,005;0;0,011;0,133;-712,3571383
G18-0053;430440;S013541;P18-00208-LS-S1;0;1;26,9778;m%;96,37;1,507;0,211;0,091;1,469;0,042;0;0,005;0;0,007;0,115;0,0016;0;0,004;0;0;0,011;0,0004;0;0;0;0,002;0,017;0,007;0;0,012;0,13;-712,2729387
G18-0053;430440;S013541;P18-00208-LS-S1;0;1;27,1059;m%;96,36;1,507;0,21;0,09;1,476;0,042;0;0,006;0;0,006;0,113;0,0015;0;0,006;0;0;0,011;0,0007;0;0;0;0,002;0,013;0,007;0;0,012;0,132;-712,1747612
G18-0053;430440;S013541;P18-00208-LS-S1;0;1;27,234;m%;96,36;1,516;0,212;0,089;1,479;0,042;0;0,006;0;0,007;0,11;0,0017;0,0001;0,008;0;0;0,01;0,0009;0;0;0;0,002;0,013;0,006;0;0,009;0,126;-712,0766462
G18-0053;430440;S013541;P18-00208-LS-S1;0;1;27,3438;m%;96,35;1,504;0,212;0,093;1,478;0,043;0,001;0,006;0;0,007;0,109;0,0021;0;0,003;0;0;0,01;0,0005;0;0;0;0,002;0,023;0,016;0;0,009;0,132;-711,9925995
G18-0053;430440;S013541;P18-00208-LS-S1;0;1;27,4719;m%;96,34;1,507;0,212;0,094;1,485;0,041;0,001;0,006;0;0,008;0,114;0,0021;0,0001;0,005;0;0;0,009;0,002;0;0;0;0,002;0,025;0,013;0;0,011;0,124;-711,894608
G18-0053;430440;S013541;P18-00208-LS-S1;0;1;27,6;m%;96,32;1,497;0,212;0,093;1,484;0,041;0;0,006;0;0,007;0,116;0,0017;0;0,005;0;0;0,01;0,001;0;0;0;0,002;0,035;0,016;0;0,011;0,138;-711,796687
G18-0053;430440;S013541;P18-00208-LS-S1;0;1;27,7096;m%;96,34;1,494;0,216;0,094;1,485;0,042;0;0,006;0;0,007;0,114;0,0019;0;0,005;0;0;0,01;0,0013;0;0;0,0001;0,0021;0,02;0,019;0;0,011;0,129;-711,7129656
G18-0053;430440;S013541;P18-00208-LS-S1;0;1;27,8375;m%;96,34;1,496;0,216;0,094;1,482;0,044;0;0,006;0;0,007;0,115;0,002;0,0001;0,005;0;0;0,01;0,0005;0;0;0,0001;0,0021;0,021;0,019;0;0,01;0,128;-711,6153354
G18-0053;430440;S013541;P18-00208-LS-S1;0;1;27,9654;m%;96,34;1,496;0,211;0,094;1,497;0,042;0;0,006;0;0,007;0,114;0,0018;0,0001;0,009;0;0;0,011;0,0004;0;0;0;0,0021;0,017;0,011;0;0,011;0,131;-711,5177832
G18-0053;430440;S013541;P18-00208-LS-S1;0;1;28,075;m%;96,34;1,501;0,213;0,095;1,494;0,044;0;0,006;0;0,007;0,114;0,002;0;0,007;0;0;0,011;0,0019;0;0;0,0001;0,0021;0,015;0,005;0;0,011;0,132;-711,4342531
G18-0053;430440;S013541;P18-00208-LS-S1;0;1;28,2028;m%;96,33;1,498;0,215;0,096;1,497;0,045;0;0,005;0;0,007;0,117;0,0019;0;0,006;0;0;0,011;0,0001;0;0;0,0001;0,0021;0,018;0,005;0;0,01;0,132;-711,3369293
G18-0053;430440;S013541;P18-00208-LS-S1;0;1;28,3307;m%;96,31;1,499;0,215;0,096;1,507;0,045;0,001;0,007;0;0,007;0,118;0,0017;0;0,006;0;0;0,011;0,0006;0;0;0,0001;0,0021;0,017;0,004;0;0,01;0,137;-711,2396152
G18-0053;430440;S013541;P18-00208-LS-S1;0;1;28,4402;m%;96,33;1,484;0,218;0,098;1,51;0,044;0,001;0,006;0;0,006;0,114;0,0018;0;0,006;0;0;0,011;0,0009;0;0;0;0,0021;0,018;0,006;0;0,012;0,136;-711,156371
G18-0053;430440;S013541;P18-00208-LS-S1;0;1;28,5681;m%;96,31;1,478;0,219;0,096;1,519;0,045;0,001;0,005;0;0,006;0,115;0,0017;0;0,005;0;0;0,011;0,0019;0;0;0,0001;0,0021;0,022;0,019;0;0,01;0,134;-711,0592232
G18-0053;430440;S013541;P18-00208-LS-S1;0;1;28,696;m%;96,33;1,479;0,213;0,098;1,52;0,045;0,001;0,006;0;0,009;0,117;0,0013;0;0,005;0;0;0,009;0,0011;0;0;0,0001;0,0021;0,015;0,013;0;0,009;0,134;-710,9621686
G18-0053;430440;S013541;P18-00208-LS-S1;0;1;28,8237;m%;96,3;1,473;0,221;0,102;1,521;0,046;0,001;0,006;0;0,009;0,117;0,0017;0;0,007;0;0;0,012;0,0013;0;0;0,0001;0,002;0,022;0,014;0;0,01;0,133;-710,8653615
G18-0053;430440;S013541;P18-00208-LS-S1;0;1;28,9332;m%;96,3;1,475;0,23;0,1;1,521;0,045;0,001;0,005;0;0,009;0,114;0,0019;0,0001;0,002;0;0;0,01;0,0014;0;0;0,0001;0,002;0,024;0,011;0;0,012;0,139;-710,7824297
G18-0053;430440;S013541;P18-00208-LS-S1;0;1;29,061;m%;96,3;1,469;0,228;0,1;1,526;0,044;0,001;0,005;0;0,01;0,118;0,0016;0,0001;0,005;0;0;0,01;0,001;0;0;0,0001;0,002;0,022;0,011;0;0,01;0,133;-710,6857314
G18-0053;430440;S013541;P18-00208-LS-S1;0;1;29,1888;m%;96,28;1,474;0,225;0,102;1,537;0,044;0;0,006;0;0,009;0,121;0,0016;0,0001;0,003;0;0;0,01;0,0024;0;0;0,0001;0,002;0,021;0,018;0;0,01;0,129;-710,5891362
G18-0053;430440;S013541;P18-00208-LS-S1;0;1;29,2983;m%;96,29;1,473;0,227;0,103;1,537;0,045;0,001;0,006;0;0,008;0,118;0,0019;0;0,005;0;0;0,01;0,0017;0;0;0;0,002;0,024;0,007;0;0,01;0,13;-710,5064567
G18-0053;430440;S013541;P18-00208-LS-S1;0;1;29,426;m%;96,29;1,472;0,23;0,103;1,527;0,045;0;0,006;0;0,008;0,115;0,002;0,0001;0,002;0;0;0,011;0,0001;0;0;0;0,0021;0,021;0,014;0;0,01;0,138;-710,410135
G18-0053;430440;S013541;P18-00208-LS-S1;0;1;29,5537;m%;96,31;1,446;0,228;0,105;1,534;0,046;0;0,005;0;0,006;0,118;0,0018;0,0001;0,002;0;0;0,011;0,0018;0;0;0;0,0021;0,021;0,019;0;0,011;0,136;-710,3139233
G18-0053;430440;S013541;P18-00208-LS-S1;0;1;29,663;m%;96,31;1,446;0,229;0,106;1,536;0,045;0,001;0,006;0;0,005;0,115;0,0018;0;0,001;0;0;0,01;0,0015;0;0;0,0001;0,0021;0,024;0,004;0;0,012;0,141;-710,2316638
G18-0053;430440;S013541;P18-00208-LS-S1;0;1;29,7906;m%;96,32;1,447;0,23;0,105;1,531;0,045;0;0,006;0;0,008;0,117;0,0021;0;0,001;0;0;0,011;0,0014;0;0;0,0001;0,002;0,022;0,004;0;0,012;0,136;-710,1357381
G18-0053;430440;S013541;P18-00208-LS-S1;0;1;29,9183;m%;96,31;1,458;0,23;0,106;1,535;0,046;0,001;0,006;0;0,007;0,117;0,002;0,0002;0,005;0;0;0,01;0,0018;0;0;0;0,002;0,018;0,007;0;0,01;0,128;-710,0398541
G18-0053;430440;S013541;P18-00208-LS-S1;0;1;30,0277;m%;96,3;1,447;0,23;0,108;1,531;0,047;0,001;0,006;0;0,008;0,123;0,0019;0,0001;0,005;0;0;0,01;0,0009;0;0;0,0001;0,0021;0,018;0,015;0;0,011;0,137;-709,9578057
G18-0053;430440;S013541;P18-00208-LS-S1;0;1;30,1552;m%;96,31;1,436;0,226;0,108;1,536;0,048;0,001;0,006;0;0,008;0,122;0,002;0,0001;0,003;0;0;0,011;0,0016;0;0;0;0,0021;0,018;0,015;0;0,012;0,138;-709,8622952
G18-0053;430440;S013541;P18-00208-LS-S1;0;1;30,2827;m%;96,3;1,445;0,229;0,11;1,53;0,047;0;0,006;0;0,008;0,118;0,0021;0;0,005;0;0;0,012;0,0008;0;0;0,0001;0,0021;0,025;0,011;0;0,011;0,135;-709,7669081
G18-0053;430440;S013541;P18-00208-LS-S1;0;1;30,4102;m%;96,3;1,444;0,231;0,112;1,532;0,047;0,001;0,006;0;0,01;0,117;0,0018;0;0,005;0;0;0,011;0,0007;0;0;0,0001;0,002;0,017;0,013;0;0,011;0,137;-709,6716468
G18-0053;430440;S013541;P18-00208-LS-S1;0;1;30,5194;m%;96,34;1,432;0,225;0,11;1,527;0,048;0,001;0,006;0;0,008;0,118;0,0019;0,0001;0,005;0;0;0,01;0,0013;0;0;0,0001;0,0021;0,016;0,001;0;0,011;0,134;-709,5901601
G18-0053;430440;S013541;P18-00208-LS-S1;0;1;30,6468;m%;96,33;1,428;0,227;0,111;1,527;0,048;0,001;0,005;0;0,009;0,116;0,0023;0,0001;0,008;0;0;0,011;0,0013;0;0;0,0001;0,0021;0,018;0,006;0;0,01;0,137;-709,4952131
G18-0053;430440;S013541;P18-00208-LS-S1;0;1;30,7743;m%;96,33;1,432;0,223;0,11;1,527;0,045;0;0,006;0;0,007;0,121;0,0019;0,0001;0,004;0;0;0,01;0,0007;0;0;0,0001;0,0021;0,025;0,009;0;0,009;0,139;-709,4003239
G18-0053;430440;S013541;P18-00208-LS-S1;0;1;30,8835;m%;96,36;1,41;0,222;0,112;1,522;0,047;0,001;0,005;0;0,007;0,122;0,0022;0;0,002;0;0;0,009;0,0011;0;0;0,0002;0,0021;0,02;0,009;0;0,011;0,134;-709,319161
G18-0053;430440;S013541;P18-00208-LS-S1;0;1;31,0109;m%;96,35;1,401;0,227;0,114;1,529;0,046;0,001;0,005;0;0,006;0,12;0,0023;0;0,006;0;0;0,011;0,0004;0;0;0,0001;0,0021;0,022;0,018;0;0,01;0,131;-709,2245978
G18-0053;430440;S013541;P18-00208-LS-S1;0;1;31,1384;m%;96,34;1,4;0,224;0,115;1,528;0,047;0,001;0,006;0;0,01;0,115;0,0016;0;0,005;0;0;0,011;0,0013;0;0;0;0,002;0,024;0,014;0;0,011;0,139;-709,1300992
G18-0053;430440;S013541;P18-00208-LS-S1;0;1;31,2658;m%;96,36;1,403;0,225;0,115;1,529;0,048;0,001;0,006;0;0,01;0,117;0,0015;0;0,001;0;0;0,01;0,0014;0;0;0;0,002;0,017;0,007;0;0,013;0,136;-709,0358156
G18-0053;430440;S013541;P18-00208-LS-S1;0;1;31,375;m%;96,35;1,406;0,222;0,115;1,525;0,048;0,001;0,006;0;0,008;0,118;0,0017;0;0,003;0;0;0,011;0,0014;0;0;0,0001;0,0021;0,024;0,012;0;0,011;0,133;-708,9551149
G18-0053;430440;S013541;P18-00208-LS-S1;0;1;31,5024;m%;96,35;1,41;0,225;0,116;1,526;0,048;0,001;0,006;0;0,008;0,119;0,0021;0,0001;0;0;0;0,012;0,0012;0;0;0,0001;0,0021;0,027;0,003;0;0,01;0,137;-708,8610987
G18-0053;430440;S013541;P18-00208-LS-S1;0;1;31,6298;m%;96,36;1,392;0,224;0,117;1,534;0,049;0,001;0,006;0;0,007;0,119;0,0019;0,0001;0,004;0;0;0,01;0,0007;0;0;0,0001;0,0021;0,019;0,011;0;0,011;0,135;-708,7672296
G18-0053;430440;S013541;P18-00208-LS-S1;0;1;31,7389;m%;96,37;1,393;0,224;0,121;1,53;0,046;0,001;0,005;0;0,007;0,116;0,0022;0,0001;0,002;0;0;0,01;0,0004;0;0;0,0001;0,0021;0,022;0,007;0;0,008;0,129;-708,6869627
G18-0053;430440;S013541;P18-00208-LS-S1;0;1;31,8662;m%;96,38;1,387;0,223;0,12;1,534;0,047;0,001;0,006;0;0,009;0,114;0,002;0,0001;0,001;0;0;0,009;0,0005;0;0;0;0,0021;0,024;0,006;0;0,009;0,13;-708,5934458
G18-0053;430440;S013541;P18-00208-LS-S1;0;1;31,9934;m%;96,36;1,38;0,223;0,12;1,531;0,049;0,001;0,005;0;0,01;0,115;0,0017;0,0001;0,002;0;0;0,01;0,0013;0;0;0,0001;0,0021;0,031;0,013;0;0,01;0,134;-708,5001551
G18-0053;430440;S013541;P18-00208-LS-S1;0;1;32,1207;m%;96,33;1,396;0,226;0,121;1,542;0,049;0,001;0,006;0;0,009;0,117;0,0016;0,0001;0,004;0;0;0,011;0,0015;0;0;0,0001;0,0021;0,024;0,011;0;0,011;0,136;-708,4069461
G18-0053;430440;S013541;P18-00208-LS-S1;0;1;32,2298;m%;96,33;1,382;0,223;0,122;1,549;0,052;0,001;0,006;0;0,01;0,116;0,0014;0;0,001;0;0;0,01;0,0012;0;0;0;0,0021;0,029;0,015;0;0,012;0,139;-708,327188
G18-0053;430440;S013541;P18-00208-LS-S1;0;1;32,3571;m%;96,34;1,377;0,226;0,124;1,548;0,047;0,001;0,006;0;0,011;0,113;0,0018;0;0,001;0;0;0,011;0,0002;0;0;0,0002;0,0021;0,024;0,011;0;0,012;0,142;-708,2342724
G18-0053;430440;S013541;P18-00208-LS-S1;0;1;32,4845;m%;96,33;1,382;0,23;0,122;1,541;0,048;0,001;0,005;0;0,01;0,118;0,0017;0;0,005;0;0;0,011;0,0006;0;0;0,0001;0,0021;0,026;0,013;0;0,011;0,139;-708,141445
G18-0053;430440;S013541;P18-00208-LS-S1;0;1;32,5936;m%;96,34;1,37;0,23;0,125;1,545;0,051;0,001;0,006;0;0,01;0,118;0,0015;0;0,002;0;0;0,012;0,0018;0;0;0,0001;0,0021;0,024;0,006;0;0,012;0,144;-708,0620811
G18-0053;430440;S013541;P18-00208-LS-S1;0;1;32,7208;m%;96,35;1,375;0,224;0,127;1,546;0,049;0,001;0,006;0;0,011;0,113;0,0014;0;0,001;0;0;0,01;0,0008;0;0;0,0003;0,0021;0,029;0,009;0;0,011;0,138;-707,9697033
G18-0053;430440;S013541;P18-00208-LS-S1;0;1;32,848;m%;96,34;1,374;0,231;0,127;1,555;0,05;0,001;0,006;0;0,01;0,118;0,0018;0;0,003;0;0;0,01;0,0006;0;0;0,0002;0,002;0,016;0,005;0;0,01;0,135;-707,877492
G18-0053;430440;S013541;P18-00208-LS-S1;0;1;32,9751;m%;96,35;1,365;0,232;0,128;1,551;0,049;0,001;0,006;0;0,009;0,113;0,002;0;0,003;0;0;0,01;0,0001;0;0;0,0002;0,0021;0,022;0,013;0;0,01;0,136;-707,7855214
G18-0053;430440;S013541;P18-00208-LS-S1;0;1;33,0841;m%;96,37;1,346;0,231;0,13;1,556;0,051;0,001;0,006;0;0,008;0,113;0,002;0,0001;0,003;0;0;0,011;0,0005;0;0;0,0001;0,0021;0,02;0,003;0;0,01;0,139;-707,7067834
G18-0053;430440;S013541;P18-00208-LS-S1;0;1;33,2111;m%;96,37;1,36;0,233;0,128;1,55;0,051;0,001;0,005;0;0,008;0,114;0,0019;0,0001;0,004;0;0;0,01;0,0013;0;0;0,0002;0,0021;0,015;0,01;0;0,009;0,132;-707,6152023
G18-0053;430440;S013541;P18-00208-LS-S1;0;1;33,3382;m%;96,33;1,37;0,231;0,13;1,553;0,049;0,001;0,006;0;0,009;0,116;0,0018;0;0,004;0;0;0,011;0,0027;0;0;0,0002;0,0021;0,025;0,012;0;0,01;0,138;-707,5237227
G18-0053;430440;S013541;P18-00208-LS-S1;0;1;33,4471;m%;96,35;1,35;0,234;0,131;1,559;0,052;0,001;0,006;0;0,01;0,116;0,0017;0;0,002;0;0;0,011;0,0022;0;0;0,0001;0,0021;0,017;0,016;0;0,01;0,132;-707,445482
G18-0053;430440;S013541;P18-00208-LS-S1;0;1;33,5741;m%;96,35;1,352;0,23;0,133;1,566;0,052;0,001;0,006;0;0,012;0,116;0,0015;0,0001;0,001;0;0;0,011;0,0007;0;0;0,0003;0,0021;0,014;0,013;0;0,009;0,131;-707,3544015
G18-0053;430440;S013541;P18-00208-LS-S1;0;1;33,7013;m%;96,36;1,346;0,229;0,135;1,553;0,051;0,001;0,005;0;0,011;0,115;0,0017;0,0001;0,003;0;0;0,012;0,0016;0;0;0,0002;0,0021;0,025;0,004;0;0,011;0,135;-707,2633568
G18-0053;430440;S013541;P18-00208-LS-S1;0;1;33,8285;m%;96,34;1,354;0,232;0,136;1,553;0,051;0,001;0,005;0;0,011;0,113;0,0018;0;0,004;0;0;0,012;0,0006;0;0;0,0001;0,0021;0,025;0,013;0;0,01;0,131;-707,1724932
G18-0053;430440;S013541;P18-00208-LS-S1;0;1;33,9375;m%;96,34;1,343;0,234;0,137;1,558;0,053;0,001;0,006;0;0,008;0,116;0,0017;0;0,006;0;0;0,012;0,0014;0;0;0,0001;0,0021;0,023;0,017;0;0,012;0,128;-707,0947761
G18-0053;430440;S013541;P18-00208-LS-S1;0;1;34,0645;m%;96,36;1,338;0,237;0,137;1,551;0,049;0,001;0,006;0;0,009;0,118;0,0019;0;0,004;0;0;0,01;0,0013;0;0;0,0001;0,0021;0,02;0,011;0;0,01;0,135;-707,0043961
G18-0053;430440;S013541;P18-00208-LS-S1;0;1;34,1916;m%;96,37;1,33;0,234;0,139;1,547;0,053;0,001;0,006;0;0,01;0,112;0,002;0;0,002;0;0;0,01;0,0015;0;0;0,0002;0,0021;0,025;0,016;0;0,009;0,133;-706,914131
G18-0053;430440;S013541;P18-00208-LS-S1;0;1;34,3186;m%;96,38;1,324;0,234;0,137;1,543;0,054;0;0,006;0;0,008;0,115;0,0019;0,0001;0,001;0;0;0,011;0,0012;0;0;0,0002;0,0021;0,024;0,011;0;0,011;0,14;-706,8241246
G18-0053;430440;S013541;P18-00208-LS-S1;0;1;34,4274;m%;96,4;1,314;0,231;0,137;1,543;0,054;0,001;0,005;0;0,008;0,113;0,0018;0;0;0;0;0,011;0,0009;0;0;0,0002;0,002;0,015;0,008;0;0,012;0,137;-706,7471673
G18-0053;430440;S013541;P18-00208-LS-S1;0;1;34,5544;m%;96,38;1,323;0,228;0,137;1,545;0,053;0,001;0,006;0;0,008;0,112;0,002;0;0,003;0;0;0,011;0,0008;0;0;0,0001;0,0021;0,028;0,01;0;0,012;0,137;-706,6575139
G18-0053;430440;S013541;P18-00208-LS-S1;0;1;34,6813;m%;96,36;1,328;0,229;0,14;1,555;0,051;0,001;0,006;0;0,007;0,114;0,002;0,0002;0,004;0;0;0,011;0,0017;0;0;0,0002;0,0021;0,024;0,012;0;0,011;0,137;-706,5681235
G18-0053;430440;S013541;P18-00208-LS-S1;0;1;34,7902;m%;96,39;1,307;0,227;0,141;1,554;0,051;0,001;0,006;0;0,008;0,112;0,0021;0,0001;0,003;0;0;0,01;0,002;0;0;0,0002;0,0021;0,029;0,008;0;0,009;0,134;-706,4915672
G18-0053;430440;S013541;P18-00208-LS-S1;0;1;34,9172;m%;96,36;1,314;0,236;0,141;1,546;0,052;0,001;0,006;0;0,009;0,114;0,0025;0,0001;0;0;0;0,01;0,0012;0;0;0,0002;0,002;0,028;0,027;0;0,01;0,136;-706,4024687
G18-0053;430440;S013541;P18-00208-LS-S1;0;1;35,0442;m%;96,37;1,307;0,236;0,144;1,551;0,054;0,001;0,006;0;0,009;0,113;0,0023;0;0,002;0;0;0,011;0,0011;0;0;0,0002;0,0021;0,028;0,016;0;0,011;0,14;-706,3135677
G18-0053;430440;S013541;P18-00208-LS-S1;0;1;35,1712;m%;96,37;1,302;0,236;0,145;1,556;0,055;0,001;0,006;0;0,009;0,113;0,0022;0;0,003;0;0;0,012;0,0024;0;0;0,0001;0,0021;0,026;0,01;0;0,01;0,134;-706,2248659
G18-0053;430440;S013541;P18-00208-LS-S1;0;1;35,2801;m%;96,37;1,304;0,234;0,147;1,559;0,056;0;0,006;0;0,01;0,112;0,0018;0,0001;0,002;0;0;0,012;0,0034;0;0;0,0002;0,0021;0,028;0,013;0;0,01;0,133;-706,1489657
G18-0053;430440;S013541;P18-00208-LS-S1;0;1;35,4069;m%;96,38;1,299;0,231;0,146;1,557;0,055;0,001;0,006;0;0,008;0,114;0,0023;0;0,001;0;0;0,01;0,0012;0;0;0,0003;0,0021;0,026;0,011;0;0,011;0,138;-706,0607772
G18-0053;430440;S013541;P18-00208-LS-S1;0;1;35,5337;m%;96,38;1,291;0,228;0,146;1,56;0,055;0,001;0,006;0;0,01;0,114;0,0021;0;0,003;0;0;0,012;0,001;0;0;0,0003;0,0021;0,021;0,017;0;0,01;0,139;-705,9727919
G18-0053;430440;S013541;P18-00208-LS-S1;0;1;35,6605;m%;96,37;1,313;0,232;0,146;1,553;0,056;0,001;0,006;0;0,009;0,111;0,0021;0;0,002;0;0;0,012;0,001;0;0;0,0001;0,0021;0,025;0,011;0;0,011;0,139;-705,8850116
G18-0053;430440;S013541;P18-00208-LS-S1;0;1;35,7692;m%;96,39;1,289;0,238;0,151;1,549;0,058;0,001;0,006;0;0,007;0,108;0,0018;0;0,002;0;0;0,011;0,0013;0;0;0,0002;0,0021;0,028;0,007;0;0,011;0,14;-705,8099256
G18-0053;430440;S013541;P18-00208-LS-S1;0;1;35,896;m%;96,39;1,285;0,23;0,151;1,552;0,057;0,001;0,006;0;0,01;0,111;0,0017;0;0,001;0;0;0,012;0,0016;0;0;0,0002;0,0021;0,029;0,019;0;0,01;0,134;-705,7225299
G18-0053;430440;S013541;P18-00208-LS-S1;0;1;36,0226;m%;96,42;1,272;0,225;0,153;1,552;0,055;0;0,006;0;0,011;0,11;0,0019;0;0,002;0;0;0,011;0,0013;0;0;0,0003;0,0021;0,024;0,018;0;0,01;0,131;-705,635481
G18-0053;430440;S013541;P18-00208-LS-S1;0;1;36,1493;m%;96,42;1,264;0,227;0,156;1,55;0,055;0,001;0,006;0;0,01;0,107;0,0019;0;0,001;0;0;0,012;0,0014;0;0;0,0002;0,0021;0,02;0,014;0;0,011;0,14;-705,5485737
G18-0053;430440;S013541;P18-00208-LS-S1;0;1;36,2579;m%;96,41;1,265;0,234;0,156;1,547;0,057;0,001;0,006;0;0,011;0,107;0,0019;0;0,001;0;0;0,012;0,0025;0;0;0,0002;0,0021;0,025;0,011;0;0,01;0,142;-705,4742506
G18-0053;430440;S013541;P18-00208-LS-S1;0;1;36,3846;m%;96,43;1,264;0,234;0,156;1,545;0,055;0,001;0,006;0;0,009;0,108;0,002;0;0,001;0;0;0,013;0,002;0;0;0,0002;0,0021;0,018;0,006;0;0,011;0,137;-705,3877384
G18-0053;430440;S013541;P18-00208-LS-S1;0;1;36,5114;m%;96,44;1,249;0,228;0,153;1,549;0,059;0,001;0,006;0;0,009;0,108;0,0021;0,0001;0;0;0;0,012;0,0031;0;0;0,0002;0,0021;0,02;0,007;0;0,011;0,137;-705,3013732
G18-0053;430440;S013541;P18-00208-LS-S1;0;1;36,6381;m%;96,43;1,253;0,231;0,156;1,552;0,059;0,001;0,006;0;0,009;0,108;0,0019;0,0001;0,001;0;0;0,011;0,0027;0;0;0,0002;0,0021;0,021;0,012;0;0,011;0,135;-705,2152925
G18-0053;430440;S013541;P18-00208-LS-S1;0;1;36,7468;m%;96,42;1,257;0,231;0,157;1,548;0,057;0,001;0,006;0;0,008;0,111;0,0016;0;0,002;0;0;0,011;0,0027;0;0;0,0003;0,0021;0,019;0,014;0;0,01;0,137;-705,1416148
G18-0053;430440;S013541;P18-00208-LS-S1;0;1;36,8735;m%;96,43;1,25;0,234;0,158;1,552;0,06;0,001;0,006;0;0,008;0,11;0,0016;0;0,002;0;0;0,011;0,0027;0;0;0,0002;0,0021;0,017;0,007;0;0,009;0,133;-705,05594
G18-0053;430440;S013541;P18-00208-LS-S1;0;1;37,0002;m%;96,38;1,262;0,236;0,16;1,557;0,058;0,001;0,006;0;0,011;0,11;0,0016;0,0001;0,002;0,0001;0;0,01;0,002;0;0;0,0003;0,0021;0,031;0,021;0;0,012;0,137;-704,9704858
G18-0053;430440;S013541;P18-00208-LS-S1;0;1;37,1268;m%;96,4;1,25;0,234;0,159;1,558;0,057;0,001;0,006;0;0,012;0,111;0,0019;0,0001;0;0,0001;0;0,012;0,0033;0;0;0,0004;0,0021;0,03;0,017;0;0,011;0,136;-704,8853207
G18-0053;430440;S013541;P18-00208-LS-S1;0;1;37,2353;m%;96,42;1,243;0,234;0,16;1,562;0,058;0;0,006;0;0,01;0,111;0,002;0;0,001;0;0;0,012;0,0026;0;0;0,0003;0,0021;0,026;0,002;0;0,011;0,132;-704,8125092
G18-0053;430440;S013541;P18-00208-LS-S1;0;1;37,362;m%;96,42;1,248;0,236;0,161;1,557;0,061;0,001;0,006;0;0,01;0,115;0,002;0;0;0;0;0,011;0,0017;0;0;0,0002;0,0021;0,023;0,003;0;0,009;0,133;-704,7276925
G18-0053;430440;S013541;P18-00208-LS-S1;0;1;37,4886;m%;96,43;1,239;0,235;0,163;1,558;0,058;0,001;0,005;0;0,009;0,112;0,0022;0;0;0,0001;0;0,01;0,0007;0;0;0,0002;0,0021;0,028;0,007;0;0,01;0,131;-704,6431685
G18-0053;430440;S013541;P18-00208-LS-S1;0;1;37,6152;m%;96,44;1,221;0,234;0,167;1,558;0,058;0,001;0,005;0;0,01;0,112;0,0019;0;0,002;0,0001;0;0,011;0,0008;0;0;0,0001;0,0021;0,027;0,009;0;0,01;0,134;-704,5588714
G18-0053;430440;S013541;P18-00208-LS-S1;0;1;37,7237;m%;96,44;1,225;0,235;0,168;1,555;0,055;0,001;0,006;0;0,01;0,112;0,002;0,0001;0;0,0001;0;0,012;0,0023;0;0;0,0002;0,0021;0,025;0,013;0;0,01;0,131;-704,4868079
G18-0053;430440;S013541;P18-00208-LS-S1;0;1;37,8503;m%;96,46;1,212;0,238;0,165;1,555;0,06;0,001;0,005;0;0,01;0,112;0,0022;0,0001;0,003;0,0001;0;0,012;0,0016;0;0;0,0002;0,0021;0,023;0,005;0;0,01;0,127;-704,4029358
G18-0053;430440;S013541;P18-00208-LS-S1;0;1;37,9768;m%;96,43;1,216;0,233;0,169;1,552;0,06;0,001;0,006;0;0,011;0,11;0,002;0,0001;0,004;0,0001;0;0,011;0,0004;0;0;0,0002;0,0021;0,026;0,015;0;0,012;0,136;-704,3193604
G18-0053;430440;S013541;P18-00208-LS-S1;0;1;38,1034;m%;96,44;1,229;0,232;0,17;1,55;0,061;0,001;0,006;0;0,011;0,109;0,0021;0,0001;0;0,0001;0;0,011;0,0015;0;0;0,0002;0,0021;0,018;0,011;0;0,011;0,133;-704,235951
G18-0053;430440;S013541;P18-00208-LS-S1;0;1;38,2119;m%;96,44;1,217;0,232;0,17;1,554;0,062;0,001;0,006;0;0,011;0,114;0,0022;0,0001;0;0,0001;0;0,011;0,0025;0;0;0,0002;0,0021;0,027;0,012;0;0,01;0,132;-704,1646522
G18-0053;430440;S013541;P18-00208-LS-S1;0;1;38,3384;m%;96,43;1,203;0,235;0,17;1,561;0,064;0,001;0,005;0;0,012;0,111;0,002;0,0001;0,003;0,0001;0;0,012;0,0013;0;0;0,0002;0,0021;0,027;0,014;0;0,008;0,138;-704,0817426
G18-0053;430440;S013541;P18-00208-LS-S1;0;1;38,465;m%;96,44;1,206;0,236;0,17;1,553;0,059;0,001;0,006;0;0,011;0,112;0,0018;0,0002;0,002;0;0;0,012;0,0018;0;0;0,0002;0,0021;0,029;0,018;0;0,011;0,133;-703,999003
G18-0053;430440;S013541;P18-00208-LS-S1;0;1;38,5916;m%;96,44;1,206;0,23;0,173;1,553;0,061;0;0,006;0;0,011;0,113;0,0021;0;0,001;0;0;0,011;0,0025;0;0;0,0003;0,0021;0,022;0,025;0;0,012;0,133;-703,9165004
G18-0053;430440;S013541;P18-00208-LS-S1;0;1;38,6999;m%;96,45;1,192;0,235;0,174;1,556;0,06;0,001;0,006;0;0,013;0,107;0,0024;0;0,001;0,0001;0;0,011;0,0018;0;0;0,0004;0,0021;0,035;0,013;0;0,009;0,133;-703,8461125
G18-0053;430440;S013541;P18-00208-LS-S1;0;1;38,8266;m%;96,46;1,196;0,235;0,176;1,551;0,062;0,001;0,006;0;0,012;0,111;0,0021;0;0;0;0;0,012;0,0024;0;0;0,0002;0,0021;0,032;0,005;0;0,009;0,132;-703,763988
G18-0053;430440;S013541;P18-00208-LS-S1;0;1;38,9532;m%;96,49;1,178;0,231;0,176;1,546;0,06;0,001;0,006;0;0,01;0,111;0,0021;0;0,001;0;0;0,012;0,0015;0;0;0,0003;0,0021;0,023;0,01;0;0,009;0,128;-703,6821689
G18-0053;430440;S013541;P18-00208-LS-S1;0;1;39,0797;m%;96,47;1,172;0,233;0,177;1,554;0,06;0,001;0,006;0;0,012;0,111;0,0021;0,0001;0,002;0;0;0,011;0,0006;0;0;0,0002;0,0021;0,023;0,016;0;0,011;0,133;-703,6006557
G18-0053;430440;S013541;P18-00208-LS-S1;0;1;39,1884;m%;96,48;1,172;0,233;0,176;1,549;0,062;0,001;0,006;0;0,012;0,107;0,0019;0,0001;0,003;0,0001;0;0,011;0,003;0;0;0,0002;0,0021;0,032;0,008;0;0,01;0,132;-703,5308059
G18-0053;430440;S013541;P18-00208-LS-S1;0;1;39,315;m%;96,48;1,177;0,231;0,175;1,546;0,062;0,001;0,006;0;0,013;0,11;0,002;0;0,001;0,0001;0;0,011;0,0014;0;0;0,0003;0,0021;0,023;0,018;0;0,009;0,134;-703,4496804
G18-0053;430440;S013541;P18-00208-LS-S1;0;1;39,4415;m%;96,46;1,173;0,237;0,181;1,551;0,062;0,001;0,006;0;0,013;0,108;0,0018;0,0001;0;0,0001;0;0,012;0,0009;0;0;0,0003;0,0021;0,026;0,017;0;0,009;0,139;-703,3688636
G18-0053;430440;S013541;P18-00208-LS-S1;0;1;39,5681;m%;96,48;1,159;0,234;0,179;1,555;0,064;0,001;0,006;0;0,013;0,111;0,002;0,0003;0,001;0;0;0,011;0,0006;0;0;0,0003;0,0021;0,023;0,012;0;0,011;0,134;-703,2882289
G18-0053;430440;S013541;P18-00208-LS-S1;0;1;39,6766;m%;96,47;1,164;0,236;0,184;1,56;0,064;0,001;0,006;0;0,011;0,11;0,0021;0;0;0,0001;0;0,011;0,0022;0;0;0,0003;0,0021;0,026;0,011;0;0,012;0,132;-703,2193192
G18-0053;430440;S013541;P18-00208-LS-S1;0;1;39,8031;m%;96,48;1,153;0,236;0,184;1,561;0,063;0,001;0,005;0;0,011;0,112;0,002;0;0;0;0;0,011;0,0007;0;0;0,0004;0,0021;0,025;0,006;0;0,009;0,134;-703,1392076
G18-0053;430440;S013541;P18-00208-LS-S1;0;1;39,9294;m%;96,49;1,155;0,226;0,184;1,566;0,064;0,001;0,005;0;0,01;0,109;0,0022;0,0002;0;0;0;0,011;0,0008;0;0;0,0004;0,0021;0,025;0,01;0;0,01;0,132;-703,0594709
G18-0053;430440;S013541;P18-00208-LS-S1;0;1;40,0559;m%;96,47;1,158;0,231;0,186;1,564;0,063;0,001;0,007;0;0,012;0,111;0,0022;0,0002;0,003;0;0;0,012;0,002;0;0;0,0003;0,0021;0,028;0,009;0;0,01;0,126;-702,9798577
G18-0053;430440;S013541;P18-00208-LS-S1;0;1;40,1642;m%;96,49;1,141;0,234;0,187;1,557;0,064;0,001;0,006;0;0,011;0,11;0,0021;0;0,004;0;0;0,013;0,0018;0;0;0,0002;0,0021;0,033;0,004;0;0,011;0,132;-702,911898
G18-0053;430440;S013541;P18-00208-LS-S1;0;1;40,2905;m%;96,46;1,149;0,232;0,19;1,56;0,061;0,001;0,006;0;0,011;0,112;0,0019;0;0;0,0002;0;0,011;0,0026;0;0;0,0003;0,0021;0,032;0,015;0;0,011;0,138;-702,8328764
G18-0053;430440;S013541;P18-00208-LS-S1;0;1;40,4168;m%;96,49;1,136;0,237;0,19;1,559;0,065;0,001;0,006;0;0,009;0,11;0,0019;0,0001;0,001;0,0001;0;0,01;0,0019;0;0;0,0004;0,0021;0,024;0,013;0,0001;0,012;0,13;-702,7541068
G18-0053;430440;S013541;P18-00208-LS-S1;0;1;40,5432;m%;96,49;1,137;0,24;0,191;1,558;0,066;0,001;0,006;0;0,011;0,109;0,002;0;0;0,0001;0;0,013;0,0004;0;0;0,0004;0,0021;0,027;0,012;0;0,01;0,126;-702,6755283
G18-0053;430440;S013541;P18-00208-LS-S1;0;1;40,6515;m%;96,49;1,136;0,233;0,192;1,549;0,064;0,001;0,006;0;0,011;0,112;0,0022;0;0,001;0,0001;0;0,012;0,0001;0;0;0,0003;0,0021;0,026;0,02;0;0,011;0,131;-702,6084044
G18-0053;430440;S013541;P18-00208-LS-S1;0;1;40,7779;m%;96,51;1,139;0,232;0,194;1,546;0,064;0,001;0,006;0;0,012;0,111;0,0022;0;0;0,0001;0;0,012;0,0016;0;0;0,0004;0,0022;0,022;0,01;0;0,009;0,124;-702,5302993
G18-0053;430440;S013541;P18-00208-LS-S1;0;1;40,9043;m%;96,52;1,135;0,229;0,195;1,543;0,066;0,001;0,005;0;0,012;0,11;0,0023;0;0;0,0001;0;0,013;0,0003;0;0;0,0003;0,0021;0,025;0,009;0;0,01;0,128;-702,4524506
G18-0053;430440;S013541;P18-00208-LS-S1;0;1;41,0307;m%;96,54;1,11;0,228;0,196;1,537;0,063;0,001;0,006;0;0,01;0,112;0,0021;0;0;0,0001;0;0,012;0,0016;0;0;0,0002;0,0021;0,032;0,015;0;0,011;0,122;-702,3748591
G18-0053;430440;S013541;P18-00208-LS-S1;0;1;41,139;m%;96,55;1,103;0,226;0,195;1,544;0,064;0,001;0,005;0;0,011;0,111;0,0022;0;0;0,0001;0;0,011;0,0002;0;0;0,0004;0,0021;0,023;0,011;0;0,01;0,125;-702,3085839
G18-0053;430440;S013541;P18-00208-LS-S1;0;1;41,2653;m%;96,55;1,105;0,23;0,198;1,537;0,067;0;0,006;0;0,012;0,112;0,0019;0;0,001;0,0001;0;0,011;0,0008;0;0;0,0004;0,0021;0,023;0,008;0;0,009;0,126;-702,2315337
G18-0053;430440;S013541;P18-00208-LS-S1;0;1;41,3915;m%;96,55;1,098;0,23;0,201;1,532;0,065;0,001;0,005;0;0,012;0,111;0,002;0;0,003;0,0001;0;0,013;0,0005;0;0;0,0004;0,0021;0,023;0,013;0;0,011;0,124;-702,1548037
G18-0053;430440;S013541;P18-00208-LS-S1;0;1;41,5177;m%;96,58;1,085;0,225;0,199;1,532;0,066;0,001;0,006;0;0,011;0,112;0,0017;0;0;0,0002;0;0,012;0,0002;0;0;0,0003;0,0021;0,028;0,008;0;0,013;0,119;-702,0783339
G18-0053;430440;S013541;P18-00208-LS-S1;0;1;41,6439;m%;96,57;1,094;0,226;0,197;1,529;0,068;0,001;0,005;0;0,013;0,112;0,0022;0,0001;0;0,0001;0;0,011;0;0,001;0;0,0004;0,0021;0,028;0,006;0;0,011;0,119;-702,002125
G18-0053;430440;S013541;P18-00208-LS-S1;0;1;41,752;m%;96,57;1,083;0,23;0,201;1,536;0,065;0,001;0,006;0;0,013;0,115;0,0025;0,0002;0;0,0001;0;0,011;0,0007;0;0;0,0004;0,0022;0,026;0,012;0;0,011;0,119;-701,9370545
G18-0053;430440;S013541;P18-00208-LS-S1;0;1;41,8783;m%;96,56;1,092;0,23;0,202;1,531;0,068;0,001;0,006;0;0,011;0,111;0,002;0,0001;0;0,0001;0;0,011;0;0;0;0,0004;0,0021;0,018;0,021;0;0,011;0,12;-701,8612726
G18-0053;430440;S013541;P18-00208-LS-S1;0;1;42,0046;m%;96,56;1,087;0,232;0,205;1,53;0,068;0,001;0,005;0;0,01;0,114;0,0021;0,0001;0,002;0,0001;0;0,014;0,0004;0;0;0,0004;0,0021;0,027;0,009;0;0,01;0,121;-701,7857545
G18-0053;430440;S013541;P18-00208-LS-S1;0;1;42,1309;m%;96,59;1,069;0,229;0,206;1,533;0,067;0,001;0,006;0;0,013;0,116;0,0019;0,0001;0;0,0001;0;0,012;0,0012;0;0;0,0003;0,0021;0,022;0,006;0;0,01;0,114;-701,7105012
G18-0053;430440;S013541;P18-00208-LS-S1;0;1;42,239;m%;96,58;1,064;0,233;0,206;1,533;0,068;0;0,006;0;0,012;0,114;0,0019;0;0;0,0002;0;0,012;0,0016;0;0;0,0004;0,0021;0,027;0,013;0;0,011;0,114;-701,6463029
G18-0053;430440;S013541;P18-00208-LS-S1;0;1;42,3653;m%;96,57;1,063;0,226;0,205;1,54;0,069;0,001;0,005;0;0,011;0,114;0,0021;0;0,002;0,0002;0;0,012;0,0009;0;0;0,0004;0,0021;0,039;0,012;0;0,01;0,112;-701,5715431
G18-0053;430440;S013541;P18-00208-LS-S1;0;1;42,4914;m%;96,57;1,065;0,23;0,206;1,54;0,071;0,001;0,006;0;0,013;0,116;0,0021;0;0;0,0002;0;0,013;0,0001;0;0;0,0004;0,0021;0,027;0,009;0;0,011;0,114;-701,4971681
G18-0053;430440;S013541;P18-00208-LS-S1;0;1;42,6176;m%;96,57;1,068;0,234;0,209;1,541;0,069;0,001;0,006;0;0,01;0,116;0,0022;0;0;0,0002;0;0,012;0,0012;0;0;0,0003;0,0021;0,029;0,012;0;0,011;0,109;-701,4230015
G18-0053;430440;S013541;P18-00208-LS-S1;0;1;42,7257;m%;96,58;1,063;0,233;0,212;1,536;0,068;0,001;0,006;0;0,011;0,114;0,002;0;0;0,0002;0;0,012;0,0023;0;0;0,0004;0,0021;0,029;0,001;0;0,01;0,112;-701,3596853
G18-0053;430440;S013541;P18-00208-LS-S1;0;1;42,8519;m%;96,58;1,06;0,23;0,212;1,541;0,067;0,001;0,006;0;0,01;0,116;0,0021;0;0;0,0002;0;0,012;0,0015;0;0;0,0004;0,0021;0,028;0,011;0;0,009;0,113;-701,2860172
G18-0053;430440;S013541;P18-00208-LS-S1;0;1;42,9779;m%;96,6;1,04;0,23;0,213;1,54;0,067;0;0,006;0;0,01;0,115;0,0021;0;0;0,0001;0;0,013;0,0019;0;0;0,0004;0,0021;0,027;0,01;0;0,009;0,109;-701,2127349
G18-0053;430440;S013541;P18-00208-LS-S1;0;1;43,1039;m%;96,6;1,037;0,228;0,215;1,541;0,068;0,001;0,006;0;0,009;0,118;0,0024;0;0;0,0001;0;0,012;0,0029;0;0;0,0003;0,0021;0,023;0,011;0;0,011;0,114;-701,1397221
G18-0053;430440;S013541;P18-00208-LS-S1;0;1;43,2299;m%;96,58;1,037;0,236;0,216;1,541;0,07;0,001;0,006;0;0,01;0,115;0,0022;0;0,001;0,0002;0;0,012;0,0021;0;0;0,0004;0,0021;0,035;0,015;0;0,011;0,107;-701,0669795
G18-0053;430440;S013541;P18-00208-LS-S1;0;1;43,3379;m%;96,58;1,045;0,235;0,216;1,533;0,07;0,001;0,006;0;0,01;0,118;0,0021;0,0001;0;0,0002;0;0,013;0,0019;0;0;0,0004;0,0021;0,03;0,02;0;0,012;0,107;-701,0048443
G18-0053;430440;S013541;P18-00208-LS-S1;0;1;43,4638;m%;96,59;1,032;0,23;0,217;1,537;0,069;0,001;0,006;0;0,012;0,119;0,0019;0;0;0,0002;0;0,013;0,0019;0;0;0,0005;0,0022;0,03;0,014;0;0,012;0,107;-700,9326627
G18-0053;430440;S013541;P18-00208-LS-S1;0;1;43,5898;m%;96,6;1,026;0,229;0,221;1,542;0,072;0,001;0,006;0;0,012;0,12;0,0022;0;0;0,0001;0;0,012;0,0009;0;0;0,0004;0,0021;0,029;0,014;0;0,01;0,104;-700,8606959
G18-0053;430440;S013541;P18-00208-LS-S1;0;1;43,7157;m%;96,62;1,017;0,229;0,223;1,535;0,071;0;0,005;0;0,01;0,118;0,0023;0;0;0,0001;0;0,014;0,0009;0;0;0,0004;0,0021;0,025;0,017;0;0,01;0,103;-700,7890587
G18-0053;430440;S013541;P18-00208-LS-S1;0;1;43,8417;m%;96,6;1,021;0,231;0,223;1,539;0,072;0;0,006;0;0,013;0,117;0,002;0;0;0,0002;0;0,013;0,0003;0;0;0,0005;0,0022;0,034;0,011;0;0,012;0,101;-700,7176382
G18-0053;430440;S013541;P18-00208-LS-S1;0;1;43,9496;m%;96,62;1,001;0,231;0,225;1,541;0,073;0,001;0,006;0;0,013;0,122;0,002;0;0;0,0002;0;0,013;0,0012;0;0;0,0004;0,0021;0,026;0,01;0;0,011;0,099;-700,6566952
G18-0053;430440;S013541;P18-00208-LS-S1;0;1;44,0754;m%;96,62;1,014;0,231;0,225;1,531;0,071;0,001;0,005;0;0,013;0,12;0,0021;0;0,001;0,0002;0;0,012;0,0015;0;0;0,0004;0,0021;0,032;0,006;0;0,01;0,104;-700,5858965
G18-0053;430440;S013541;P18-00208-LS-S1;0;1;44,2013;m%;96,62;1,014;0,231;0,225;1,53;0,073;0,001;0,006;0;0,014;0,119;0,0023;0;0,001;0,0003;0;0,014;0,0002;0;0;0,0004;0,0021;0,03;0,005;0;0,013;0,103;-700,5153164
G18-0053;430440;S013541;P18-00208-LS-S1;0;1;44,3271;m%;96,61;1,002;0,233;0,227;1,529;0,073;0,001;0,006;0;0,012;0,123;0,0023;0;0;0,0002;0;0,013;0,0006;0;0;0,0005;0,0021;0,034;0,013;0;0,013;0,102;-700,4450676
G18-0053;430440;S013541;P18-00208-LS-S1;0;1;44,4349;m%;96,64;0,989;0,23;0,228;1,535;0,073;0,001;0,006;0;0,013;0,127;0,0019;0;0;0,0002;0;0,012;0,0003;0;0;0,0005;0,0021;0,029;0,002;0;0,013;0,099;-700,3850897
G18-0053;430440;S013541;P18-00208-LS-S1;0;1;44,5605;m%;96,66;0,99;0,224;0,228;1,529;0,076;0,001;0,006;0;0,011;0,123;0,0017;0;0;0,0002;0;0,012;0,0005;0;0;0,0004;0,0021;0,026;0,006;0;0,01;0,096;-700,315464
G18-0053;430440;S013541;P18-00208-LS-S1;0;1;44,6862;m%;96,66;0,984;0,225;0,233;1,522;0,074;0,001;0,005;0;0,013;0,125;0,0017;0;0;0,0003;0;0,012;0;0;0;0,0005;0,0022;0,027;0,013;0;0,011;0,092;-700,2460592
G18-0053;430440;S013541;P18-00208-LS-S1;0;1;44,8118;m%;96,64;0,981;0,228;0,231;1,522;0,076;0,001;0,005;0;0,014;0,125;0,0021;0;0;0,0002;0;0,012;0,0006;0;0;0,0006;0,0021;0,035;0,018;0;0,011;0,093;-700,1769862
G18-0053;430440;S013541;P18-00208-LS-S1;0;1;44,9374;m%;96,67;0,97;0,226;0,233;1,515;0,078;0,001;0,006;0;0,014;0,124;0,0019;0,0001;0;0,0002;0;0,013;0,0014;0;0;0,0005;0,0021;0,03;0,017;0;0,01;0,09;-700,1081902
G18-0053;430440;S013541;P18-00208-LS-S1;0;1;45,063;m%;96,66;0,979;0,232;0,235;1,515;0,077;0,001;0,006;0;0,011;0,126;0,0022;0;0;0,0002;0;0,013;0,0005;0;0;0,0004;0,0022;0,026;0,006;0;0,012;0,091;-700,0396718
G18-0053;430440;S013541;P18-00208-LS-S1;0;1;45,1706;m%;96,69;0,974;0,23;0,234;1,512;0,077;0,001;0,006;0;0,012;0,124;0,0021;0;0;0,0002;0;0,013;0,0001;0;0;0,0005;0,0022;0,02;0,008;0;0,013;0,086;-699,9811941
G18-0053;430440;S013541;P18-00208-LS-S1;0;1;45,2962;m%;96,68;0,957;0,231;0,236;1,523;0,075;0,001;0,005;0;0,013;0,125;0,0021;0;0;0,0002;0;0,014;0,0011;0;0;0,0005;0,0021;0,029;0,007;0;0,012;0,087;-699,9131925
G18-0053;430440;S013541;P18-00208-LS-S1;0;1;45,4219;m%;96,68;0,966;0,23;0,236;1,523;0,074;0,001;0,005;0;0,013;0,123;0,0021;0;0;0,0002;0;0,013;0,0007;0;0;0,0005;0,0021;0,027;0,011;0;0,011;0,082;-699,8454162
G18-0053;430440;S013541;P18-00208-LS-S1;0;1;45,5474;m%;96,67;0,963;0,232;0,241;1,515;0,075;0,001;0,006;0;0,013;0,123;0,0023;0;0;0,0002;0;0,013;0,0003;0;0;0,0005;0,0021;0,03;0,016;0;0,011;0,083;-699,778027
G18-0053;430440;S013541;P18-00208-LS-S1;0;1;45,673;m%;96,67;0,959;0,233;0,239;1,519;0,076;0,001;0,006;0;0,014;0,124;0,0022;0,0001;0;0,0001;0;0,015;0,0007;0;0;0,0005;0,0021;0,034;0,019;0;0,011;0,079;-699,710864
G18-0053;430440;S013541;P18-00208-LS-S1;0;1;45,7806;m%;96,68;0,952;0,229;0,239;1,517;0,079;0,001;0,005;0;0,012;0,124;0,0021;0;0;0,0002;0;0,013;0;0;0;0,0005;0,0021;0,032;0,019;0;0,013;0,084;-699,6535493
G18-0053;430440;S013541;P18-00208-LS-S1;0;1;45,906;m%;96,67;0,936;0,229;0,241;1,529;0,078;0,001;0,006;0;0,013;0,13;0,002;0;0;0,0002;0;0,013;0,0007;0;0;0,0006;0,0021;0,033;0,014;0;0,011;0,087;-699,5870134
G18-0053;430440;S013541;P18-00208-LS-S1;0;1;46,0315;m%;96,67;0,949;0,232;0,242;1,527;0,075;0,001;0,006;0;0,012;0,129;0,0022;0;0;0,0002;0;0,013;0,0004;0;0;0,0006;0,0021;0,032;0,014;0;0,013;0,084;-699,5207051
G18-0053;430440;S013541;P18-00208-LS-S1;0;1;46,1571;m%;96,66;0,951;0,23;0,247;1,526;0,076;0,001;0,005;0;0,014;0,13;0,0023;0,0001;0;0,0003;0;0,015;0,0006;0;0;0,0005;0,0021;0,033;0,013;0;0,012;0,081;-699,4546257
G18-0053;430440;S013541;P18-00208-LS-S1;0;1;46,2825;m%;96,69;0,945;0,228;0,245;1,528;0,076;0,001;0,005;0;0,015;0,127;0,0025;0;0;0,0002;0;0,014;0,0008;0;0;0,0005;0,0021;0,026;0,008;0;0,012;0,075;-699,388933
G18-0053;430440;S013541;P18-00208-LS-S1;0;1;46,39;m%;96,71;0,938;0,228;0,244;1,513;0,077;0,001;0,005;0;0,012;0,129;0,0023;0;0;0,0002;0;0,013;0,0013;0;0;0,0005;0,0021;0,02;0,013;0,0001;0,01;0,076;-699,3328417
G18-0053;430440;S013541;P18-00208-LS-S1;0;1;46,5156;m%;96,72;0,925;0,228;0,247;1,513;0,078;0,001;0,006;0;0,013;0,127;0,0022;0;0,001;0,0002;0;0,013;0,0009;0;0;0,0006;0,0021;0,023;0,016;0,0001;0,014;0,075;-699,2675688
G18-0053;430440;S013541;P18-00208-LS-S1;0;1;46,641;m%;96,71;0,921;0,229;0,249;1,516;0,078;0;0,006;0;0,011;0,129;0,0025;0;0;0,0003;0;0,012;0,0016;0;0;0,0005;0,0021;0,023;0,021;0;0,01;0,078;-699,2026825
G18-0053;430440;S013541;P18-00208-LS-S1;0;1;46,7664;m%;96,72;0,91;0,228;0,249;1,512;0,078;0,001;0,006;0;0,012;0,13;0,0023;0,0001;0;0,0002;0;0,012;0,0009;0;0;0,0004;0,0022;0,029;0,025;0;0,011;0,075;-699,1380789
G18-0053;430440;S013541;P18-00208-LS-S1;0;1;46,8918;m%;96,72;0,917;0,222;0,251;1,511;0,075;0,001;0,006;0;0,013;0,13;0,0025;0,0001;0;0,0003;0;0,013;0,0004;0;0;0,0005;0,0021;0,03;0,018;0,0001;0,012;0,071;-699,0737586
G18-0053;430440;S013541;P18-00208-LS-S1;0;1;46,9992;m%;96,74;0,907;0,223;0,254;1,514;0,076;0,001;0,006;0;0,013;0,129;0,0018;0,0001;0;0,0003;0;0,014;0,0008;0;0;0,0005;0,0021;0,022;0,017;0;0,012;0,068;-699,0188962
G18-0053;430440;S013541;P18-00208-LS-S1;0;1;47,1244;m%;96,72;0,902;0,227;0,256;1,517;0,079;0,001;0,006;0;0,013;0,133;0,002;0,0001;0;0,0002;0;0,014;0,001;0;0;0,0006;0,0022;0,024;0,019;0;0,01;0,07;-698,9552039
G18-0053;430440;S013541;P18-00208-LS-S1;0;1;47,2497;m%;96,72;0,896;0,233;0,255;1,52;0,08;0,001;0,005;0;0,011;0,132;0,0024;0,0001;0;0,0002;0;0,013;0,0003;0;0;0,0006;0,0021;0,033;0,016;0;0,012;0,072;-698,8917444
G18-0053;430440;S013541;P18-00208-LS-S1;0;1;47,375;m%;96,72;0,901;0,23;0,259;1,521;0,08;0,001;0,005;0;0,011;0,132;0,0025;0,0001;0;0,0002;0;0,012;0,0001;0;0;0,0006;0,0022;0,03;0,011;0,0001;0,011;0,069;-698,8285688
G18-0053;430440;S013541;P18-00208-LS-S1;0;1;47,5002;m%;96,74;0,889;0,229;0,256;1,521;0,079;0,001;0,005;0;0,012;0,135;0,0024;0,0001;0;0,0002;0;0,011;0,0007;0;0;0,0006;0,0022;0,027;0,009;0;0,01;0,069;-698,7657277
G18-0053;430440;S013541;P18-00208-LS-S1;0;1;47,6256;m%;96,74;0,887;0,228;0,261;1,52;0,078;0,001;0,005;0;0,013;0,133;0,0025;0;0;0,0002;0;0,012;0,0009;0;0;0,0007;0,0022;0,026;0,015;0,0001;0,011;0,066;-698,703071
G18-0053;430440;S013541;P18-00208-LS-S1;0;1;47,733;m%;96,74;0,886;0,227;0,263;1,518;0,081;0,001;0,005;0;0,013;0,133;0,0023;0,0001;0;0,0003;0;0,012;0,0022;0;0;0,0005;0,0022;0,029;0,007;0,0001;0,011;0,067;-698,6496349
G18-0053;430440;S013541;P18-00208-LS-S1;0;1;47,8581;m%;96,75;0,875;0,231;0,259;1,517;0,082;0,001;0,006;0;0,014;0,134;0,0023;0,0001;0;0,0002;0;0,012;0,0005;0;0;0,0005;0,0022;0,025;0,012;0;0,011;0,061;-698,5876565
G18-0053;430440;S013541;P18-00208-LS-S1;0;1;47,9832;m%;96,74;0,887;0,235;0,261;1,514;0,081;0,001;0,006;0;0,015;0,133;0,0028;0;0;0,0003;0;0,013;0;0;0;0,0006;0,0022;0,022;0,01;0;0,012;0,065;-698,5259626
G18-0053;430440;S013541;P18-00208-LS-S1;0;1;48,1084;m%;96,75;0,882;0,233;0,265;1,515;0,081;0,001;0,006;0;0,013;0,136;0,0026;0;0;0,0003;0;0,013;0,0009;0;0;0,0006;0,0022;0,025;0,007;0;0,011;0,06;-698,4645044
G18-0053;430440;S013541;P18-00208-LS-S1;0;1;48,2335;m%;96,74;0,882;0,228;0,266;1,507;0,083;0,001;0,006;0;0,013;0,139;0,0026;0;0;0,0002;0;0,013;0,0012;0;0;0,0007;0,0021;0,035;0,009;0;0,012;0,057;-698,4033804
G18-0053;430440;S013541;P18-00208-LS-S1;0;1;48,3587;m%;96,74;0,878;0,234;0,268;1,519;0,081;0,001;0,006;0;0,014;0,134;0,0026;0;0;0,0003;0;0,014;0,0001;0;0;0,0006;0,0022;0,027;0,016;0;0,012;0,055;-698,3424932
G18-0053;430440;S013541;P18-00208-LS-S1;0;1;48,466;m%;96,76;0,858;0,231;0,269;1,519;0,081;0,001;0,005;0;0,014;0,13;0,0022;0;0;0,0002;0;0,012;0,0012;0;0;0,0006;0,0022;0,028;0,013;0;0,011;0,064;-698,2905386
G18-0053;430440;S013541;P18-00208-LS-S1;0;1;48,591;m%;96,76;0,855;0,237;0,271;1,523;0,08;0,001;0,005;0;0,012;0,132;0,0022;0;0;0,0002;0;0,013;0,0005;0;0;0,0005;0,0022;0,022;0,01;0;0,009;0,058;-698,2302786
G18-0053;430440;S013541;P18-00208-LS-S1;0;1;48,7161;m%;96,75;0,861;0,238;0,27;1,519;0,081;0,001;0,005;0;0,012;0,134;0,0025;0,0001;0;0,0003;0;0,012;0,0002;0;0;0,0006;0,0022;0,027;0,01;0;0,01;0,061;-698,1702561
G18-0053;430440;S013541;P18-00208-LS-S1;0;1;48,8411;m%;96,76;0,851;0,235;0,274;1,521;0,082;0,001;0,005;0;0,013;0,138;0,0022;0;0;0,0004;0;0,012;0;0;0;0,0007;0,0021;0,022;0,013;0;0,011;0,054;-698,1105673
G18-0053;430440;S013541;P18-00208-LS-S1;0;1;48,9662;m%;96,76;0,852;0,241;0,276;1,514;0,084;0,001;0,005;0;0,015;0,135;0,002;0;0;0,0003;0;0,014;0,0005;0;0;0,0006;0,0022;0,023;0,009;0;0,012;0,056;-698,0511169
G18-0053;430440;S013541;P18-00208-LS-S1;0;1;49,0912;m%;96,78;0,837;0,234;0,276;1,505;0,083;0,001;0,005;0;0,014;0,138;0,002;0;0;0,0004;0;0,014;0,0014;0;0;0,0007;0,0022;0,021;0,018;0;0,015;0,055;-697,992
G18-0053;430440;S013541;P18-00208-LS-S1;0;1;49,1983;m%;96,77;0,839;0,231;0,276;1,509;0,082;0,001;0,006;0;0,014;0,14;0,0021;0;0;0,0003;0;0,015;0,0004;0;0;0,0007;0,0022;0,031;0,018;0;0,012;0,054;-697,9415762
