Repository: MajPaji/G17-0024

File: ecorr_raw_data.csv (part 27 of 29)
Proj no.;TO no.;Coil no.;Sample no.;WS;Brazed;Depth [μm];Unit;Al;Si;Fe;Cu;Mn;Mg;Cr;Ni-L;Ni-H;Zn;Ti;B;Be;Bi;Ca;Cd;Ga;Hg;In;Li;Na;P;Pb;Sn;Sr;V;Zr;
G18-0053;430440;S013541;P18-00208-LS-S1;0;1;49,3232;m%;96,78;0,832;0,234;0,278;1,505;0,082;0,001;0,005;0;0,016;0,136;0,0023;0;0;0,0004;0;0,014;0,0015;0;0;0,0007;0,0022;0,029;0,021;0,0001;0,012;0,048;-697,8830373
G18-0053;430440;S013541;P18-00208-LS-S1;0;1;49,448;m%;96,77;0,833;0,229;0,279;1,507;0,084;0,001;0,006;0;0,013;0,138;0,0023;0,0001;0;0,0004;0;0,014;0,0006;0;0;0,0007;0,0022;0,032;0,03;0;0,01;0,048;-697,8248309
G18-0053;430440;S013541;P18-00208-LS-S1;0;1;49,5729;m%;96,8;0,825;0,226;0,28;1,507;0,082;0,001;0,006;0;0,012;0,141;0,0021;0;0;0,0004;0;0,013;0,0001;0;0;0,0007;0,0022;0,025;0,013;0;0,011;0,048;-697,7668637
G18-0053;430440;S013541;P18-00208-LS-S1;0;1;49,6978;m%;96,8;0,825;0,233;0,28;1,506;0,086;0,001;0,005;0;0,015;0,14;0,0025;0,0001;0;0,0004;0;0,013;0;0;0;0,0007;0,0022;0,024;0,005;0;0,013;0,052;-697,7091827
G18-0053;430440;S013541;P18-00208-LS-S1;0;1;49,8228;m%;96,78;0,819;0,238;0,281;1,507;0,087;0,001;0,005;0;0,013;0,143;0,002;0,0001;0;0,0003;0;0,012;0;0;0;0,0007;0,0022;0,033;0,015;0;0,012;0,049;-697,6517421
G18-0053;430440;S013541;P18-00208-LS-S1;0;1;49,9297;m%;96,79;0,814;0,231;0,28;1,514;0,085;0,001;0,006;0;0,015;0,14;0,0021;0;0;0,0004;0;0,013;0;0;0;0,0007;0,0022;0,03;0,013;0;0,012;0,049;-697,6028463
G18-0053;430440;S013541;P18-00208-LS-S1;0;1;50,0544;m%;96,79;0,819;0,234;0,28;1,514;0,084;0,001;0,006;0;0,014;0,143;0,0024;0,0001;0;0,0003;0;0,014;0,0005;0;0;0,0007;0,0022;0,025;0,017;0;0,011;0,047;-697,5460741
G18-0053;430440;S013541;P18-00208-LS-S1;0;1;50,1791;m%;96,81;0,802;0,234;0,286;1,505;0,088;0,001;0,006;0;0,012;0,142;0,0027;0;0;0,0004;0;0,014;0,0015;0;0;0,0007;0,0021;0,029;0,007;0,0001;0,011;0,043;-697,4895875
G18-0053;430440;S013541;P18-00208-LS-S1;0;1;50,3038;m%;96,82;0,792;0,23;0,287;1,504;0,087;0,001;0,005;0;0,011;0,144;0,0023;0,0001;0;0,0004;0;0,016;0,0016;0;0;0,0007;0,0022;0,033;0,008;0;0,011;0,047;-697,4333865
G18-0053;430440;S013541;P18-00208-LS-S1;0;1;50,4286;m%;96,8;0,798;0,229;0,29;1,507;0,089;0,001;0,006;0;0,013;0,14;0,0026;0;0;0,0003;0;0,014;0,0019;0;0;0,0007;0,0022;0,029;0,017;0;0,012;0,048;-697,3774265
G18-0053;430440;S013541;P18-00208-LS-S1;0;1;50,5532;m%;96,82;0,789;0,232;0,29;1,504;0,09;0,001;0,006;0;0,014;0,135;0,0027;0,0001;0;0,0003;0;0,014;0,0002;0;0;0,0007;0,0022;0,026;0,011;0;0,016;0,049;-697,3218417
G18-0053;430440;S013541;P18-00208-LS-S1;0;1;50,6779;m%;96,81;0,788;0,234;0,291;1,499;0,09;0,001;0,005;0;0,014;0,138;0,0027;0;0;0,0003;0;0,014;0,0008;0;0;0,0007;0,0022;0,027;0,022;0;0,014;0,048;-697,266498
G18-0053;430440;S013541;P18-00208-LS-S1;0;1;50,7849;m%;96,8;0,795;0,234;0,293;1,503;0,09;0,001;0,005;0;0,014;0,143;0,0025;0;0;0,0003;0;0,014;0,0014;0;0;0,0008;0,0022;0,033;0,014;0;0,01;0,044;-697,2192376
G18-0053;430440;S013541;P18-00208-LS-S1;0;1;50,9096;m%;96,83;0,776;0,234;0,294;1,505;0,087;0,001;0,005;0;0,016;0,143;0,0025;0;0;0,0004;0;0,013;0,002;0;0;0,0007;0,0022;0,026;0,009;0;0,011;0,046;-697,164425
G18-0053;430440;S013541;P18-00208-LS-S1;0;1;51,0341;m%;96,83;0,776;0,228;0,295;1,504;0,091;0,001;0,006;0;0,015;0,143;0,0026;0;0;0,0002;0;0,014;0,0014;0;0;0,0007;0,0022;0,031;0,009;0;0,013;0,044;-697,1099855
G18-0053;430440;S013541;P18-00208-LS-S1;0;1;51,1588;m%;96,82;0,775;0,231;0,296;1,501;0,089;0,001;0,005;0;0,015;0,142;0,0027;0,0001;0;0,0004;0;0,014;0,0012;0;0;0,0007;0,0022;0,033;0,013;0;0,013;0,043;-697,0557442
G18-0053;430440;S013541;P18-00208-LS-S1;0;1;51,2835;m%;96,86;0,76;0,233;0,298;1,489;0,086;0,001;0,006;0;0,015;0,141;0,0026;0;0;0,0004;0;0,014;0,0011;0;0;0,0007;0,0022;0,031;0,008;0,0001;0,012;0,043;-697,0017888
G18-0053;430440;S013541;P18-00208-LS-S1;0;1;51,4082;m%;96,86;0,751;0,229;0,299;1,495;0,087;0,001;0,006;0;0,015;0,145;0,0024;0,0001;0;0,0003;0;0,013;0,0006;0;0;0,0006;0,0021;0,032;0,01;0,0001;0,011;0,038;-696,9481192
G18-0053;430440;S013541;P18-00208-LS-S1;0;1;51,5329;m%;96,86;0,758;0,226;0,299;1,488;0,09;0,001;0,006;0;0,015;0,143;0,0026;0;0;0,0003;0;0,013;0,0019;0;0;0,0007;0,0022;0,028;0,015;0;0,011;0,039;-696,8947354
G18-0053;430440;S013541;P18-00208-LS-S1;0;1;51,6396;m%;96,87;0,741;0,225;0,301;1,493;0,089;0,001;0,006;0;0,012;0,144;0,0027;0;0;0,0004;0;0,013;0,0019;0;0;0,0008;0,0022;0,031;0,017;0;0,011;0,038;-696,8492842
G18-0053;430440;S013541;P18-00208-LS-S1;0;1;51,7641;m%;96,87;0,737;0,228;0,304;1,488;0,091;0,001;0,006;0;0,015;0,141;0,0027;0,0001;0;0,0004;0;0,014;0;0;0;0,0006;0,0022;0,03;0,018;0;0,013;0,039;-696,7965153
G18-0053;430440;S013541;P18-00208-LS-S1;0;1;51,8887;m%;96,85;0,748;0,227;0,306;1,489;0,09;0,001;0,006;0;0,016;0,145;0,0026;0;0;0,0004;0;0,013;0,0014;0;0;0,0007;0,0022;0,032;0,022;0;0,013;0,035;-696,7439891
G18-0053;430440;S013541;P18-00208-LS-S1;0;1;52,0132;m%;96,88;0,74;0,228;0,304;1,487;0,091;0,001;0,006;0;0,015;0,141;0,0026;0;0;0,0004;0;0,014;0,0009;0;0;0,0008;0,0022;0,022;0,019;0;0,012;0,036;-696,6917898
G18-0053;430440;S013541;P18-00208-LS-S1;0;1;52,1378;m%;96,88;0,722;0,229;0,301;1,498;0,091;0,001;0,005;0;0,014;0,146;0,0027;0;0;0,0004;0;0,013;0;0;0;0,0007;0,0022;0,03;0,01;0,0001;0,014;0,04;-696,6398336
G18-0053;430440;S013541;P18-00208-LS-S1;0;1;52,2623;m%;96,87;0,725;0,227;0,304;1,502;0,093;0,001;0,006;0;0,014;0,142;0,0025;0;0;0,0005;0;0,013;0,0017;0;0;0,0008;0,0022;0,034;0,013;0;0,012;0,039;-696,5882038
G18-0053;430440;S013541;P18-00208-LS-S1;0;1;52,3869;m%;96,87;0,728;0,228;0,306;1,492;0,091;0,001;0,006;0;0,013;0,145;0,0024;0;0;0,0004;0;0,013;0,0004;0;0;0,0008;0,0022;0,032;0,019;0,0001;0,012;0,036;-696,5368174
G18-0053;430440;S013541;P18-00208-LS-S1;0;1;52,4937;m%;96,89;0,721;0,228;0,309;1,49;0,091;0,001;0,005;0;0,014;0,143;0,0024;0;0;0,0004;0;0,014;0,0001;0;0;0,0007;0,0022;0,03;0,015;0;0,013;0,033;-696,4929985
G18-0053;430440;S013541;P18-00208-LS-S1;0;1;52,6182;m%;96,9;0,716;0,222;0,309;1,49;0,09;0,001;0,006;0;0,018;0,143;0,0024;0;0;0,0004;0;0,013;0;0;0;0,0007;0,0022;0,028;0,013;0;0,013;0,031;-696,4421816
G18-0053;430440;S013541;P18-00208-LS-S1;0;1;52,7429;m%;96,9;0,716;0,23;0,31;1,492;0,092;0,001;0,005;0;0,014;0,145;0,0023;0;0;0,0004;0;0,015;0,0009;0;0;0,0008;0,0022;0,022;0,008;0;0,013;0,029;-696,391568
G18-0053;430440;S013541;P18-00208-LS-S1;0;1;52,8675;m%;96,9;0,71;0,23;0,309;1,485;0,091;0,001;0,005;0;0,014;0,149;0,0021;0,0001;0;0,0005;0;0,014;0;0;0;0,0008;0,0022;0,029;0,012;0;0,013;0,029;-696,3412795
G18-0053;430440;S013541;P18-00208-LS-S1;0;1;52,9922;m%;96,89;0,707;0,223;0,314;1,488;0,093;0,001;0,005;0;0,011;0,148;0,0024;0;0;0,0004;0;0,013;0,0009;0;0;0,0008;0,0022;0,037;0,02;0;0,012;0,031;-696,2912354
G18-0053;430440;S013541;P18-00208-LS-S1;0;1;53,1167;m%;96,9;0,714;0,22;0,318;1,489;0,091;0,001;0,006;0;0,012;0,143;0,0023;0;0;0,0004;0;0,014;0,0005;0;0;0,0007;0,0022;0,026;0,011;0;0,012;0,033;-696,2415555
G18-0053;430440;S013541;P18-00208-LS-S1;0;1;53,2412;m%;96,92;0,697;0,223;0,317;1,483;0,089;0,001;0,006;0;0,015;0,144;0,0024;0;0;0,0004;0;0,014;0,0006;0;0;0,0008;0,0022;0,029;0,007;0;0,013;0,035;-696,1921593
G18-0053;430440;S013541;P18-00208-LS-S1;0;1;53,348;m%;96,92;0,688;0,227;0,319;1,479;0,092;0,001;0,005;0;0,015;0,146;0,0024;0;0;0,0004;0;0,013;0,0011;0;0;0,0008;0,0022;0,024;0,014;0;0,012;0,034;-696,1500115
G18-0053;430440;S013541;P18-00208-LS-S1;0;1;53,4726;m%;96,9;0,696;0,223;0,319;1,482;0,094;0,001;0,005;0;0,017;0,148;0,0023;0;0;0,0005;0;0,015;0,0009;0,001;0;0,0008;0,0022;0,034;0,007;0,0001;0,012;0,034;-696,1011025
G18-0053;430440;S013541;P18-00208-LS-S1;0;1;53,5972;m%;96,9;0,684;0,228;0,32;1,491;0,096;0,001;0,006;0;0,014;0,145;0,0023;0,0001;0;0,0004;0;0,014;0,0005;0;0;0,0008;0,0022;0,031;0,017;0;0,01;0,033;-696,0524771
G18-0053;430440;S013541;P18-00208-LS-S1;0;1;53,7217;m%;96,92;0,68;0,225;0,318;1,492;0,093;0,001;0,005;0;0,014;0,147;0,0025;0,0001;0;0,0004;0;0,013;0;0;0;0,0007;0,0022;0,031;0,013;0,0001;0,012;0,032;-696,0041739
G18-0053;430440;S013541;P18-00208-LS-S1;0;1;53,8463;m%;96,92;0,673;0,231;0,317;1,49;0,095;0,001;0,005;0;0,014;0,145;0,0024;0,0001;0;0,0004;0;0,014;0,0009;0;0;0,0009;0,0022;0,038;0,015;0,0001;0,013;0,023;-695,9561148
G18-0053;430440;S013541;P18-00208-LS-S1;0;1;53,9708;m%;96,91;0,68;0,23;0,319;1,486;0,092;0,001;0,006;0;0,014;0,146;0,0023;0;0;0,0003;0;0,015;0;0;0;0,0008;0,0022;0,035;0,02;0,0001;0,012;0,027;-695,908377
G18-0053;430440;S013541;P18-00208-LS-S1;0;1;54,0954;m%;96,93;0,67;0,224;0,321;1,487;0,094;0,001;0,005;0;0,015;0,142;0,0022;0;0;0,0005;0;0,015;0,0016;0;0;0,0008;0,0022;0,028;0,015;0,0002;0,012;0,032;-695,8608836
G18-0053;430440;S013541;P18-00208-LS-S1;0;1;54,2199;m%;96,92;0,677;0,226;0,325;1,488;0,094;0,001;0,005;0;0,017;0,148;0,0019;0;0;0,0005;0;0,014;0,0005;0;0;0,0009;0,0022;0,026;0,015;0,0001;0,014;0,028;-695,8137104
G18-0053;430440;S013541;P18-00208-LS-S1;0;1;54,3266;m%;96,95;0,655;0,226;0,325;1,474;0,096;0,001;0,005;0;0,016;0,145;0,0024;0;0;0,0005;0;0,013;0,0005;0;0;0,0007;0,0021;0,032;0,023;0,0002;0,013;0,023;-695,7735061
G18-0053;430440;S013541;P18-00208-LS-S1;0;1;54,4511;m%;96,94;0,655;0,229;0,328;1,482;0,094;0,001;0,006;0;0,014;0,149;0,0026;0;0;0,0005;0;0,014;0;0;0;0,0007;0,0022;0,025;0,016;0;0,015;0,029;-695,7268562
G18-0053;430440;S013541;P18-00208-LS-S1;0;1;54,5757;m%;96,95;0,639;0,229;0,327;1,482;0,097;0,001;0,005;0;0,015;0,149;0,0027;0;0;0,0004;0;0,015;0,0003;0;0;0,0008;0,0022;0,035;0,011;0,0001;0,013;0,026;-695,6804506
G18-0053;430440;S013541;P18-00208-LS-S1;0;1;54,7002;m%;96,95;0,657;0,224;0,331;1,483;0,098;0,001;0,005;0;0,016;0,146;0,0024;0;0;0,0005;0;0,013;0;0;0;0,0007;0,0022;0,032;0,011;0,0001;0,011;0,021;-695,6343635
G18-0053;430440;S013541;P18-00208-LS-S1;0;1;54,8246;m%;96,92;0,654;0,227;0,331;1,488;0,101;0,001;0,006;0;0,016;0,15;0,0026;0;0;0,0004;0;0,014;0,0003;0;0;0,0008;0,0022;0,029;0,017;0;0,012;0,024;-695,588594
G18-0053;430440;S013541;P18-00208-LS-S1;0;1;54,9491;m%;96,96;0,64;0,224;0,332;1,479;0,097;0,001;0,005;0;0,018;0,152;0,0027;0;0;0,0005;0;0,015;0,0005;0;0;0,0007;0,0022;0,027;0,006;0;0,014;0,025;-695,5430683
G18-0053;430440;S013541;P18-00208-LS-S1;0;1;55,0736;m%;96,97;0,628;0,217;0,333;1,474;0,095;0,001;0,005;0;0,018;0,15;0,0028;0;0;0,0005;0;0,014;0,001;0;0;0,0007;0,0022;0,035;0,014;0;0,012;0,023;-695,4978229
G18-0053;430440;S013541;P18-00208-LS-S1;0;1;55,1803;m%;96,96;0,63;0,226;0,334;1,482;0,098;0,001;0,006;0;0,016;0,15;0,0025;0;0;0,0005;0;0,014;0,0002;0;0;0,0008;0,0022;0,025;0,014;0;0,014;0,023;-695,4592692
G18-0053;430440;S013541;P18-00208-LS-S1;0;1;55,3047;m%;96,97;0,63;0,226;0,337;1,479;0,096;0,001;0,006;0;0,013;0,151;0,0025;0;0;0,0005;0;0,014;0,0004;0;0;0,0008;0,0022;0,027;0,01;0;0,012;0,023;-695,4145795
G18-0053;430440;S013541;P18-00208-LS-S1;0;1;55,4292;m%;96,96;0,618;0,227;0,337;1,483;0,098;0,001;0,006;0;0,013;0,147;0,0028;0;0;0,0004;0;0,015;0,001;0;0;0,0008;0,0022;0,032;0,018;0,0001;0,011;0,022;-695,3701333
G18-0053;430440;S013541;P18-00208-LS-S1;0;1;55,5536;m%;96,96;0,618;0,23;0,339;1,479;0,095;0,001;0,005;0;0,014;0,149;0,003;0;0;0,0003;0;0,014;0,0001;0;0;0,0009;0,0022;0,028;0,03;0,0001;0,013;0,017;-695,3260016
G18-0053;430440;S013541;P18-00208-LS-S1;0;1;55,6781;m%;96,96;0,618;0,228;0,339;1,479;0,099;0,001;0,005;0;0,017;0,149;0,0028;0;0;0,0004;0;0,013;0,0019;0;0;0,0007;0,0022;0,033;0,022;0,0001;0,011;0,017;-695,2821132
G18-0053;430440;S013541;P18-00208-LS-S1;0;1;55,8026;m%;96,97;0,608;0,229;0,341;1,48;0,1;0,001;0,005;0;0,017;0,15;0,0026;0;0;0,0004;0;0,015;0,0014;0;0;0,0009;0,0022;0,029;0,01;0,0001;0,012;0,022;-695,2385034
G18-0053;430440;S013541;P18-00208-LS-S1;0;1;55,9271;m%;96,98;0,601;0,228;0,342;1,486;0,098;0,001;0,005;0;0,016;0,149;0,0028;0;0;0,0004;0;0,014;0,001;0;0;0,0009;0,0022;0,031;0,008;0;0,013;0,02;-695,1951718
G18-0053;430440;S013541;P18-00208-LS-S1;0;1;56,0516;m%;96,98;0,594;0,225;0,344;1,48;0,098;0,001;0,006;0;0,017;0,156;0,0028;0;0;0,0004;0;0,015;0,0005;0;0;0,0008;0,0022;0,027;0,016;0,0001;0,013;0,02;-695,1521181
G18-0053;430440;S013541;P18-00208-LS-S1;0;1;56,1583;m%;96,99;0,586;0,222;0,344;1,482;0,097;0,001;0,006;0;0,015;0,155;0,0029;0,0001;0;0,0006;0;0,013;0;0;0;0,0008;0,0022;0,028;0,02;0,0001;0,013;0,02;-695,1154407
G18-0053;430440;S013541;P18-00208-LS-S1;0;1;56,2828;m%;96,97;0,599;0,227;0,345;1,483;0,1;0,001;0,005;0;0,016;0,152;0,0027;0;0;0,0006;0;0,014;0;0;0;0,0008;0,0022;0,025;0,03;0;0,011;0,017;-695,072902
G18-0053;430440;S013541;P18-00208-LS-S1;0;1;56,4073;m%;96,98;0,593;0,225;0,346;1,482;0,1;0,001;0,005;0;0,014;0,15;0,0026;0;0;0,0004;0;0,013;0,0002;0;0;0,0008;0,0022;0,033;0,018;0,0001;0,012;0,019;-695,0306403
G18-0053;430440;S013541;P18-00208-LS-S1;0;1;56,5317;m%;96,99;0,59;0,23;0,347;1,485;0,099;0,001;0,005;0;0,017;0,152;0,0028;0;0;0,0005;0;0,014;0,0005;0;0;0,0008;0,0022;0,031;0,006;0,0001;0,011;0,016;-694,9886886
G18-0053;430440;S013541;P18-00208-LS-S1;0;1;56,6561;m%;96,99;0,585;0,228;0,347;1,485;0,101;0,001;0,005;0;0,016;0,152;0,003;0;0;0,0005;0;0,014;0,001;0;0;0,0008;0,0022;0,03;0,013;0,0001;0,013;0,017;-694,9470126
G18-0053;430440;S013541;P18-00208-LS-S1;0;1;56,7806;m%;96,97;0,59;0,235;0,349;1,484;0,1;0,001;0,005;0;0,015;0,153;0,0027;0;0;0,0005;0;0,015;0,0002;0;0;0,0009;0,0022;0,032;0,015;0;0,015;0,013;-694,9055786
G18-0053;430440;S013541;P18-00208-LS-S1;0;1;56,905;m%;96,98;0,587;0,232;0,353;1,486;0,101;0,001;0,005;0;0,017;0,149;0,0026;0;0;0,0005;0;0,015;0,0001;0;0;0,0009;0,0022;0,03;0,015;0;0,015;0,013;-694,864453
G18-0053;430440;S013541;P18-00208-LS-S1;0;1;57,0117;m%;96,97;0,592;0,238;0,353;1,491;0,102;0,001;0,006;0;0,016;0,149;0,0026;0;0;0,0006;0;0,015;0;0;0;0,0008;0,0022;0,028;0,01;0;0,014;0,011;-694,8293975
G18-0053;430440;S013541;P18-00208-LS-S1;0;1;57,1362;m%;96,96;0,581;0,236;0,355;1,489;0,101;0,001;0,005;0;0,015;0,152;0,0028;0,0001;0;0,0005;0;0,015;0,0011;0;0;0,0009;0,0022;0,03;0,022;0;0,012;0,017;-694,7887488
G18-0053;430440;S013541;P18-00208-LS-S1;0;1;57,2607;m%;96,99;0,576;0,232;0,352;1,483;0,101;0,001;0,006;0;0,016;0,15;0,0024;0;0;0,0004;0;0,016;0;0;0;0,0008;0,0022;0,023;0,017;0;0,013;0,018;-694,7483743
G18-0053;430440;S013541;P18-00208-LS-S1;0;1;57,3852;m%;96,99;0,57;0,228;0,352;1,482;0,101;0,001;0,006;0;0,018;0,148;0,0029;0;0;0,0006;0;0,016;0,0011;0;0;0,0009;0,0022;0,031;0,015;0,0001;0,014;0,017;-694,7082735
G18-0053;430440;S013541;P18-00208-LS-S1;0;1;57,5097;m%;96,99;0,558;0,23;0,358;1,485;0,107;0;0,006;0;0,015;0,148;0,0029;0;0;0,0006;0;0,016;0,0012;0;0;0,001;0,0022;0,028;0,021;0,0001;0,013;0,014;-694,668446
G18-0053;430440;S013541;P18-00208-LS-S1;0;1;57,6342;m%;97,01;0,558;0,23;0,357;1,483;0,104;0,001;0,005;0;0,016;0,149;0,0026;0,0001;0;0,0005;0;0,016;0,0001;0;0;0,0009;0,0022;0,028;0,01;0;0,014;0,013;-694,6288913
G18-0053;430440;S013541;P18-00208-LS-S1;0;1;57,7588;m%;97,02;0,551;0,228;0,356;1,478;0,102;0,001;0,005;0;0,015;0,151;0,0025;0,0001;0;0,0006;0;0,018;0;0;0;0,0008;0,0022;0,036;0,007;0,0001;0,013;0,013;-694,5895775
G18-0053;430440;S013541;P18-00208-LS-S1;0;1;57,8833;m%;97;0,558;0,23;0,357;1,474;0,104;0,001;0,005;0;0,017;0,155;0,0026;0;0;0,0005;0;0,017;0,0006;0;0;0,0009;0,0022;0,035;0,02;0;0,011;0,013;-694,5505674
G18-0053;430440;S013541;P18-00208-LS-S1;0;1;57,9901;m%;97,01;0,557;0,231;0,363;1,479;0,104;0,001;0,006;0;0,016;0,15;0,0025;0,0001;0;0,0006;0;0,017;0,0007;0;0;0,001;0,0022;0,023;0,017;0;0,013;0,009;-694,5173196
G18-0053;430440;S013541;P18-00208-LS-S1;0;1;58,1146;m%;97,02;0,548;0,228;0,362;1,476;0,103;0,001;0,005;0;0,017;0,147;0,0024;0;0;0,0006;0;0,016;0,0003;0;0;0,001;0,0022;0,035;0,012;0,0001;0,012;0,009;-694,4788134
G18-0053;430440;S013541;P18-00208-LS-S1;0;1;58,2392;m%;97,02;0,544;0,227;0,365;1,484;0,104;0,001;0,005;0;0,016;0,149;0,0024;0;0;0,0005;0;0,016;0,0016;0;0;0,001;0,0022;0,028;0,012;0;0,012;0,01;-694,4405472
G18-0053;430440;S013541;P18-00208-LS-S1;0;1;58,3638;m%;97,01;0,536;0,231;0,366;1,476;0,104;0,001;0,005;0;0,015;0,153;0,0023;0;0;0,0005;0;0,015;0,0013;0,001;0;0,001;0,0022;0,03;0,023;0,0001;0,011;0,011;-694,4025516
G18-0053;430440;S013541;P18-00208-LS-S1;0;1;58,4883;m%;97,01;0,536;0,227;0,365;1,475;0,107;0,001;0,005;0;0,016;0,15;0,0021;0,0001;0;0,0005;0;0,016;0,0004;0;0;0,0009;0,0022;0,029;0,033;0,0001;0,012;0,012;-694,3648561
G18-0053;430440;S013541;P18-00208-LS-S1;0;1;58,6129;m%;97;0,535;0,231;0,367;1,492;0,106;0,001;0,005;0;0,017;0,154;0,0024;0;0;0,0005;0;0,016;0,0012;0;0;0,0008;0,0022;0,031;0,018;0;0,012;0,009;-694,3273998
G18-0053;430440;S013541;P18-00208-LS-S1;0;1;58,7375;m%;97,01;0,527;0,234;0,371;1,489;0,105;0,001;0,005;0;0,017;0,15;0,0026;0,0001;0;0,0005;0;0,016;0,0009;0,001;0;0,0009;0,0022;0,034;0,014;0,0001;0,011;0,004;-694,2902126
G18-0053;430440;S013541;P18-00208-LS-S1;0;1;58,8442;m%;97,02;0,524;0,236;0,373;1,479;0,102;0,001;0,005;0;0,015;0,152;0,0028;0;0;0,0005;0;0,015;0,0014;0,001;0;0,0008;0,0022;0,034;0,016;0;0,011;0,008;-694,2585811
G18-0053;430440;S013541;P18-00208-LS-S1;0;1;58,9687;m%;97,04;0,521;0,23;0,371;1,472;0,104;0,001;0,006;0;0,014;0,155;0,0027;0;0;0,0004;0;0,016;0,0008;0;0;0,0011;0,0022;0,025;0,012;0;0,014;0,011;-694,2219212
G18-0053;430440;S013541;P18-00208-LS-S1;0;1;59,0931;m%;97,04;0,513;0,235;0,371;1,475;0,104;0,001;0,005;0;0,016;0,157;0,0027;0,0001;0;0,0005;0;0,015;0;0,001;0;0,001;0,0022;0,027;0,015;0,0001;0,011;0,011;-694,1855576
G18-0053;430440;S013541;P18-00208-LS-S1;0;1;59,2177;m%;97,04;0,511;0,233;0,37;1,477;0,104;0,001;0,005;0;0,015;0,152;0,0025;0;0;0,0005;0;0,016;0;0,002;0;0,0009;0,0022;0,038;0,007;0,0001;0,012;0,006;-694,1494023
G18-0053;430440;S013541;P18-00208-LS-S1;0;1;59,3424;m%;97,03;0,514;0,23;0,369;1,473;0,107;0,001;0,006;0;0,017;0,155;0,0025;0,0001;0;0,0005;0;0,015;0;0,001;0;0,0009;0,0022;0,036;0,017;0,0001;0,014;0,013;-694,1134848
G18-0053;430440;S013541;P18-00208-LS-S1;0;1;59,467;m%;97,01;0,523;0,234;0,374;1,483;0,106;0,001;0,005;0;0,015;0,154;0,0028;0;0;0,0005;0;0,014;0;0;0;0,0009;0,0022;0,03;0,018;0,0001;0,012;0,01;-694,0778622
G18-0053;430440;S013541;P18-00208-LS-S1;0;1;59,5916;m%;97,04;0,515;0,23;0,379;1,466;0,104;0,001;0,006;0;0,016;0,157;0,0027;0,0001;0;0,0005;0;0,015;0;0;0;0,0008;0,0022;0,032;0,009;0,0001;0,012;0,01;-694,0425049
G18-0053;430440;S013541;P18-00208-LS-S1;0;1;59,6985;m%;97,03;0,515;0,231;0,376;1,474;0,107;0,001;0,005;0;0,016;0,153;0,0025;0;0;0,0005;0;0,015;0,0006;0;0;0,0008;0,0022;0,034;0,016;0,0001;0,01;0,011;-694,0123814
G18-0053;430440;S013541;P18-00208-LS-S1;0;1;59,8232;m%;97,04;0,505;0,233;0,379;1,476;0,109;0,001;0,005;0;0,016;0,155;0,0027;0;0;0,0006;0;0,015;0,0005;0;0;0,0008;0,0022;0,031;0,013;0,0001;0,012;0,006;-693,9774878
G18-0053;430440;S013541;P18-00208-LS-S1;0;1;59,9479;m%;97,05;0,498;0,23;0,382;1,469;0,109;0,001;0,006;0;0,018;0,154;0,0025;0;0;0,0004;0;0,015;0,0001;0,001;0;0,0009;0,0022;0,033;0,009;0,0001;0,013;0,003;-693,9428583
G18-0053;430440;S013541;P18-00208-LS-S1;0;1;60,0725;m%;97,05;0,493;0,232;0,382;1,474;0,107;0,001;0,006;0;0,017;0,153;0,0024;0;0;0,0005;0;0,016;0,0001;0,001;0;0,0009;0,0022;0,034;0,011;0,0001;0,013;0,008;-693,90852
G18-0053;430440;S013541;P18-00208-LS-S1;0;1;60,1972;m%;97,07;0,484;0,232;0,382;1,474;0,106;0,001;0,005;0;0,016;0,151;0,0024;0;0;0,0006;0;0,013;0,0011;0,001;0;0,0009;0,0022;0,027;0,01;0;0,012;0,007;-693,8744169
G18-0053;430440;S013541;P18-00208-LS-S1;0;1;60,3219;m%;97,06;0,479;0,234;0,383;1,47;0,107;0,001;0,005;0;0,014;0,147;0,0028;0,0001;0;0,0006;0;0,015;0,0008;0;0;0,0009;0,0022;0,039;0,021;0;0,012;0,008;-693,8405763
G18-0053;430440;S013541;P18-00208-LS-S1;0;1;60,4468;m%;97,06;0,492;0,228;0,382;1,468;0,111;0,001;0,006;0;0,016;0,155;0,0026;0,0001;0;0,0006;0;0,016;0,0001;0;0;0,001;0,0022;0,036;0,007;0,0001;0,013;0,006;-693,8069438
G18-0053;430440;S013541;P18-00208-LS-S1;0;1;60,5536;m%;97,07;0,475;0,232;0,383;1,474;0,107;0,001;0,006;0;0,017;0,156;0,0024;0,0001;0;0,0006;0;0,016;0;0;0;0,001;0,0022;0,035;0,007;0;0,012;0,007;-693,7783931
G18-0053;430440;S013541;P18-00208-LS-S1;0;1;60,6783;m%;97,06;0,477;0,232;0,387;1,471;0,109;0,001;0,005;0;0,015;0,152;0,0024;0,0001;0;0,0005;0;0,016;0;0,001;0;0,0009;0,0022;0,034;0,014;0,0002;0,013;0,011;-693,7452991
G18-0053;430440;S013541;P18-00208-LS-S1;0;1;60,8031;m%;97,05;0,477;0,23;0,391;1,473;0,109;0,001;0,005;0;0,018;0,153;0,0025;0;0;0,0005;0;0,015;0,0002;0;0;0,0009;0,0022;0,029;0,022;0,0001;0,012;0,007;-693,7124389
G18-0053;430440;S013541;P18-00208-LS-S1;0;1;60,9278;m%;97,08;0,472;0,229;0,383;1,471;0,11;0,001;0,005;0;0,014;0,152;0,0026;0;0;0,0004;0;0,016;0,0001;0;0;0,0008;0,0022;0,029;0,019;0,0001;0,011;0,004;-693,6798646
G18-0053;430440;S013541;P18-00208-LS-S1;0;1;61,0526;m%;97,06;0,462;0,229;0,385;1,47;0,112;0,001;0,006;0;0,018;0,152;0,0024;0;0;0,0004;0;0,016;0,0001;0;0;0,0009;0,0022;0,035;0,029;0;0,013;0,006;-693,6475233
G18-0053;430440;S013541;P18-00208-LS-S1;0;1;61,1774;m%;97,08;0,456;0,225;0,386;1,471;0,111;0,001;0,006;0;0,017;0,154;0,0024;0;0;0,0004;0;0,015;0,0012;0;0;0,0008;0,0022;0,037;0,013;0,0002;0,013;0,01;-693,6154405
G18-0053;430440;S013541;P18-00208-LS-S1;0;1;61,3021;m%;97,08;0,459;0,228;0,39;1,471;0,107;0;0,006;0;0,016;0,147;0,0025;0;0;0,0005;0;0,014;0,0002;0,001;0;0,0008;0,0022;0,036;0,017;0,0001;0,014;0,007;-693,583641
G18-0053;430440;S013541;P18-00208-LS-S1;0;1;61,4091;m%;97,09;0,451;0,227;0,393;1,463;0,111;0,001;0,006;0;0,017;0,149;0,0024;0,0001;0;0,0006;0;0,015;0,001;0;0;0,0008;0,0022;0,033;0,021;0;0,013;0,008;-693,55656
G18-0053;430440;S013541;P18-00208-LS-S1;0;1;61,534;m%;97,09;0,454;0,226;0,389;1,461;0,112;0,001;0,006;0;0,016;0,154;0,0025;0;0;0,0006;0;0,016;0,0022;0;0;0,001;0,0022;0,035;0,015;0,0001;0,013;0,006;-693,5251872
G18-0053;430440;S013541;P18-00208-LS-S1;0;1;61,6588;m%;97,1;0,446;0,225;0,391;1,461;0,111;0,001;0,004;0;0,017;0,151;0,003;0;0;0,0006;0;0,017;0,0004;0,001;0;0,001;0,0022;0,038;0,016;0,0002;0,014;0,003;-693,4940957
G18-0053;430440;S013541;P18-00208-LS-S1;0;1;61,7835;m%;97,11;0,444;0,226;0,393;1,46;0,11;0,001;0,005;0;0,017;0,153;0,0026;0;0;0,0006;0;0,018;0,0005;0;0;0,0008;0,0022;0,031;0,012;0,0001;0,012;0,004;-693,4632842
G18-0053;430440;S013541;P18-00208-LS-S1;0;1;61,9085;m%;97,1;0,438;0,223;0,394;1,459;0,11;0,001;0,006;0;0,018;0,155;0,0028;0;0;0,0006;0;0,016;0,0001;0;0;0,0008;0,0022;0,035;0,017;0,0001;0,013;0,007;-693,4326537
G18-0053;430440;S013541;P18-00208-LS-S1;0;1;62,0333;m%;97,08;0,445;0,225;0,395;1,464;0,112;0,001;0,006;0;0,018;0,152;0,0026;0,0002;0;0,0006;0;0,015;0,0001;0;0;0,0009;0,0022;0,036;0,022;0,0002;0,011;0,008;-693,4023264
G18-0053;430440;S013541;P18-00208-LS-S1;0;1;62,1405;m%;97,09;0,442;0,226;0,399;1,458;0,115;0,001;0,006;0;0,017;0,156;0,0023;0;0;0,0006;0;0,016;0,0007;0,001;0;0,0009;0,0022;0,035;0,012;0,0001;0,012;0,007;-693,3764783
G18-0053;430440;S013541;P18-00208-LS-S1;0;1;62,2654;m%;97,1;0,436;0,233;0,398;1,463;0,112;0,001;0,006;0;0,016;0,148;0,0022;0;0;0,0007;0;0,016;0,0006;0;0;0,0009;0,0022;0,033;0,016;0,0001;0,012;0,005;-693,3465976
G18-0053;430440;S013541;P18-00208-LS-S1;0;1;62,3903;m%;97,11;0,428;0,231;0,399;1,466;0,111;0,001;0,006;0;0,016;0,153;0,0026;0,0001;0;0,0007;0;0,016;0,0002;0,001;0;0,0009;0,0022;0,029;0,003;0,0002;0,014;0,008;-693,3169692
G18-0053;430440;S013541;P18-00208-LS-S1;0;1;62,5152;m%;97,1;0,425;0,229;0,401;1,475;0,112;0,001;0,006;0;0,017;0,151;0,0025;0;0;0,0005;0;0,016;0;0;0;0,0009;0,0022;0,036;0,008;0,0001;0,013;0,008;-693,2875926
G18-0053;430440;S013541;P18-00208-LS-S1;0;1;62,6401;m%;97,1;0,419;0,228;0,4;1,466;0,111;0,001;0,006;0;0,018;0,147;0,0025;0;0;0,0005;0;0,016;0,0002;0;0;0,0008;0,0022;0,032;0,025;0;0,014;0,007;-693,258467
G18-0053;430440;S013541;P18-00208-LS-S1;0;1;62,7651;m%;97,1;0,423;0,226;0,402;1,464;0,112;0,001;0,006;0;0,017;0,15;0,0023;0;0;0,0006;0;0,015;0,0031;0;0;0,0009;0,0022;0,034;0,018;0;0,014;0,005;-693,2295686
G18-0053;430440;S013541;P18-00208-LS-S1;0;1;62,8724;m%;97,08;0,431;0,228;0,401;1,462;0,113;0,001;0,005;0;0,019;0,153;0,0024;0;0;0,0006;0;0,016;0,0008;0;0;0,0008;0,0021;0,042;0,016;0,0002;0,014;0,008;-693,2049616
G18-0053;430440;S013541;P18-00208-LS-S1;0;1;62,9974;m%;97,09;0,425;0,228;0,405;1,461;0,112;0,001;0,005;0;0,017;0,154;0,0025;0,0002;0;0,0007;0;0,016;0,0003;0,001;0;0,0009;0,0022;0,039;0,018;0;0,016;0,007;-693,1765271
G18-0053;430440;S013541;P18-00208-LS-S1;0;1;63,1225;m%;97,09;0,424;0,226;0,404;1,464;0,111;0,001;0,005;0;0,015;0,154;0,0026;0;0;0,0006;0;0,016;0,0007;0;0;0,0009;0,0022;0,045;0,014;0,0001;0,013;0,008;-693,1483188
G18-0053;430440;S013541;P18-00208-LS-S1;0;1;63,2475;m%;97,1;0,421;0,229;0,404;1,46;0,112;0,001;0,005;0;0,015;0,152;0,0025;0;0;0,0006;0;0,016;0,0002;0;0;0,001;0,0022;0,039;0,019;0,0001;0,012;0,006;-693,1203809
G18-0053;430440;S013541;P18-00208-LS-S1;0;1;63,3725;m%;97,1;0,421;0,227;0,407;1,462;0,113;0,001;0,006;0;0,018;0,152;0,0026;0,0001;0;0,0005;0;0,016;0,0001;0;0;0,001;0,0022;0,033;0,014;0,0001;0,014;0,008;-693,0926901
G18-0053;430440;S013541;P18-00208-LS-S1;0;1;63,4975;m%;97,13;0,411;0,223;0,409;1,461;0,113;0,001;0,006;0;0,017;0,151;0,0027;0,0001;0;0,0007;0;0,015;0;0;0;0,0009;0,0022;0,036;0,005;0,0002;0,013;0,005;-693,0652456
G18-0053;430440;S013541;P18-00208-LS-S1;0;1;63,6047;m%;97,12;0,413;0,223;0,406;1,459;0,118;0,001;0,006;0;0,018;0,146;0,0028;0;0;0,0006;0;0,017;0,0001;0;0;0,0008;0,0022;0,042;0,011;0,0002;0,012;0,002;-693,0419049
G18-0053;430440;S013541;P18-00208-LS-S1;0;1;63,7299;m%;97,13;0,407;0,219;0,409;1,453;0,117;0,001;0,005;0;0,018;0,151;0,0028;0;0;0,0006;0;0,017;0,0003;0;0;0,0009;0,0022;0,035;0,014;0,0001;0,012;0,009;-693,014873
G18-0053;430440;S013541;P18-00208-LS-S1;0;1;63,855;m%;97,13;0,403;0,222;0,413;1,458;0,114;0,001;0,005;0;0,019;0,149;0,0026;0;0;0,0006;0;0,017;0,0001;0;0;0,0009;0,0022;0,029;0,012;0,0002;0,012;0,011;-692,9881073
G18-0053;430440;S013541;P18-00208-LS-S1;0;1;63,9802;m%;97,12;0,399;0,222;0,411;1,452;0,116;0,001;0,005;0;0,018;0,156;0,0026;0;0;0,0006;0;0,017;0,0001;0;0;0,001;0,0021;0,028;0,024;0;0,012;0,008;-692,9615643
G18-0053;430440;S013541;P18-00208-LS-S1;0;1;64,1053;m%;97,14;0,396;0,222;0,414;1,452;0,113;0,001;0,005;0;0,015;0,153;0,0026;0;0;0,0006;0;0,015;0;0,001;0;0,001;0,0022;0,03;0,02;0;0,012;0,004;-692,9352855
G18-0053;430440;S013541;P18-00208-LS-S1;0;1;64,2306;m%;97,14;0,398;0,226;0,412;1,451;0,115;0,001;0,005;0;0,018;0,148;0,0026;0;0;0,0006;0;0,015;0,0008;0;0;0,001;0,0021;0,031;0,013;0,0001;0,012;0,007;-692,9092075
G18-0053;430440;S013541;P18-00208-LS-S1;0;1;64,338;m%;97,14;0,398;0,225;0,412;1,451;0,115;0,001;0,005;0;0,02;0,15;0,0023;0;0;0,0006;0;0,017;0,0021;0;0;0,0009;0,0022;0,026;0,016;0,0001;0,012;0,005;-692,8870477
G18-0053;430440;S013541;P18-00208-LS-S1;0;1;64,4633;m%;97,13;0,391;0,227;0,416;1,451;0,115;0,001;0,006;0;0,019;0,149;0,0024;0;0;0,0005;0;0,017;0,0004;0;0;0,001;0,0022;0,038;0,017;0;0,012;0,01;-692,8614188
G18-0053;430440;S013541;P18-00208-LS-S1;0;1;64,5887;m%;97,14;0,389;0,228;0,417;1,449;0,116;0,001;0,005;0;0,018;0,148;0,0022;0;0;0,0006;0;0,015;0,0001;0;0;0,001;0,0022;0,033;0,017;0,0001;0,013;0,006;-692,8360103
G18-0053;430440;S013541;P18-00208-LS-S1;0;1;64,714;m%;97,13;0,392;0,224;0,417;1,453;0,113;0,001;0,005;0;0,019;0,156;0,0027;0;0;0,0007;0;0,016;0,0001;0,001;0;0,0009;0,0022;0,032;0,019;0;0,012;0,002;-692,810862
G18-0053;430440;S013541;P18-00208-LS-S1;0;1;64,8394;m%;97,14;0,387;0,227;0,415;1,459;0,115;0,001;0,006;0;0,017;0,153;0,0026;0,0001;0;0,0006;0;0,016;0;0,001;0;0,0011;0,0022;0,028;0,016;0;0,013;0,004;-692,785933
G18-0053;430440;S013541;P18-00208-LS-S1;0;1;64,9648;m%;97,14;0,385;0,229;0,419;1,457;0,117;0,001;0,005;0;0,019;0,152;0,0026;0,0001;0;0,0006;0;0,015;0;0;0;0,001;0,0022;0,023;0,017;0;0,01;0,006;-692,7612426
G18-0053;430440;S013541;P18-00208-LS-S1;0;1;65,0722;m%;97,11;0,384;0,234;0,419;1,464;0,121;0,001;0,006;0;0,021;0,15;0,0029;0;0;0,0006;0;0,015;0;0;0;0,001;0,0022;0,028;0,024;0,0001;0,013;0,007;-692,7402853
G18-0053;430440;S013541;P18-00208-LS-S1;0;1;65,1977;m%;97,1;0,379;0,234;0,423;1,468;0,118;0,001;0,005;0;0,018;0,152;0,0027;0;0;0,0006;0;0,016;0,0003;0,002;0;0,0009;0,0022;0,028;0,029;0,0001;0,011;0,006;-692,7160163
G18-0053;430440;S013541;P18-00208-LS-S1;0;1;65,323;m%;97,11;0,38;0,234;0,421;1,465;0,113;0,001;0,005;0;0,017;0,151;0,0028;0,0001;0;0,0006;0;0,016;0,0001;0,002;0;0,001;0,0022;0,037;0,014;0,0001;0,013;0,008;-692,692022
G18-0053;430440;S013541;P18-00208-LS-S1;0;1;65,4486;m%;97,11;0,384;0,234;0,422;1,462;0,119;0,001;0,006;0;0,019;0,149;0,0027;0;0;0,0007;0;0,015;0,0004;0,001;0;0,001;0,0022;0,035;0,019;0,0001;0,013;0,008;-692,6682061
G18-0053;430440;S013541;P18-00208-LS-S1;0;1;65,5741;m%;97,09;0,369;0,235;0,421;1,471;0,119;0,001;0,006;0;0,019;0,152;0,0027;0;0;0,0008;0;0,016;0,0005;0;0;0,001;0,0022;0,033;0,035;0,0001;0,015;0,009;-692,6446441
G18-0053;430440;S013541;P18-00208-LS-S1;0;1;65,6817;m%;97,1;0,373;0,239;0,42;1,475;0,116;0,001;0,006;0;0,018;0,153;0,0027;0;0;0,0007;0;0,017;0,0007;0;0;0,0012;0,0022;0,037;0,022;0,0001;0,014;0,004;-692,6246291
G18-0053;430440;S013541;P18-00208-LS-S1;0;1;65,8072;m%;97,13;0,364;0,235;0,421;1,465;0,115;0,001;0,006;0;0,019;0,153;0,0026;0;0;0,0006;0;0,018;0,0003;0;0;0,0011;0,0022;0,034;0,016;0,0001;0,012;0,004;-692,601501
G18-0053;430440;S013541;P18-00208-LS-S1;0;1;65,9327;m%;97,12;0,36;0,236;0,425;1,47;0,118;0,001;0,006;0;0,02;0,151;0,0025;0,0001;0;0,0006;0;0,018;0;0,001;0;0,0011;0,0022;0,031;0,018;0,0001;0,012;0,006;-692,5786054
G18-0053;430440;S013541;P18-00208-LS-S1;0;1;66,0584;m%;97,11;0,369;0,233;0,431;1,47;0,121;0,001;0,006;0;0,018;0,152;0,0026;0,0001;0;0,0006;0;0,016;0,0006;0,001;0;0,001;0,0022;0,035;0,015;0,0001;0,013;0,006;-692,5559054
G18-0053;430440;S013541;P18-00208-LS-S1;0;1;66,1839;m%;97,12;0,362;0,234;0,425;1,464;0,121;0,001;0,006;0;0,018;0,151;0,0025;0;0;0,0006;0;0,016;0,0003;0;0;0,001;0,0021;0,04;0,014;0,0001;0,015;0,01;-692,5334723
G18-0053;430440;S013541;P18-00208-LS-S1;0;1;66,2915;m%;97,12;0,355;0,23;0,428;1,468;0,119;0;0,006;0;0,019;0,154;0,0022;0;0;0,0006;0;0,016;0;0,001;0;0,0008;0,0022;0,037;0,017;0;0,011;0,01;-692,5144219
G18-0053;430440;S013541;P18-00208-LS-S1;0;1;66,4171;m%;97,12;0,355;0,234;0,431;1,466;0,12;0,001;0,006;0;0,018;0,154;0,0027;0;0;0,0006;0;0,015;0,0005;0,001;0;0,0009;0,0022;0,035;0,018;0,0001;0,012;0,004;-692,4923974
G18-0053;430440;S013541;P18-00208-LS-S1;0;1;66,5426;m%;97,13;0,355;0,232;0,433;1,458;0,12;0,001;0,006;0;0,018;0,149;0,0025;0;0;0,0005;0;0,017;0,0003;0,001;0;0,0009;0,0022;0,037;0,018;0,0002;0,014;0,004;-692,4706187
G18-0053;430440;S013541;P18-00208-LS-S1;0;1;66,6683;m%;97,12;0,353;0,231;0,43;1,465;0,121;0,001;0,006;0;0,018;0,148;0,0023;0;0;0,0005;0;0,016;0,0016;0,001;0;0,0009;0,0022;0,034;0,023;0;0,015;0,009;-692,4490331
G18-0053;430440;S013541;P18-00208-LS-S1;0;1;66,7939;m%;97,13;0,353;0,23;0,43;1,461;0,124;0,001;0,005;0;0,019;0,152;0,0026;0;0;0,0007;0;0,016;0;0,001;0;0,001;0,0022;0,037;0,014;0,0001;0,015;0,006;-692,4276915
G18-0053;430440;S013541;P18-00208-LS-S1;0;1;66,9017;m%;97,14;0,356;0,225;0,435;1,459;0,122;0,001;0,005;0;0,018;0,151;0,0023;0;0;0,0006;0;0,015;0,0002;0;0;0,0011;0,0022;0,03;0,012;0,0002;0,015;0,007;-692,4095545
G18-0053;430440;S013541;P18-00208-LS-S1;0;1;67,0274;m%;97,14;0,356;0,227;0,434;1,464;0,124;0,001;0,006;0;0,018;0,151;0,0024;0;0;0,0006;0;0,016;0,0001;0,001;0;0,001;0,0022;0,023;0,018;0,0001;0,015;0,004;-692,3886151
G18-0053;430440;S013541;P18-00208-LS-S1;0;1;67,1532;m%;97,15;0,35;0,226;0,435;1,449;0,12;0,001;0,006;0;0,019;0,154;0,0029;0;0;0,0006;0;0,016;0,0002;0;0;0,001;0,0022;0,033;0,02;0,0001;0,013;0,003;-692,3678838
G18-0053;430440;S013541;P18-00208-LS-S1;0;1;67,2789;m%;97,16;0,342;0,227;0,435;1,452;0,121;0,001;0,005;0;0,017;0,152;0,0023;0,0001;0;0,0005;0;0,016;0,001;0;0;0,001;0,0021;0,031;0,02;0,0001;0,014;0,004;-692,3473926
G18-0053;430440;S013541;P18-00208-LS-S1;0;1;67,4046;m%;97,15;0,348;0,227;0,435;1,455;0,122;0,001;0,005;0;0,019;0,152;0,0025;0,0001;0;0,0006;0;0,016;0,0003;0;0;0,0009;0,0021;0,029;0,015;0;0,011;0,006;-692,327124
G18-0053;430440;S013541;P18-00208-LS-S1;0;1;67,5124;m%;97,17;0,347;0,223;0,434;1,449;0,119;0,001;0,005;0;0,017;0,15;0,0022;0;0;0,0006;0;0,017;0,0004;0,001;0;0,0009;0,0022;0,035;0,012;0,0001;0,012;0,006;-692,3099183
G18-0053;430440;S013541;P18-00208-LS-S1;0;1;67,6383;m%;97,15;0,349;0,226;0,432;1,446;0,121;0,001;0,006;0;0,019;0,151;0,0025;0,0001;0;0,0006;0;0,016;0,0009;0,001;0;0,001;0,0021;0,034;0,017;0,0001;0,012;0,007;-692,2900294
G18-0053;430440;S013541;P18-00208-LS-S1;0;1;67,7641;m%;97,15;0,343;0,222;0,437;1,445;0,122;0,001;0,005;0;0,019;0,152;0,0026;0;0;0,0006;0;0,017;0,0003;0;0;0,001;0,0021;0,038;0,022;0;0,012;0,008;-692,2703766
G18-0053;430440;S013541;P18-00208-LS-S1;0;1;67,8899;m%;97,17;0,341;0,217;0,437;1,446;0,119;0,001;0,006;0;0,02;0,146;0,0025;0;0;0,0006;0;0,017;0,0001;0;0;0,0011;0,0022;0,032;0,023;0,0002;0,014;0,005;-692,2509432
G18-0053;430440;S013541;P18-00208-LS-S1;0;1;68,0158;m%;97,17;0,331;0,223;0,436;1,444;0,124;0,001;0,006;0;0,021;0,149;0,0028;0;0;0,0005;0;0,017;0,0002;0,001;0;0,001;0,0022;0,032;0,016;0,0001;0,013;0,005;-692,231713
G18-0053;430440;S013541;P18-00208-LS-S1;0;1;68,1237;m%;97,18;0,328;0,221;0,44;1,448;0,123;0,001;0,005;0;0,019;0,152;0,0028;0;0;0,0005;0;0,016;0,0005;0,001;0;0,0009;0,0022;0,027;0,014;0,0001;0,013;0,006;-692,2154054
G18-0053;430440;S013541;P18-00208-LS-S1;0;1;68,2496;m%;97,17;0,328;0,222;0,444;1,454;0,122;0,001;0,005;0;0,017;0,149;0,0027;0;0;0,0006;0;0,016;0,0001;0,001;0;0,001;0,0022;0,029;0,011;0,0001;0,012;0,007;-692,1965789
G18-0053;430440;S013541;P18-00208-LS-S1;0;1;68,3755;m%;97,17;0,322;0,225;0,438;1,454;0,126;0,001;0,005;0;0,019;0,151;0,0026;0;0;0,0007;0;0,016;0,0002;0,001;0;0,0011;0,0022;0,03;0,021;0,0002;0,011;0,006;-692,1779684
G18-0053;430440;S013541;P18-00208-LS-S1;0;1;68,5015;m%;97,18;0,326;0,225;0,441;1,448;0,124;0,001;0,005;0;0,015;0,146;0,0025;0;0;0,0006;0;0,016;0;0,001;0;0,0009;0,0022;0,025;0,015;0,0002;0,014;0,007;-692,1595584
G18-0053;430440;S013541;P18-00208-LS-S1;0;1;68,6273;m%;97,19;0,322;0,224;0,444;1,45;0,123;0,001;0,005;0;0,017;0,147;0,0027;0;0;0,0006;0;0,016;0,0006;0,001;0;0,001;0,0022;0,028;0,01;0,0001;0,012;0,006;-692,1413915
G18-0053;430440;S013541;P18-00208-LS-S1;0;1;68,7352;m%;97,17;0,324;0,226;0,447;1,444;0,126;0,001;0,005;0;0,017;0,151;0,0026;0;0;0,0006;0;0,017;0,001;0,002;0;0,001;0,0021;0,033;0,009;0,0002;0,01;0,007;-692,1259791
G18-0053;430440;S013541;P18-00208-LS-S1;0;1;68,8612;m%;97,18;0,322;0,225;0,443;1,44;0,124;0,001;0,006;0;0,019;0,147;0,0024;0;0;0,0006;0;0,017;0,001;0,002;0;0,0012;0,0021;0,034;0,018;0;0,013;0,004;-692,1081786
G18-0053;430440;S013541;P18-00208-LS-S1;0;1;68,9872;m%;97,19;0,318;0,22;0,445;1,441;0,124;0,001;0,005;0;0,018;0,151;0,0027;0;0;0,0007;0;0,016;0,0009;0,001;0;0,0011;0,0021;0,034;0,011;0,0002;0,012;0,004;-692,0905898
G18-0053;430440;S013541;P18-00208-LS-S1;0;1;69,1133;m%;97,19;0,313;0,227;0,443;1,446;0,126;0,001;0,005;0;0,018;0,154;0,0028;0;0;0,0007;0;0,016;0;0,001;0;0,0009;0,0022;0,029;0,01;0,0002;0,013;0,003;-692,0731978
G18-0053;430440;S013541;P18-00208-LS-S1;0;1;69,2211;m%;97,18;0,309;0,225;0,446;1,437;0,127;0,001;0,006;0;0,018;0,152;0,0029;0;0;0,0006;0;0,016;0;0,001;0;0,001;0,0021;0,037;0,013;0,0001;0,014;0,007;-692,0584964
G18-0053;430440;S013541;P18-00208-LS-S1;0;1;69,3471;m%;97,17;0,316;0,225;0,446;1,446;0,126;0,001;0,006;0;0,018;0,152;0,0022;0;0;0,0006;0;0,017;0;0;0;0,0012;0,0021;0,031;0,019;0,0001;0,012;0,008;-692,0415066
G18-0053;430440;S013541;P18-00208-LS-S1;0;1;69,4731;m%;97,17;0,308;0,226;0,448;1,444;0,127;0,001;0,005;0;0,019;0,151;0,0021;0;0;0,0007;0;0,017;0,0007;0,001;0;0,0012;0,0021;0,036;0,016;0,0001;0,013;0,01;-692,0247245
G18-0053;430440;S013541;P18-00208-LS-S1;0;1;69,5991;m%;97,17;0,31;0,225;0,448;1,444;0,129;0,001;0,005;0;0,018;0,153;0,0024;0;0;0,0006;0;0,016;0,0002;0,003;0;0,001;0,0021;0,037;0,017;0,0001;0,012;0,004;-692,0081492
G18-0053;430440;S013541;P18-00208-LS-S1;0;1;69,7253;m%;97,18;0,311;0,224;0,447;1,448;0,13;0,001;0,005;0;0,019;0,148;0,0023;0;0;0,0006;0;0,017;0,0001;0,001;0;0,001;0,0022;0,038;0,013;0,0002;0,012;0,001;-691,991754
G18-0053;430440;S013541;P18-00208-LS-S1;0;1;69,8333;m%;97,19;0,311;0,222;0,448;1,451;0,129;0,001;0,005;0;0,018;0,149;0,0022;0;0;0,0006;0;0,017;0,0003;0;0;0,0011;0,0022;0,03;0,012;0,0001;0,011;0,001;-691,9778863
G18-0053;430440;S013541;P18-00208-LS-S1;0;1;69,9594;m%;97,2;0,298;0,223;0,448;1,438;0,125;0,001;0,006;0;0,016;0,151;0,0024;0;0;0,0007;0;0,018;0,0001;0;0;0,0011;0,0021;0,039;0,018;0,0001;0,012;0,003;-691,961884
G18-0053;430440;S013541;P18-00208-LS-S1;0;1;70,0854;m%;97,16;0,305;0,229;0,452;1,447;0,127;0,001;0,006;0;0,019;0,151;0,0024;0;0;0,0007;0;0,016;0,0004;0,001;0;0,001;0,0021;0,04;0,021;0,0001;0,014;0,005;-691,9460975
G18-0053;430440;S013541;P18-00208-LS-S1;0;1;70,2115;m%;97,19;0,302;0,224;0,453;1,441;0,127;0,001;0,006;0;0,019;0,148;0,0024;0,0001;0;0,0007;0;0,016;0,0017;0,001;0;0,001;0,0021;0,028;0,016;0,0001;0,012;0,006;-691,9305005
G18-0053;430440;S013541;P18-00208-LS-S1;0;1;70,3196;m%;97,2;0,303;0,224;0,451;1,443;0,129;0,001;0,005;0;0,018;0,156;0,0024;0;0;0,0007;0;0,017;0,0003;0,001;0;0,0011;0,0022;0,031;0,003;0,0001;0,01;0,005;-691,91729
G18-0053;430440;S013541;P18-00208-LS-S1;0;1;70,4457;m%;97,18;0,31;0,221;0,454;1,446;0,128;0,001;0,006;0;0,017;0,151;0,0024;0;0;0,0007;0;0,018;0,0001;0,001;0;0,0011;0,0021;0,034;0,011;0,0001;0,013;0,006;-691,9020659
G18-0053;430440;S013541;P18-00208-LS-S1;0;1;70,5718;m%;97,19;0,3;0,22;0,45;1,444;0,126;0,001;0,006;0;0,019;0,152;0,0024;0;0;0,0007;0;0,017;0,0002;0;0;0,0011;0,0022;0,039;0,01;0,0001;0,013;0,008;-691,8870409
G18-0053;430440;S013541;P18-00208-LS-S1;0;1;70,6979;m%;97,18;0,303;0,227;0,454;1,433;0,131;0,001;0,006;0;0,016;0,152;0,0023;0;0;0,0007;0;0,017;0;0;0;0,001;0,0021;0,031;0,013;0,0003;0,013;0,011;-691,8722143
G18-0053;430440;S013541;P18-00208-LS-S1;0;1;70,824;m%;97,17;0,299;0,227;0,456;1,436;0,132;0,001;0,005;0;0,017;0,154;0,0025;0;0;0,0007;0;0,016;0,0002;0,001;0;0,0011;0,0022;0,035;0,022;0,0001;0,013;0,009;-691,8575848
G18-0053;430440;S013541;P18-00208-LS-S1;0;1;70,9322;m%;97,18;0,297;0,22;0,457;1,436;0,131;0,001;0,006;0;0,019;0,147;0,0026;0;0;0,0006;0;0,017;0,0009;0,001;0;0,0011;0,0022;0,039;0,025;0,0001;0,014;0,008;-691,8451884
G18-0053;430440;S013541;P18-00208-LS-S1;0;1;71,0583;m%;97,18;0,292;0,218;0,455;1,448;0,131;0,001;0,006;0;0,017;0,147;0,0025;0;0;0,0005;0;0,016;0,001;0,002;0;0,001;0,0022;0,036;0,019;0,0001;0,015;0,011;-691,8309225
G18-0053;430440;S013541;P18-00208-LS-S1;0;1;71,1845;m%;97,18;0,29;0,224;0,455;1,444;0,13;0,001;0,005;0;0,018;0,15;0,0022;0;0;0,0007;0;0,016;0,0004;0,002;0;0,0012;0,0022;0,04;0,016;0,0002;0,011;0,006;-691,8168398
G18-0053;430440;S013541;P18-00208-LS-S1;0;1;71,3107;m%;97,2;0,288;0,222;0,458;1,438;0,127;0,001;0,005;0;0,018;0,148;0,0021;0;0;0,0007;0;0,016;0,0005;0,003;0;0,001;0,0022;0,036;0,02;0,0001;0,013;0,003;-691,8029505
G18-0053;430440;S013541;P18-00208-LS-S1;0;1;71,4189;m%;97,17;0,293;0,226;0,46;1,448;0,13;0,001;0,005;0;0,02;0,152;0,0021;0;0;0,0006;0;0,017;0,0018;0,002;0;0,0012;0,0021;0,036;0,016;0,0001;0,013;0,001;-691,7911956
G18-0053;430440;S013541;P18-00208-LS-S1;0;1;71,5452;m%;97,17;0,292;0,224;0,46;1,452;0,128;0,001;0,006;0;0,019;0,152;0,0022;0;0;0,0006;0;0,018;0,001;0,001;0;0,0011;0,0021;0,034;0,022;0,0001;0,013;0,001;-691,7776522
G18-0053;430440;S013541;P18-00208-LS-S1;0;1;71,6715;m%;97,19;0,279;0,226;0,461;1,442;0,132;0,001;0,005;0;0,019;0,15;0,0025;0;0;0,0007;0;0,016;0,0015;0,002;0;0,001;0,0021;0,032;0,014;0,0002;0,014;0,005;-691,7642996
G18-0053;430440;S013541;P18-00208-LS-S1;0;1;71,7978;m%;97,19;0,284;0,231;0,461;1,442;0,131;0,001;0,005;0;0,019;0,151;0,0027;0;0;0,0008;0;0,016;0,0018;0,001;0;0,0011;0,0021;0,034;0,005;0,0002;0,015;0,008;-691,7511367
G18-0053;430440;S013541;P18-00208-LS-S1;0;1;71,924;m%;97,18;0,288;0,231;0,463;1,44;0,129;0,001;0,006;0;0,016;0,154;0,0026;0;0;0,0007;0;0,015;0,0019;0,002;0;0,0011;0,0022;0,036;0,01;0,0001;0,013;0,007;-691,7381726
G18-0053;430440;S013541;P18-00208-LS-S1;0;1;72,0323;m%;97,18;0,283;0,231;0,461;1,447;0,128;0,001;0,006;0;0,018;0,156;0,0024;0;0;0,0007;0;0,016;0,0011;0;0;0,0011;0,0022;0,037;0,012;0,0002;0,012;0,004;-691,7271966
G18-0053;430440;S013541;P18-00208-LS-S1;0;1;72,1585;m%;97,17;0,288;0,229;0,464;1,442;0,13;0,001;0,005;0;0,019;0,156;0,0026;0;0;0,0008;0;0,018;0,0016;0,001;0;0,001;0,0022;0,028;0,022;0,0001;0,014;0,005;-691,7145796
G18-0053;430440;S013541;P18-00208-LS-S1;0;1;72,285;m%;97,16;0,283;0,227;0,465;1,438;0,132;0,001;0,006;0;0,019;0,154;0,0025;0,0001;0;0,0007;0;0,016;0,0007;0;0;0,001;0,0021;0,034;0,034;0,0001;0,012;0,009;-691,7021185
G18-0053;430440;S013541;P18-00208-LS-S1;0;1;72,4114;m%;97,17;0,289;0,226;0,463;1,441;0,132;0,001;0,006;0;0,017;0,153;0,0028;0;0;0,0006;0;0,017;0,0006;0;0;0,0011;0,0022;0,036;0,018;0,0001;0,013;0,007;-691,6898521
