Repository: MajPaji/G17-0024

File: ecorr_raw_data.csv (part 28 of 29)
Proj no.;TO no.;Coil no.;Sample no.;WS;Brazed;Depth [μm];Unit;Al;Si;Fe;Cu;Mn;Mg;Cr;Ni-L;Ni-H;Zn;Ti;B;Be;Bi;Ca;Cd;Ga;Hg;In;Li;Na;P;Pb;Sn;Sr;V;Zr;
G18-0053;430440;S013541;P18-00208-LS-S1;0;1;72,5197;m%;97,17;0,285;0,229;0,468;1,442;0,132;0,001;0,005;0;0,019;0,152;0,0024;0;0;0,0007;0;0,017;0,0009;0,001;0;0,001;0,0022;0,033;0,02;0,0002;0,014;0,003;-691,6794884
G18-0053;430440;S013541;P18-00208-LS-S1;0;1;72,6462;m%;97,15;0,29;0,231;0,465;1,448;0,132;0,001;0,005;0;0,018;0,156;0,0026;0;0;0,0006;0;0,016;0,0008;0;0;0,0009;0,0021;0,032;0,028;0,0002;0,013;0,007;-691,6675528
G18-0053;430440;S013541;P18-00208-LS-S1;0;1;72,7728;m%;97,16;0,284;0,23;0,466;1,45;0,13;0,001;0,005;0;0,02;0,156;0,0025;0;0;0,0007;0;0,016;0,0024;0;0;0,0011;0,0021;0,026;0,025;0,0002;0,013;0,007;-691,65579
G18-0053;430440;S013541;P18-00208-LS-S1;0;1;72,8994;m%;97,19;0,274;0,223;0,465;1,45;0,131;0,001;0,005;0;0,019;0,155;0,0023;0;0;0,0007;0;0,016;0,0004;0;0;0,0011;0,0021;0,032;0,017;0;0,012;0,007;-691,6442083
G18-0053;430440;S013541;P18-00208-LS-S1;0;1;73,0078;m%;97,19;0,278;0,221;0,466;1,454;0,132;0,001;0,005;0;0,02;0,151;0,0021;0;0;0,0006;0;0,016;0,0002;0;0;0,0012;0,0022;0,029;0,009;0,0002;0,013;0,007;-691,6344347
G18-0053;430440;S013541;P18-00208-LS-S1;0;1;73,1344;m%;97,2;0,28;0,222;0,468;1,438;0,13;0,001;0,006;0;0,019;0,146;0,0023;0;0;0,0006;0;0,016;0,0001;0,001;0;0,0011;0,0022;0,039;0,016;0,0001;0,013;0,004;-691,6231863
G18-0053;430440;S013541;P18-00208-LS-S1;0;1;73,2608;m%;97,22;0,271;0,224;0,468;1,43;0,133;0,001;0,005;0;0,017;0,149;0,0023;0;0;0,0008;0;0,016;0,0008;0,003;0;0,0011;0,0021;0,029;0,01;0,0001;0,015;0,002;-691,6121333
G18-0053;430440;S013541;P18-00208-LS-S1;0;1;73,3874;m%;97,2;0,274;0,225;0,467;1,429;0,132;0,001;0,006;0;0,015;0,151;0,0022;0,0001;0;0,0007;0;0,017;0,0005;0,001;0;0,0012;0,0021;0,035;0,026;0,0001;0,013;0,004;-691,6012395
G18-0053;430440;S013541;P18-00208-LS-S1;0;1;73,4957;m%;97,21;0,273;0,22;0,468;1,426;0,134;0,001;0,006;0;0,018;0,15;0,0023;0;0;0,0006;0;0,015;0,0006;0,002;0;0,0011;0,0021;0,037;0,019;0,0001;0,014;0,001;-691,5920599
G18-0053;430440;S013541;P18-00208-LS-S1;0;1;73,6222;m%;97,2;0,275;0,225;0,47;1,435;0,137;0,001;0,006;0;0,02;0,151;0,0022;0,0001;0;0,0006;0;0,016;0;0,001;0;0,0011;0,0022;0,033;0,007;0,0001;0,013;0,006;-691,5814997
G18-0053;430440;S013541;P18-00208-LS-S1;0;1;73,7487;m%;97,21;0,266;0,223;0,469;1,434;0,133;0,001;0,006;0;0,019;0,152;0,0021;0;0;0,0006;0;0,017;0,0002;0,001;0;0,0012;0,0021;0,034;0,015;0,0002;0,013;0,003;-691,5711129
G18-0053;430440;S013541;P18-00208-LS-S1;0;1;73,8752;m%;97,2;0,27;0,214;0,472;1,432;0,137;0,001;0,005;0;0,018;0,152;0,0022;0;0;0,0007;0;0,017;0,0002;0,001;0;0,001;0,0021;0,036;0,015;0,0001;0,013;0,005;-691,5608985
G18-0053;430440;S013541;P18-00208-LS-S1;0;1;73,9837;m%;97,2;0,273;0,218;0,471;1,429;0,135;0,001;0,005;0;0,019;0,156;0,0026;0,0001;0;0,0007;0;0,018;0,0003;0;0;0,001;0,0021;0,033;0,019;0,0002;0,015;0,001;-691,5522739
G18-0053;430440;S013541;P18-00208-LS-S1;0;1;74,1103;m%;97,19;0,271;0,219;0,47;1,435;0,134;0,001;0,005;0;0,017;0,157;0,0027;0,0001;0;0,0005;0;0,016;0;0,002;0;0,0011;0,0022;0,037;0,02;0,0003;0,015;0,005;-691,5423689
G18-0053;430440;S013541;P18-00208-LS-S1;0;1;74,2369;m%;97,2;0,265;0,218;0,47;1,433;0,132;0,001;0,005;0;0,018;0,152;0,0025;0,0001;0;0,0007;0;0,016;0;0,001;0;0,0012;0,0021;0,039;0,023;0,0001;0,013;0,007;-691,5326333
G18-0053;430440;S013541;P18-00208-LS-S1;0;1;74,3637;m%;97,2;0,267;0,217;0,47;1,43;0,134;0,001;0,005;0;0,02;0,159;0,0025;0;0;0,0007;0;0,017;0;0,001;0;0,0011;0,0022;0,038;0,02;0,0003;0,013;0,004;-691,523051
G18-0053;430440;S013541;P18-00208-LS-S1;0;1;74,4723;m%;97,19;0,263;0,222;0,475;1,432;0,135;0,001;0,005;0;0,02;0,158;0,0024;0;0;0,0007;0;0,018;0;0,001;0;0,001;0,0021;0,032;0,027;0,0001;0,013;0;-691,5149774
G18-0053;430440;S013541;P18-00208-LS-S1;0;1;74,599;m%;97,2;0,266;0,219;0,471;1,426;0,138;0,001;0,006;0;0,02;0,153;0,0025;0;0;0,0007;0;0,017;0;0,001;0;0,0011;0,0021;0,028;0,027;0,0001;0,013;0,006;-691,5057127
G18-0053;430440;S013541;P18-00208-LS-S1;0;1;74,7257;m%;97,2;0,264;0,22;0,477;1,439;0,136;0,001;0,006;0;0,018;0,153;0,0025;0;0;0,0007;0;0,018;0,0004;0;0;0,0011;0,0022;0,028;0,019;0,0001;0,015;0,005;-691,4966134
G18-0053;430440;S013541;P18-00208-LS-S1;0;1;74,8525;m%;97,2;0,262;0,22;0,48;1,428;0,136;0,001;0,006;0;0,018;0,153;0,0024;0;0;0,0006;0;0,018;0;0,001;0;0,0012;0,0022;0,032;0,024;0,0001;0,015;0,004;-691,4876713
G18-0053;430440;S013541;P18-00208-LS-S1;0;1;74,9611;m%;97,2;0,263;0,219;0,479;1,439;0,135;0,001;0,006;0;0,018;0,146;0,0024;0;0;0,0007;0;0,018;0,0004;0,001;0;0,0011;0,0022;0,044;0,012;0,0002;0,011;0,003;-691,4801425
G18-0053;430440;S013541;P18-00208-LS-S1;0;1;75,0879;m%;97,18;0,263;0,227;0,481;1,435;0,138;0,001;0,005;0;0,018;0,149;0,0024;0;0;0,0006;0;0,018;0;0;0;0,0012;0,0021;0,036;0,024;0,0002;0,013;0,005;-691,4715027
G18-0053;430440;S013541;P18-00208-LS-S1;0;1;75,2147;m%;97,19;0,27;0,229;0,479;1,434;0,136;0,001;0,006;0;0,018;0,151;0,0026;0;0;0,0007;0;0,017;0,0002;0;0;0,0012;0,0021;0,029;0,015;0,0001;0,013;0,006;-691,463024
G18-0053;430440;S013541;P18-00208-LS-S1;0;1;75,3416;m%;97,2;0,266;0,226;0,477;1,434;0,135;0,001;0,006;0;0,019;0,147;0,0027;0;0;0,0007;0;0,017;0,0001;0,001;0;0,0011;0,0021;0,027;0,016;0,0001;0,013;0,005;-691,454699
G18-0053;430440;S013541;P18-00208-LS-S1;0;1;75,4504;m%;97,19;0,259;0,226;0,479;1,436;0,139;0,001;0,006;0;0,022;0,152;0,0023;0;0;0,0006;0;0,016;0,0001;0,001;0;0,0011;0,0021;0,025;0,028;0,0002;0,013;0,006;-691,4476881
G18-0053;430440;S013541;P18-00208-LS-S1;0;1;75,5774;m%;97,2;0,258;0,222;0,477;1,436;0,137;0,001;0,006;0;0,021;0,152;0,0022;0;0;0,0007;0;0,016;0,0003;0,001;0;0,0011;0,0021;0,028;0,02;0,0001;0,013;0,004;-691,4396514
G18-0053;430440;S013541;P18-00208-LS-S1;0;1;75,7045;m%;97,2;0,258;0,225;0,476;1,443;0,137;0,001;0,006;0;0,018;0,15;0,0027;0;0;0,0007;0;0,017;0,001;0,001;0;0,0012;0,0021;0,029;0,021;0;0,012;0,001;-691,4317659
G18-0053;430440;S013541;P18-00208-LS-S1;0;1;75,8314;m%;97,2;0,252;0,229;0,482;1,438;0,137;0,001;0,005;0;0,018;0,152;0,0024;0;0;0,0006;0;0,016;0,0001;0,002;0;0,0011;0,0021;0,03;0,015;0,0001;0,015;0,001;-691,4240488
G18-0053;430440;S013541;P18-00208-LS-S1;0;1;75,9404;m%;97,19;0,256;0,228;0,48;1,435;0,139;0,001;0,006;0;0,02;0,153;0,0024;0;0;0,0007;0;0,017;0,0004;0,001;0;0,0011;0,0021;0,036;0,014;0,0001;0,015;0,007;-691,4175438
G18-0053;430440;S013541;P18-00208-LS-S1;0;1;76,0675;m%;97,2;0,251;0,225;0,48;1,43;0,14;0,001;0,005;0;0,021;0,15;0,0023;0;0;0,0007;0;0,017;0,0003;0,001;0;0,0011;0,0021;0,037;0,014;0,0002;0,013;0,007;-691,4101019
G18-0053;430440;S013541;P18-00208-LS-S1;0;1;76,1946;m%;97,19;0,255;0,225;0,481;1,44;0,135;0,001;0,005;0;0,019;0,154;0,0026;0;0;0,0007;0;0,017;0,0002;0,001;0;0,0012;0,0021;0,034;0,023;0,0001;0,012;0,005;-691,4028129
G18-0053;430440;S013541;P18-00208-LS-S1;0;1;76,3035;m%;97,2;0,262;0,223;0,48;1,436;0,134;0,001;0,006;0;0,018;0,15;0,0023;0;0;0,0006;0;0,018;0,0007;0;0;0,0012;0,0022;0,033;0,017;0,0001;0,013;0,005;-691,3966886
G18-0053;430440;S013541;P18-00208-LS-S1;0;1;76,4306;m%;97,18;0,259;0,227;0,484;1,437;0,136;0,001;0,005;0;0,019;0,15;0,0025;0;0;0,0006;0;0,018;0,0011;0,001;0;0,0011;0,0022;0,042;0,02;0,0001;0,013;0,003;-691,3896808
G18-0053;430440;S013541;P18-00208-LS-S1;0;1;76,5576;m%;97,18;0,257;0,227;0,487;1,442;0,14;0,001;0,005;0;0,017;0,15;0,003;0,0001;0;0,0007;0;0,017;0,0002;0,001;0;0,0011;0,0021;0,037;0,017;0,0002;0,012;0,004;-691,382828
G18-0053;430440;S013541;P18-00208-LS-S1;0;1;76,6847;m%;97,19;0,257;0,229;0,483;1,437;0,14;0,001;0,005;0;0,017;0,15;0,0029;0;0;0,0007;0;0,016;0;0,001;0;0,0012;0,0021;0,037;0,018;0,0001;0,012;0,004;-691,3761184
G18-0053;430440;S013541;P18-00208-LS-S1;0;1;76,7937;m%;97,18;0,253;0,232;0,483;1,444;0,143;0,001;0,005;0;0,019;0,148;0,003;0;0;0,0006;0;0,018;0,0006;0,001;0;0,0011;0,0021;0,03;0,021;0,0001;0,012;0,006;-691,3704817
G18-0053;430440;S013541;P18-00208-LS-S1;0;1;76,9208;m%;97,18;0,253;0,231;0,483;1,435;0,14;0,001;0,005;0;0,019;0,152;0,0028;0;0;0,0007;0;0,016;0,0003;0,002;0;0,0012;0,0021;0,04;0,019;0,0002;0,015;0,004;-691,364045
G18-0053;430440;S013541;P18-00208-LS-S1;0;1;77,0479;m%;97,18;0,25;0,227;0,485;1,435;0,14;0,001;0,005;0;0,02;0,15;0,0029;0;0;0,0006;0;0,017;0,0001;0,001;0;0,0012;0,0021;0,04;0,022;0,0001;0,012;0,006;-691,3577535
G18-0053;430440;S013541;P18-00208-LS-S1;0;1;77,1569;m%;97,19;0,258;0,225;0,485;1,434;0,139;0,001;0,005;0;0,02;0,15;0,003;0;0;0,0006;0;0,016;0,0001;0,002;0;0,0012;0,0021;0,042;0,007;0,0002;0,011;0,006;-691,3524727
G18-0053;430440;S013541;P18-00208-LS-S1;0;1;77,2843;m%;97,18;0,253;0,231;0,484;1,441;0,139;0,001;0,006;0;0,019;0,149;0,0029;0;0;0,0007;0;0,016;0,0003;0,002;0;0,0012;0,0021;0,04;0,013;0,0002;0,011;0,005;-691,3464338
G18-0053;430440;S013541;P18-00208-LS-S1;0;1;77,4116;m%;97,17;0,252;0,236;0,487;1,45;0,138;0,001;0,005;0;0,02;0,152;0,0028;0;0;0,0007;0;0,017;0,0004;0,002;0;0,0011;0,0022;0,034;0,015;0,0001;0,011;0,004;-691,3405421
G18-0053;430440;S013541;P18-00208-LS-S1;0;1;77,5391;m%;97,17;0,254;0,231;0,488;1,446;0,137;0,001;0,006;0;0,021;0,148;0,003;0;0;0,0007;0;0,017;0;0;0;0,0012;0,0021;0,034;0,02;0,0002;0,012;0,004;-691,3347825
G18-0053;430440;S013541;P18-00208-LS-S1;0;1;77,6484;m%;97,17;0,251;0,235;0,485;1,448;0,138;0,001;0,006;0;0,02;0,151;0,0028;0;0;0,0007;0;0,017;0;0,001;0;0,0012;0,0021;0,04;0,016;0,0002;0,013;0,002;-691,329957
G18-0053;430440;S013541;P18-00208-LS-S1;0;1;77,7759;m%;97,16;0,247;0,239;0,485;1,451;0,137;0,001;0,005;0;0,019;0,15;0,0031;0,0001;0;0,0007;0;0,018;0,0002;0,001;0;0,0011;0,0021;0,045;0,021;0,0002;0,012;0,007;-691,3244573
G18-0053;430440;S013541;P18-00208-LS-S1;0;1;77,9034;m%;97,17;0,25;0,234;0,49;1,438;0,14;0,001;0,005;0;0,02;0,15;0,0027;0;0;0,0007;0;0,018;0,0005;0,001;0;0,0011;0,0021;0,041;0,016;0,0001;0,012;0,004;-691,3190958
G18-0053;430440;S013541;P18-00208-LS-S1;0;1;78,0127;m%;97,17;0,249;0,236;0,488;1,45;0,144;0,001;0,005;0;0,019;0,149;0,0028;0;0;0,0007;0;0,017;0;0,002;0;0,0013;0,0021;0,035;0,013;0,0001;0,011;0,004;-691,3146088
G18-0053;430440;S013541;P18-00208-LS-S1;0;1;78,1401;m%;97,17;0,251;0,239;0,489;1,446;0,142;0,001;0,005;0;0,021;0,147;0,0025;0;0;0,0006;0;0,016;0;0,002;0;0,0012;0,0022;0,035;0,011;0,0002;0,011;0,01;-691,3095048
G18-0053;430440;S013541;P18-00208-LS-S1;0;1;78,2675;m%;97,17;0,244;0,234;0,488;1,446;0,141;0,001;0,006;0;0,019;0,149;0,0027;0,0001;0;0,0007;0;0,016;0;0,002;0;0,0012;0,0021;0,038;0,019;0,0001;0,012;0,007;-691,3045354
G18-0053;430440;S013541;P18-00208-LS-S1;0;1;78,395;m%;97,17;0,247;0,236;0,49;1,449;0,14;0,001;0,005;0;0,018;0,151;0,0028;0;0;0,0007;0;0,016;0,0001;0,001;0;0,0012;0,0021;0,037;0,015;0,0002;0,011;0,006;-691,2996957
G18-0053;430440;S013541;P18-00208-LS-S1;0;1;78,5042;m%;97,17;0,246;0,236;0,49;1,447;0,14;0,001;0,005;0;0,018;0,147;0,0024;0;0;0,0007;0;0,016;0;0,002;0;0,0013;0,0021;0,038;0,019;0,0001;0,011;0,007;-691,295656
G18-0053;430440;S013541;P18-00208-LS-S1;0;1;78,6317;m%;97,19;0,239;0,231;0,486;1,445;0,142;0,001;0,006;0;0,018;0,149;0,0025;0;0;0,0006;0;0,018;0,0005;0,001;0;0,0012;0,0021;0,032;0,024;0,0001;0,011;0,005;-691,2910612
G18-0053;430440;S013541;P18-00208-LS-S1;0;1;78,7593;m%;97,17;0,241;0,234;0,489;1,445;0,14;0,001;0,005;0;0,018;0,148;0,0027;0;0;0,0007;0;0,018;0,0001;0,001;0;0,0012;0,0021;0,041;0,02;0,0002;0,01;0,006;-691,2865932
G18-0053;430440;S013541;P18-00208-LS-S1;0;1;78,8686;m%;97,19;0,243;0,231;0,492;1,443;0,139;0,001;0,005;0;0,02;0,151;0,0026;0;0;0,0007;0;0,018;0,0002;0,002;0;0,0012;0,0021;0,033;0,017;0;0,011;0,003;-691,2828688
G18-0053;430440;S013541;P18-00208-LS-S1;0;1;78,9963;m%;97,19;0,241;0,229;0,495;1,442;0,14;0,001;0,005;0;0,018;0,149;0,0026;0;0;0,0007;0;0,016;0,001;0,002;0;0,0011;0,0021;0,037;0,01;0;0,012;0,005;-691,2786366
G18-0053;430440;S013541;P18-00208-LS-S1;0;1;79,1238;m%;97,2;0,24;0,225;0,493;1,435;0,144;0,001;0,005;0;0,02;0,147;0,0029;0,0001;0;0,0008;0;0,017;0,0006;0,002;0;0,0011;0,0021;0,039;0,008;0;0,012;0,005;-691,2745379
G18-0053;430440;S013541;P18-00208-LS-S1;0;1;79,2332;m%;97,19;0,242;0,224;0,491;1,431;0,142;0,001;0,005;0;0,021;0,149;0,0028;0;0;0,0008;0;0,018;0,001;0,001;0;0,0014;0,0021;0,041;0,015;0,0001;0,013;0,004;-691,2711213
G18-0053;430440;S013541;P18-00208-LS-S1;0;1;79,3607;m%;97,2;0,237;0,233;0,492;1,428;0,143;0,001;0,006;0;0,019;0,148;0,0029;0;0;0,0007;0;0,017;0;0,002;0;0,0012;0,0021;0,036;0,013;0,0001;0,014;0,006;-691,2672551
G18-0053;430440;S013541;P18-00208-LS-S1;0;1;79,4884;m%;97,21;0,234;0,223;0,489;1,431;0,146;0,001;0,006;0;0,017;0,151;0,0029;0;0;0,0007;0;0,017;0,0001;0,001;0;0,0011;0,0021;0,034;0,011;0,0002;0,013;0,004;-691,2635065
G18-0053;430440;S013541;P18-00208-LS-S1;0;1;79,6161;m%;97,21;0,238;0,224;0,494;1,421;0,143;0,001;0,005;0;0,02;0,151;0,0028;0;0;0,0006;0;0,017;0,001;0,001;0;0,0012;0,0021;0,042;0,013;0;0,012;0,005;-691,2598806
G18-0053;430440;S013541;P18-00208-LS-S1;0;1;79,7256;m%;97,21;0,233;0,225;0,497;1,417;0,143;0,001;0,005;0;0,02;0,146;0,0027;0,0001;0;0,0006;0;0,017;0,0002;0,001;0;0,0012;0,0021;0,039;0,011;0,0001;0,012;0,013;-691,2568682
G18-0053;430440;S013541;P18-00208-LS-S1;0;1;79,8533;m%;97,21;0,234;0,222;0,498;1,418;0,145;0,001;0,005;0;0,02;0,15;0,0027;0;0;0,0006;0;0,017;0;0,001;0;0,0012;0,0021;0,043;0,015;0,0001;0,01;0,005;-691,2534668
G18-0053;430440;S013541;P18-00208-LS-S1;0;1;79,981;m%;97,2;0,233;0,222;0,499;1,421;0,143;0,001;0,005;0;0,022;0,152;0,0026;0;0;0,0007;0;0,017;0,0001;0,001;0;0,0011;0,0021;0,048;0,009;0,0001;0,013;0,003;-691,2501846
G18-0053;430440;S013541;P18-00208-LS-S1;0;1;80,0905;m%;97,2;0,234;0,222;0,497;1,425;0,144;0,001;0,005;0;0,022;0,148;0,0026;0;0;0,0008;0;0,017;0,001;0;0;0,0011;0,0021;0,044;0,013;0,0001;0,011;0,006;-691,2474643
G18-0053;430440;S013541;P18-00208-LS-S1;0;1;80,2184;m%;97,2;0,238;0,224;0,494;1,424;0,144;0,001;0,006;0;0,021;0,149;0,0026;0;0;0,0007;0;0,019;0,0011;0,001;0;0,0011;0,0021;0,037;0,017;0,0002;0,013;0,009;-691,2443956
G18-0053;430440;S013541;P18-00208-LS-S1;0;1;80,3463;m%;97,19;0,241;0,224;0,496;1,423;0,145;0,001;0,006;0;0,02;0,146;0,0025;0,0001;0;0,0008;0;0,017;0,0015;0,002;0;0,0012;0,0021;0,046;0,015;0,0001;0,012;0,003;-691,2414431
G18-0053;430440;S013541;P18-00208-LS-S1;0;1;80,4559;m%;97,21;0,238;0,225;0,493;1,427;0,146;0,001;0,005;0;0,019;0,148;0,0027;0;0;0,0008;0;0,016;0,0002;0,003;0;0,0011;0,0021;0,031;0,018;0,0001;0,015;0,003;-691,2390045
G18-0053;430440;S013541;P18-00208-LS-S1;0;1;80,5838;m%;97,18;0,24;0,231;0,495;1,432;0,144;0,001;0,006;0;0,021;0,148;0,0031;0;0;0,0007;0;0,017;0;0,002;0;0,0012;0,0021;0,036;0,025;0,0002;0,011;0,004;-691,2362644
G18-0053;430440;S013541;P18-00208-LS-S1;0;1;80,7117;m%;97,18;0,235;0,227;0,492;1,437;0,143;0,001;0,006;0;0,02;0,143;0,0031;0;0;0,0008;0;0,017;0,0006;0,002;0;0,0012;0,0021;0,039;0,03;0,0001;0,012;0,008;-691,233637
G18-0053;430440;S013541;P18-00208-LS-S1;0;1;80,8213;m%;97,19;0,234;0,228;0,499;1,43;0,146;0,001;0,006;0;0,02;0,143;0,0027;0,0001;0;0,0008;0;0,018;0,0015;0,001;0;0,0012;0,0021;0,039;0,017;0,0001;0,011;0,008;-691,2314743
G18-0053;430440;S013541;P18-00208-LS-S1;0;1;80,9492;m%;97,18;0,238;0,224;0,504;1,432;0,15;0,001;0,005;0;0,022;0,146;0,0028;0,0001;0;0,0007;0;0,018;0,0019;0,001;0;0,0012;0,0022;0,035;0,015;0,0002;0,013;0,003;-691,229053
G18-0053;430440;S013541;P18-00208-LS-S1;0;1;81,0772;m%;97,19;0,242;0,227;0,496;1,428;0,148;0,001;0,005;0;0,021;0,147;0,0027;0,0001;0;0,0008;0;0,018;0,0021;0,002;0;0,0012;0,0021;0,032;0,009;0,0002;0,013;0,009;-691,2267392
G18-0053;430440;S013541;P18-00208-LS-S1;0;1;81,1869;m%;97,16;0,239;0,23;0,505;1,436;0,148;0,001;0,005;0;0,018;0,15;0,0027;0;0;0,0008;0;0,019;0,0005;0,002;0;0,0012;0,0021;0,039;0,02;0,0002;0,012;0,006;-691,2248424
G18-0053;430440;S013541;P18-00208-LS-S1;0;1;81,3149;m%;97,19;0,231;0,227;0,501;1,429;0,147;0,001;0,006;0;0,021;0,147;0,0031;0,0001;0;0,0008;0;0,018;0,0001;0,003;0;0,0013;0,0021;0,04;0,016;0,0002;0,013;0,006;-691,2227286
G18-0053;430440;S013541;P18-00208-LS-S1;0;1;81,4431;m%;97,21;0,228;0,228;0,501;1,423;0,144;0,001;0,005;0;0,019;0,148;0,003;0;0;0,0006;0;0,016;0,001;0,001;0;0,0012;0,0021;0,031;0,021;0,0002;0,012;0,006;-691,2207178
G18-0053;430440;S013541;P18-00208-LS-S1;0;1;81,553;m%;97,21;0,235;0,225;0,502;1,426;0,147;0,001;0,006;0;0,018;0,147;0,0026;0;0;0,0007;0;0,017;0,0001;0;0;0,0012;0,0021;0,029;0,014;0,0002;0,011;0,004;-691,2190777
G18-0053;430440;S013541;P18-00208-LS-S1;0;1;81,6811;m%;97,21;0,229;0,226;0,496;1,423;0,148;0,001;0,006;0;0,018;0,153;0,0026;0;0;0,0007;0;0,017;0;0,002;0;0,0011;0,0021;0,03;0,016;0,0001;0,013;0,002;-691,2172625
G18-0053;430440;S013541;P18-00208-LS-S1;0;1;81,8092;m%;97,2;0,23;0,228;0,503;1,43;0,147;0,001;0,006;0;0,02;0,151;0,0024;0;0;0,0007;0;0,018;0;0,002;0;0,0011;0,0021;0,033;0,01;0,0001;0,014;0,004;-691,21555
G18-0053;430440;S013541;P18-00208-LS-S1;0;1;81,919;m%;97,21;0,237;0,224;0,501;1,416;0,146;0,001;0,006;0;0,021;0,149;0,0027;0;0;0,0008;0;0,017;0,0003;0,001;0;0,0012;0,0021;0,035;0,017;0,0001;0,013;0,001;-691,214163
G18-0053;430440;S013541;P18-00208-LS-S1;0;1;82,0471;m%;97,21;0,235;0,223;0,5;1,417;0,15;0,001;0,006;0;0,02;0,148;0,0029;0;0;0,0007;0;0,017;0,0004;0,002;0;0,0012;0,0021;0,034;0,014;0,0001;0,012;0,004;-691,2126381
G18-0053;430440;S013541;P18-00208-LS-S1;0;1;82,1752;m%;97,21;0,23;0,223;0,499;1,421;0,148;0,001;0,006;0;0,019;0,147;0,0023;0;0;0,0007;0;0,018;0,0004;0,002;0;0,0012;0,0021;0,039;0,014;0,0002;0,013;0,002;-691,2112124
G18-0053;430440;S013541;P18-00208-LS-S1;0;1;82,285;m%;97,22;0,228;0,223;0,501;1,418;0,147;0,001;0,006;0;0,016;0,149;0,0024;0,0001;0;0,0007;0;0,018;0,0008;0,001;0;0,0012;0,0021;0,034;0,023;0,0002;0,013;0;-691,2100685
G18-0053;430440;S013541;P18-00208-LS-S1;0;1;82,4133;m%;97,22;0,229;0,219;0,501;1,406;0,148;0,001;0,005;0;0,017;0,149;0,0027;0;0;0,0007;0;0,017;0,0002;0,003;0;0,0011;0,0021;0,036;0,022;0,0001;0,014;0,005;-691,2088222
G18-0053;430440;S013541;P18-00208-LS-S1;0;1;82,5414;m%;97,23;0,229;0,22;0,501;1,408;0,147;0,001;0,005;0;0,017;0,146;0,0027;0,0001;0;0,0006;0;0,019;0,0002;0,002;0;0,0011;0,0021;0,037;0,012;0,0001;0,01;0,006;-691,2076738
G18-0053;430440;S013541;P18-00208-LS-S1;0;1;82,6513;m%;97,23;0,226;0,217;0,501;1,409;0,147;0,001;0,005;0;0,019;0,15;0,0024;0;0;0,0006;0;0,018;0;0,001;0;0,0012;0,0021;0,036;0,015;0,0001;0,012;0,004;-691,2067639
G18-0053;430440;S013541;P18-00208-LS-S1;0;1;82,7795;m%;97,23;0,229;0,219;0,501;1,406;0,148;0,001;0,006;0;0,018;0,15;0,0024;0;0;0,0007;0;0,018;0,0001;0;0;0,0012;0,0021;0,04;0,016;0,0002;0,014;0,003;-691,2057897
G18-0053;430440;S013541;P18-00208-LS-S1;0;1;82,9078;m%;97,22;0,222;0,222;0,503;1,408;0,148;0,001;0,006;0;0,02;0,151;0,0028;0;0;0,0006;0;0,017;0,0005;0;0;0,0012;0,0021;0,041;0,014;0,0002;0,011;0,006;-691,2049073
G18-0053;430440;S013541;P18-00208-LS-S1;0;1;83,0178;m%;97,22;0,223;0,218;0,508;1,416;0,146;0,001;0,005;0;0,022;0,144;0,0024;0;0;0,0007;0;0,018;0,0009;0,002;0;0,0011;0,0021;0,035;0,019;0,0002;0,012;0,004;-691,2042237
G18-0053;430440;S013541;P18-00208-LS-S1;0;1;83,1461;m%;97,23;0,222;0,22;0,503;1,414;0,147;0,001;0,005;0;0,02;0,15;0,0024;0;0;0,0007;0;0,018;0,0005;0,002;0;0,0012;0,002;0,034;0,015;0,0001;0,011;0,002;-691,2035103
G18-0053;430440;S013541;P18-00208-LS-S1;0;1;83,2745;m%;97,21;0,226;0,222;0,503;1,415;0,151;0,001;0,005;0;0,021;0,148;0,0023;0;0;0,0008;0;0,017;0,0006;0,002;0;0,0012;0,0021;0,027;0,026;0,0001;0,014;0,005;-691,2028858
G18-0053;430440;S013541;P18-00208-LS-S1;0;1;83,3847;m%;97,21;0,232;0,225;0,504;1,415;0,151;0,002;0,005;0;0,02;0,149;0,0026;0;0;0,0008;0;0,018;0,0008;0,001;0;0,0012;0,0021;0,034;0,015;0,0002;0,015;0,002;-691,2024202
G18-0053;430440;S013541;P18-00208-LS-S1;0;1;83,513;m%;97,22;0,229;0,221;0,506;1,415;0,15;0,001;0,006;0;0,019;0,149;0,003;0;0;0,0007;0;0,018;0,0003;0,001;0;0,0012;0,0021;0,033;0,01;0,0002;0,013;0,003;-691,201959
G18-0053;430440;S013541;P18-00208-LS-S1;0;1;83,6415;m%;97,2;0,221;0,225;0,507;1,421;0,15;0,001;0,005;0;0,022;0,147;0,0031;0;0;0,0008;0;0,018;0,0006;0;0;0,0012;0,0021;0,034;0,02;0,0001;0,012;0,007;-691,2015832
G18-0053;430440;S013541;P18-00208-LS-S1;0;1;83,7517;m%;97,18;0,229;0,226;0,507;1,429;0,15;0,001;0,005;0;0,02;0,147;0,0027;0;0;0,0008;0;0,017;0,0002;0;0;0,0012;0,0021;0,038;0,02;0,0001;0,013;0,01;-691,2013285
G18-0053;430440;S013541;P18-00208-LS-S1;0;1;83,8802;m%;97,2;0,227;0,223;0,503;1,426;0,15;0,001;0,005;0;0,018;0,149;0,0026;0;0;0,0008;0;0,018;0;0,001;0;0,0012;0,0021;0,037;0,016;0,0001;0,012;0,003;-691,2011095
G18-0053;430440;S013541;P18-00208-LS-S1;0;1;84,0087;m%;97,19;0,236;0,225;0,505;1,422;0,147;0,001;0,006;0;0,02;0,149;0,003;0;0;0,0008;0;0,018;0;0,002;0;0,0012;0,0021;0,039;0,018;0,0001;0,013;0,001;-691,2009732
G18-0053;430440;S013541;P18-00208-LS-S1;0;1;84,1189;m%;97,19;0,233;0,227;0,509;1,423;0,15;0,001;0,005;0;0,02;0,15;0,003;0;0;0,0008;0;0,016;0;0,002;0;0,0012;0,0021;0,035;0,016;0;0,013;0,004;-691,2009212
G18-0053;430440;S013541;P18-00208-LS-S1;0;1;84,2475;m%;97,2;0,223;0,228;0,507;1,417;0,152;0,001;0,006;0;0,021;0,15;0,0027;0;0;0,0008;0;0,017;0,0002;0,001;0;0,0012;0,0021;0,035;0,018;0;0,012;0,002;-691,2009354
G18-0053;430440;S013541;P18-00208-LS-S1;0;1;84,3761;m%;97,18;0,224;0,226;0,504;1,432;0,152;0,001;0,006;0;0,02;0,152;0,0026;0;0;0,0007;0;0,017;0,0007;0,001;0;0,0011;0,0021;0,035;0,021;0,0002;0,013;0,004;-691,201029
G18-0053;430440;S013541;P18-00208-LS-S1;0;1;84,4863;m%;97,19;0,223;0,226;0,51;1,427;0,151;0,001;0,005;0;0,018;0,144;0,0024;0;0;0,0008;0;0,016;0,001;0,002;0;0,0012;0,0021;0,041;0,015;0,0003;0,014;0,006;-691,2011715
G18-0053;430440;S013541;P18-00208-LS-S1;0;1;84,615;m%;97,2;0,228;0,227;0,508;1,415;0,152;0,001;0,005;0;0,02;0,142;0,0019;0;0;0,0008;0;0,017;0,0016;0,002;0;0,0012;0,0021;0,035;0,024;0,0002;0,011;0,01;-691,2014097
G18-0053;430440;S013541;P18-00208-LS-S1;0;1;84,7437;m%;97,22;0,232;0,231;0,506;1,412;0,152;0,001;0,005;0;0,017;0,144;0,0022;0;0;0,0007;0;0,017;0,0004;0;0;0,0012;0,0021;0,03;0,012;0,0002;0,013;0,004;-691,2017239
G18-0053;430440;S013541;P18-00208-LS-S1;0;1;84,8541;m%;97,18;0,23;0,226;0,51;1,421;0,151;0,001;0,005;0;0,019;0,148;0,0024;0;0;0,0007;0;0,018;0;0,001;0;0,0012;0,0021;0,041;0,021;0,0001;0,013;0,002;-691,2020533
G18-0053;430440;S013541;P18-00208-LS-S1;0;1;84,9827;m%;97,19;0,224;0,228;0,512;1,421;0,149;0,001;0,006;0;0,019;0,147;0,0024;0;0;0,0007;0;0,018;0,0006;0,002;0;0,0012;0,0021;0,04;0,018;0,0002;0,013;0,006;-691,2025055
G18-0053;430440;S013541;P18-00208-LS-S1;0;1;85,1114;m%;97,18;0,226;0,223;0,509;1,427;0,154;0,001;0,006;0;0,02;0,15;0,0025;0;0;0,0006;0;0,017;0;0,001;0;0,0012;0,0021;0,042;0,027;0,0002;0,012;0,003;-691,2030307
G18-0053;430440;S013541;P18-00208-LS-S1;0;1;85,2217;m%;97,2;0,226;0,225;0,511;1,419;0,151;0,001;0,005;0;0,02;0,149;0,0026;0,0001;0;0,0007;0;0,016;0;0,002;0;0,0012;0,0021;0,037;0,02;0,0002;0,012;0,001;-691,2035379
G18-0053;430440;S013541;P18-00208-LS-S1;0;1;85,3503;m%;97,2;0,229;0,224;0,51;1,424;0,152;0,001;0,005;0;0,02;0,145;0,0024;0,0001;0;0,0008;0;0,018;0;0,001;0;0,0013;0,0021;0,034;0,014;0,0001;0,013;0,003;-691,2041945
G18-0053;430440;S013541;P18-00208-LS-S1;0;1;85,4607;m%;97,21;0,224;0,224;0,505;1,426;0,152;0,001;0,005;0;0,019;0,143;0,002;0;0;0,0008;0;0,018;0,0003;0,002;0;0,0011;0,0021;0,039;0,014;0,0002;0,011;0,002;-691,2048135
G18-0053;430440;S013541;P18-00208-LS-S1;0;1;85,5896;m%;97,18;0,224;0,229;0,509;1,427;0,155;0,001;0,005;0;0,019;0,151;0,0022;0;0;0,0007;0;0,016;0,0003;0,002;0;0,0011;0,0021;0,04;0,014;0,0002;0,013;0,005;-691,2055999
G18-0053;430440;S013541;P18-00208-LS-S1;0;1;85,7184;m%;97,2;0,221;0,232;0,509;1,425;0,153;0,001;0,006;0;0,019;0,15;0,0023;0,0001;0;0,0007;0;0,017;0;0,002;0;0,0011;0,0021;0,031;0,011;0,0001;0,013;0,006;-691,2064529
G18-0053;430440;S013541;P18-00208-LS-S1;0;1;85,8289;m%;97,19;0,222;0,232;0,508;1,427;0,154;0,001;0,005;0;0,021;0,147;0,0023;0;0;0,0008;0;0,018;0,0001;0,002;0;0,0012;0,0021;0,045;0,012;0,0002;0,013;0,002;-691,2072374
G18-0053;430440;S013541;P18-00208-LS-S1;0;1;85,9579;m%;97,16;0,224;0,232;0,511;1,438;0,152;0,001;0,005;0;0,019;0,144;0,0024;0,0001;0;0,0008;0;0,017;0,0006;0,002;0;0,0012;0,0021;0,052;0,025;0,0003;0,014;0,001;-691,2082139
G18-0053;430440;S013541;P18-00208-LS-S1;0;1;86,0869;m%;97,17;0,229;0,23;0,511;1,437;0,153;0,001;0,005;0;0,017;0,143;0,0028;0;0;0,0008;0;0,017;0,0003;0;0;0,0012;0,0021;0,044;0,022;0,0002;0,014;0,004;-691,2092544
G18-0053;430440;S013541;P18-00208-LS-S1;0;1;86,1975;m%;97,17;0,226;0,238;0,508;1,434;0,152;0,001;0,006;0;0,02;0,148;0,0025;0;0;0,0007;0;0,018;0,0003;0,001;0;0,0012;0,0021;0,036;0,016;0,0002;0,012;0,008;-691,2101967
G18-0053;430440;S013541;P18-00208-LS-S1;0;1;86,3265;m%;97,14;0,223;0,242;0,513;1,442;0,153;0,001;0,005;0;0,021;0,146;0,0023;0;0;0,0006;0;0,019;0,0005;0,002;0;0,0013;0,0021;0,038;0,021;0,0001;0,013;0,009;-691,2113533
G18-0053;430440;S013541;P18-00208-LS-S1;0;1;86,4371;m%;97,16;0,222;0,239;0,513;1,436;0,15;0,001;0,005;0;0,018;0,147;0,0025;0;0;0,0007;0;0,018;0,0011;0,002;0;0,0013;0,0021;0,037;0,018;0,0001;0,013;0,008;-691,2123932
G18-0053;430440;S013541;P18-00208-LS-S1;0;1;86,5662;m%;97,16;0,226;0,238;0,515;1,438;0,151;0,001;0,006;0;0,021;0,146;0,0023;0,0001;0;0,0007;0;0,017;0,0009;0,003;0;0,0013;0,0021;0,038;0,019;0;0,014;0,003;-691,2136627
G18-0053;430440;S013541;P18-00208-LS-S1;0;1;86,6954;m%;97,16;0,224;0,244;0,513;1,439;0,151;0,001;0,006;0;0,021;0,15;0,0028;0,0001;0;0,0008;0;0,018;0,0006;0,001;0;0,0013;0,0021;0,033;0,016;0,0001;0,014;0,005;-691,2149918
G18-0053;430440;S013541;P18-00208-LS-S1;0;1;86,8061;m%;97,16;0,226;0,242;0,513;1,442;0,151;0,001;0,005;0;0,022;0,146;0,0025;0;0;0,0007;0;0,017;0,0005;0,002;0;0,0014;0,0021;0,038;0,013;0,0002;0,014;0,006;-691,2161766
G18-0053;430440;S013541;P18-00208-LS-S1;0;1;86,9353;m%;97,15;0,224;0,243;0,515;1,441;0,153;0,001;0,005;0;0,022;0,142;0,0029;0;0;0,0008;0;0,017;0,0001;0,002;0;0,0013;0,0021;0,043;0,011;0,0001;0,012;0,008;-691,2176117
G18-0053;430440;S013541;P18-00208-LS-S1;0;1;87,0645;m%;97,16;0,229;0,24;0,509;1,439;0,154;0,001;0,006;0;0,021;0,143;0,0024;0,0001;0;0,0008;0;0,017;0,0002;0,002;0;0,0012;0,0021;0,045;0,018;0,0002;0,011;0,002;-691,2191024
G18-0053;430440;S013541;P18-00208-LS-S1;0;1;87,1752;m%;97,17;0,218;0,235;0,513;1,441;0,153;0,001;0,006;0;0,021;0,144;0,0025;0;0;0,0006;0;0,016;0,0001;0,002;0;0,0012;0,0021;0,039;0,016;0,0001;0,013;0,002;-691,2204228
G18-0053;430440;S013541;P18-00208-LS-S1;0;1;87,3045;m%;97,16;0,223;0,241;0,519;1,428;0,156;0,001;0,005;0;0,022;0,145;0,0026;0;0;0,0007;0;0,017;0,0012;0,002;0;0,0014;0,0021;0,038;0,02;0,0002;0,013;0,006;-691,2220145
G18-0053;430440;S013541;P18-00208-LS-S1;0;1;87,4153;m%;97,16;0,228;0,236;0,518;1,429;0,153;0,001;0,005;0;0,021;0,147;0,0026;0;0;0,0008;0;0,018;0,0003;0,002;0;0,0013;0,0021;0,037;0,023;0,0002;0,011;0,006;-691,22342
G18-0053;430440;S013541;P18-00208-LS-S1;0;1;87,5447;m%;97,17;0,222;0,234;0,514;1,427;0,157;0,001;0,006;0;0,021;0,149;0,0027;0;0;0,0007;0;0,017;0;0,003;0;0,0012;0,0021;0,039;0,018;0,0002;0,012;0,006;-691,2251091
G18-0053;430440;S013541;P18-00208-LS-S1;0;1;87,6741;m%;97,18;0,222;0,232;0,511;1,425;0,154;0,001;0,006;0;0,02;0,15;0,0027;0;0;0,0007;0;0,018;0;0,001;0;0,0013;0,0021;0,037;0,023;0,0002;0,011;0,006;-691,2268483
G18-0053;430440;S013541;P18-00208-LS-S1;0;1;87,785;m%;97,17;0,224;0,227;0,516;1,421;0,157;0,001;0,006;0;0,021;0,147;0,0027;0;0;0,0007;0;0,018;0;0,001;0;0,0013;0,0021;0,041;0,024;0,0001;0,012;0,006;-691,2283778
G18-0053;430440;S013541;P18-00208-LS-S1;0;1;87,9144;m%;97,19;0,225;0,227;0,52;1,411;0,155;0,001;0,005;0;0,02;0,149;0,0031;0,0001;0;0,0007;0;0,018;0,0002;0,002;0;0,0012;0,0021;0,04;0,015;0,0002;0,013;0,007;-691,230207
G18-0053;430440;S013541;P18-00208-LS-S1;0;1;88,0253;m%;97,19;0,232;0,224;0,513;1,422;0,156;0,001;0,005;0;0,021;0,147;0,0027;0;0;0,0008;0;0,017;0;0,001;0;0,0011;0,002;0,037;0,013;0,0003;0,013;0,004;-691,231812
G18-0053;430440;S013541;P18-00208-LS-S1;0;1;88,1548;m%;97,19;0,225;0,226;0,514;1,415;0,158;0,001;0,005;0;0,019;0,142;0,0025;0;0;0,0007;0;0,017;0,0002;0,001;0;0,0012;0,0021;0,05;0,016;0,0002;0,013;0,002;-691,2337288
G18-0053;430440;S013541;P18-00208-LS-S1;0;1;88,2844;m%;97,18;0,221;0,223;0,52;1,425;0,152;0,001;0,005;0;0,02;0,15;0,0024;0;0;0,0008;0;0,017;0;0,002;0;0,0014;0,0021;0,043;0,015;0,0002;0,011;0,005;-691,2356919
G18-0053;430440;S013541;P18-00208-LS-S1;0;1;88,3954;m%;97,19;0,217;0,222;0,518;1,425;0,153;0,001;0,005;0;0,019;0,149;0,0024;0;0;0,0008;0;0,017;0;0,001;0;0,0013;0,0021;0,043;0,012;0,0003;0,011;0,003;-691,2374081
G18-0053;430440;S013541;P18-00208-LS-S1;0;1;88,525;m%;97,2;0,218;0,224;0,516;1,415;0,152;0,001;0,006;0;0,019;0,148;0,0023;0;0;0,0008;0;0,019;0,0001;0,002;0;0,0013;0,0021;0,044;0,015;0,0002;0,011;0,004;-691,2394514
G18-0053;430440;S013541;P18-00208-LS-S1;0;1;88,6361;m%;97,19;0,218;0,233;0,518;1,421;0,154;0,001;0,005;0;0,02;0,148;0,0023;0;0;0,0007;0;0,018;0,0004;0,001;0;0,0012;0,0021;0,041;0,016;0,0002;0,012;0,001;-691,2412363
G18-0053;430440;S013541;P18-00208-LS-S1;0;1;88,7658;m%;97,19;0,212;0,227;0,516;1,426;0,156;0,001;0,005;0;0,019;0,152;0,0022;0;0;0,0008;0;0,018;0,0021;0,001;0;0,0012;0,002;0,04;0,011;0,0002;0,012;0,002;-691,2433576
G18-0053;430440;S013541;P18-00208-LS-S1;0;1;88,8955;m%;97,2;0,215;0,231;0,516;1,417;0,157;0,001;0,005;0;0,02;0,147;0,0025;0;0;0,0007;0;0,017;0,0001;0,001;0;0,0013;0,002;0,035;0,017;0,0001;0,013;0,005;-691,2455185
G18-0053;430440;S013541;P18-00208-LS-S1;0;1;89,0067;m%;97,16;0,221;0,23;0,516;1,42;0,158;0,002;0,005;0;0,02;0,151;0,0028;0;0;0,0008;0;0,016;0,0001;0;0;0,0012;0,002;0,049;0,028;0,0003;0,013;0,008;-691,2474018
G18-0053;430440;S013541;P18-00208-LS-S1;0;1;89,1364;m%;97,2;0,221;0,227;0,516;1,406;0,157;0,002;0,006;0;0,02;0,148;0,0027;0;0;0,0008;0;0,016;0,0005;0,001;0;0,0013;0,0021;0,044;0,013;0,0003;0,014;0,003;-691,2496331
G18-0053;430440;S013541;P18-00208-LS-S1;0;1;89,2477;m%;97,19;0,226;0,228;0,517;1,415;0,155;0,001;0,006;0;0,02;0,146;0,0026;0;0;0,0007;0;0,017;0,0002;0,001;0;0,0013;0,0021;0,036;0,012;0,0002;0,012;0,007;-691,251577
G18-0053;430440;S013541;P18-00208-LS-S1;0;1;89,3774;m%;97,18;0,22;0,229;0,519;1,411;0,154;0,001;0,005;0;0,022;0,146;0,0028;0;0;0,0008;0;0,018;0,0002;0,002;0;0,0012;0,0021;0,042;0,022;0,0002;0,013;0,008;-691,2538749
G18-0053;430440;S013541;P18-00208-LS-S1;0;1;89,5072;m%;97,18;0,225;0,227;0,515;1,422;0,158;0,001;0,005;0;0,021;0,143;0,0026;0;0;0,0009;0;0,018;0,0007;0,001;0;0,0013;0,0021;0,033;0,018;0,0002;0,012;0,008;-691,256209
G18-0053;430440;S013541;P18-00208-LS-S1;0;1;89,6185;m%;97,2;0,224;0,223;0,515;1,419;0,155;0,001;0,005;0;0,02;0,145;0,0028;0;0;0,0008;0;0,018;0,0001;0,001;0;0,0013;0,002;0,033;0,022;0,0002;0,012;0,005;-691,2582368
G18-0053;430440;S013541;P18-00208-LS-S1;0;1;89,7484;m%;97,2;0,218;0,224;0,513;1,421;0,156;0,001;0,005;0;0,02;0,141;0,0026;0;0;0,0008;0;0,016;0,0002;0,001;0;0,0014;0,0021;0,038;0,015;0,0002;0,015;0,005;-691,2606334
G18-0053;430440;S013541;P18-00208-LS-S1;0;1;89,8598;m%;97,2;0,22;0,225;0,515;1,419;0,152;0,001;0,005;0;0,019;0,145;0,0029;0;0;0,0007;0;0,018;0,0007;0;0;0,0013;0,0021;0,036;0,015;0,0002;0,013;0,008;-691,2627136
G18-0053;430440;S013541;P18-00208-LS-S1;0;1;89,9899;m%;97,21;0,217;0,221;0,515;1,415;0,156;0,001;0,006;0;0,02;0,147;0,0029;0,0001;0;0,0006;0;0,018;0,001;0,001;0;0,0014;0,0021;0,033;0,01;0,0002;0,014;0,004;-691,2651711
G18-0053;430440;S013541;P18-00208-LS-S1;0;1;90,1013;m%;97,2;0,217;0,225;0,514;1,415;0,159;0,001;0,006;0;0,022;0,149;0,0026;0,0001;0;0,0007;0;0,018;0,0007;0,001;0;0,0014;0,0021;0,035;0,009;0,0003;0,013;0,008;-691,2672986
G18-0053;430440;S013541;P18-00208-LS-S1;0;1;90,2313;m%;97,2;0,218;0,225;0,519;1,41;0,158;0,001;0,006;0;0,019;0,149;0,0028;0;0;0,0008;0;0,017;0,0002;0,002;0;0,0014;0,002;0,036;0,018;0,0001;0,012;0,006;-691,2698074
G18-0053;430440;S013541;P18-00208-LS-S1;0;1;90,3614;m%;97,18;0,215;0,226;0,518;1,418;0,159;0,001;0,006;0;0,02;0,146;0,0026;0;0;0,0008;0;0,017;0,0012;0,001;0;0,0014;0,002;0,033;0,028;0,0001;0,012;0,009;-691,2723454
G18-0053;430440;S013541;P18-00208-LS-S1;0;1;90,4728;m%;97,19;0,22;0,225;0,513;1,417;0,157;0,001;0,006;0;0,021;0,147;0,0026;0,0001;0;0,0008;0;0,017;0,0007;0,001;0;0,0014;0,0021;0,03;0,028;0,0002;0,01;0,007;-691,2745393
G18-0053;430440;S013541;P18-00208-LS-S1;0;1;90,6028;m%;97,19;0,22;0,228;0,514;1,418;0,156;0,001;0,006;0;0,02;0,147;0,0025;0,0001;0;0,0008;0;0,018;0,0001;0,001;0;0,0013;0,0021;0,034;0,024;0,0001;0,01;0,004;-691,2771227
G18-0053;430440;S013541;P18-00208-LS-S1;0;1;90,7143;m%;97,19;0,225;0,223;0,515;1,415;0,158;0,001;0,006;0;0,02;0,143;0,0025;0;0;0,0008;0;0,019;0,0013;0,002;0;0,0013;0,002;0,047;0,012;0,0002;0,011;0,005;-691,2793577
G18-0053;430440;S013541;P18-00208-LS-S1;0;1;90,8445;m%;97,19;0,223;0,229;0,517;1,419;0,156;0,001;0,005;0;0,019;0,143;0,0025;0;0;0,0008;0;0,018;0,0005;0,002;0;0,0013;0,0021;0,036;0,015;0,0003;0,012;0,005;-691,2819889
G18-0053;430440;S013541;P18-00208-LS-S1;0;1;90,9561;m%;97,19;0,223;0,232;0,52;1,408;0,158;0,001;0,005;0;0,022;0,144;0,0024;0;0;0,0008;0;0,018;0,002;0,002;0;0,0012;0,0021;0,033;0,017;0,0002;0,016;0,003;-691,2842618
G18-0053;430440;S013541;P18-00208-LS-S1;0;1;91,0865;m%;97,2;0,223;0,229;0,516;1,416;0,159;0,001;0,005;0;0,022;0,144;0,0026;0;0;0,0008;0;0,017;0,0004;0,001;0;0,0012;0,0021;0,033;0,016;0,0002;0,014;0,002;-691,2869373
G18-0053;430440;S013541;P18-00208-LS-S1;0;1;91,1981;m%;97,17;0,225;0,228;0,517;1,418;0,158;0,001;0,005;0;0,021;0,149;0,0028;0;0;0,0008;0;0,018;0,0034;0,001;0;0,0014;0,002;0,037;0,015;0,0002;0,013;0,008;-691,289243
G18-0053;430440;S013541;P18-00208-LS-S1;0;1;91,3284;m%;97,18;0,223;0,225;0,518;1,417;0,155;0,002;0,006;0;0,022;0,145;0,0025;0;0;0,0008;0;0,019;0,0015;0,002;0;0,0012;0,0021;0,043;0,019;0,0002;0,012;0,002;-691,2919529
G18-0053;430440;S013541;P18-00208-LS-S1;0;1;91,4588;m%;97,19;0,214;0,229;0,519;1,413;0,156;0,001;0,006;0;0,023;0,146;0,0028;0;0;0,0007;0;0,018;0,0007;0,002;0;0,0012;0,002;0,046;0,017;0,0003;0,012;0,004;-691,2946829
G18-0053;430440;S013541;P18-00208-LS-S1;0;1;91,5705;m%;97,18;0,22;0,229;0,519;1,414;0,156;0,001;0,005;0;0,021;0,145;0,0027;0;0;0,0008;0;0,019;0,0007;0,002;0;0,0012;0,0021;0,045;0,02;0,0003;0,013;0,001;-691,2970351
G18-0053;430440;S013541;P18-00208-LS-S1;0;1;91,7009;m%;97,16;0,221;0,232;0,524;1,419;0,16;0,001;0,005;0;0,02;0,146;0,0029;0;0;0,0008;0;0,018;0,0019;0,002;0;0,0012;0,002;0,043;0,019;0,0002;0,012;0,006;-691,2997959
G18-0053;430440;S013541;P18-00208-LS-S1;0;1;91,8127;m%;97,17;0,219;0,231;0,521;1,417;0,162;0,001;0,005;0;0,022;0,147;0,003;0;0;0,0007;0;0,018;0,0003;0,002;0;0,0014;0,0021;0,044;0,02;0,0002;0,013;0,004;-691,302175
G18-0053;430440;S013541;P18-00208-LS-S1;0;1;91,9432;m%;97,17;0,22;0,233;0,524;1,42;0,158;0,001;0,005;0;0,022;0,147;0,0027;0;0;0,0007;0;0,018;0;0,002;0;0,0013;0,002;0,039;0,015;0,0002;0,013;0,003;-691,3049652
G18-0053;430440;S013541;P18-00208-LS-S1;0;1;92,0549;m%;97,18;0,218;0,232;0,52;1,419;0,158;0,001;0,006;0;0,02;0,145;0,0028;0;0;0,001;0;0,017;0;0,002;0;0,0014;0,0021;0,042;0,017;0,0002;0,011;0,004;-691,3073639
G18-0053;430440;S013541;P18-00208-LS-S1;0;1;92,1854;m%;97,17;0,217;0,229;0,517;1,418;0,159;0,001;0,006;0;0,022;0,145;0,0029;0,0001;0;0,0009;0;0,018;0,0003;0,001;0;0,0013;0,002;0,044;0,022;0,0002;0,014;0,007;-691,3101777
G18-0053;430440;S013541;P18-00208-LS-S1;0;1;92,2973;m%;97,17;0,224;0,229;0,516;1,408;0,157;0,001;0,005;0;0,021;0,146;0,0029;0;0;0,0008;0;0,019;0,0003;0,002;0;0,0013;0,002;0,049;0,029;0,0001;0,013;0,003;-691,3125994
G18-0053;430440;S013541;P18-00208-LS-S1;0;1;92,4279;m%;97,16;0,229;0,228;0,519;1,417;0,16;0,001;0,005;0;0,023;0,146;0,0033;0;0;0,0008;0;0,018;0,0013;0,002;0;0,0013;0,002;0,043;0,022;0,0002;0,013;0,007;-691,3154353
G18-0053;430440;S013541;P18-00208-LS-S1;0;1;92,5585;m%;97,17;0,23;0,232;0,521;1,414;0,16;0,001;0,005;0;0,02;0,142;0,0032;0;0;0,0007;0;0,018;0,0002;0,003;0;0,0012;0,002;0,035;0,024;0,0004;0,013;0,005;-691,3182805
G18-0053;430440;S013541;P18-00208-LS-S1;0;1;92,6707;m%;97,17;0,227;0,232;0,521;1,415;0,161;0,001;0,006;0;0,02;0,143;0,0029;0,0002;0;0,0006;0;0,018;0,0001;0,002;0;0,0012;0,0021;0,035;0,016;0,0003;0,013;0,009;-691,3207315
G18-0053;430440;S013541;P18-00208-LS-S1;0;1;92,8015;m%;97,19;0,222;0,23;0,52;1,416;0,16;0,001;0,006;0;0,02;0,145;0,0033;0,0001;0;0,0007;0;0,019;0,0007;0,001;0;0,0013;0,002;0,031;0,015;0,0002;0,014;0,005;-691,3235957
G18-0053;430440;S013541;P18-00208-LS-S1;0;1;92,9136;m%;97,2;0,226;0,234;0,519;1,401;0,161;0,001;0,006;0;0,017;0,14;0,003;0;0;0,0008;0;0,017;0,0012;0,002;0;0,0014;0,002;0,033;0,014;0,0002;0,014;0,004;-691,3260555
G18-0053;430440;S013541;P18-00208-LS-S1;0;1;93,0444;m%;97,17;0,225;0,225;0,521;1,413;0,158;0,001;0,005;0;0,022;0,142;0,0029;0,0001;0;0,0008;0;0,017;0,0014;0,002;0;0,0014;0,002;0,041;0,03;0,0002;0,013;0,005;-691,3289307
G18-0053;430440;S013541;P18-00208-LS-S1;0;1;93,1565;m%;97,17;0,227;0,229;0,521;1,413;0,16;0,001;0,006;0;0,021;0,146;0,0032;0;0;0,0007;0;0,016;0,0012;0,003;0;0,0013;0,0021;0,037;0,025;0,0002;0,012;0,005;-691,3313985
G18-0053;430440;S013541;P18-00208-LS-S1;0;1;93,2872;m%;97,17;0,228;0,231;0,525;1,413;0,157;0,001;0,006;0;0,021;0,139;0,0033;0;0;0,0009;0;0,018;0,0005;0,002;0;0,0013;0,002;0,036;0,022;0,0002;0,011;0,006;-691,3342791
G18-0053;430440;S013541;P18-00208-LS-S1;0;1;93,3994;m%;97,18;0,227;0,234;0,518;1,415;0,157;0,001;0,006;0;0,02;0,14;0,003;0;0;0,0009;0;0,018;0,0005;0,002;0;0,0014;0,002;0,035;0,024;0,0003;0,013;0,002;-691,336754
G18-0053;430440;S013541;P18-00208-LS-S1;0;1;93,5303;m%;97,17;0,223;0,23;0,519;1,417;0,164;0,001;0,006;0;0,02;0,143;0,0032;0;0;0,0008;0;0,018;0,001;0,002;0;0,0013;0,002;0,038;0,021;0,0002;0,011;0,005;-691,339643
G18-0053;430440;S013541;P18-00208-LS-S1;0;1;93,6425;m%;97,16;0,221;0,228;0,524;1,416;0,164;0,001;0,006;0;0,022;0,141;0,0032;0,0001;0;0,0009;0;0,019;0,0007;0,002;0;0,0012;0,0021;0,049;0,022;0,0002;0,011;0,005;-691,34212
G18-0053;430440;S013541;P18-00208-LS-S1;0;1;93,7735;m%;97,17;0,23;0,234;0,525;1,41;0,164;0,001;0,006;0;0,023;0,144;0,003;0,0001;0;0,0007;0;0,019;0;0,002;0;0,0012;0,0021;0,037;0,012;0,0002;0,012;0,001;-691,3450119
G18-0053;430440;S013541;P18-00208-LS-S1;0;1;93,8858;m%;97,17;0,226;0,232;0,522;1,413;0,162;0,001;0,006;0;0,021;0,142;0,0029;0;0;0,0007;0;0,017;0;0,002;0;0,0012;0,0021;0,044;0,021;0,0002;0,012;0,004;-691,3474901
G18-0053;430440;S013541;P18-00208-LS-S1;0;1;94,0169;m%;97,19;0,221;0,226;0,522;1,409;0,16;0,001;0,005;0;0,019;0,14;0,0027;0;0;0,0008;0;0,017;0,0001;0,001;0;0,0013;0,002;0,034;0,027;0,0003;0,014;0,005;-691,3503814
G18-0053;430440;S013541;P18-00208-LS-S1;0;1;94,1292;m%;97,2;0,221;0,228;0,53;1,406;0,161;0,002;0,005;0;0,02;0,139;0,0033;0;0;0,0009;0;0,018;0,0003;0,002;0;0,0013;0,002;0,036;0,01;0,0002;0,014;0,005;-691,3528558
G18-0053;430440;S013541;P18-00208-LS-S1;0;1;94,2603;m%;97,19;0,219;0,233;0,522;1,406;0,161;0,001;0,005;0;0,023;0,144;0,0029;0;0;0,0008;0;0,018;0,0004;0,002;0;0,0013;0,002;0,036;0,016;0,0003;0,012;0,005;-691,3557409
G18-0053;430440;S013541;P18-00208-LS-S1;0;1;94,3725;m%;97,18;0,223;0,233;0,523;1,407;0,164;0,001;0,006;0;0,021;0,145;0,0028;0,0001;0;0,0008;0;0,017;0,0001;0,002;0;0,0013;0,002;0,036;0,022;0,0001;0,013;0,001;-691,3582064
G18-0053;430440;S013541;P18-00208-LS-S1;0;1;94,5037;m%;97,16;0,228;0,233;0,52;1,415;0,166;0,001;0,005;0;0,019;0,143;0,0027;0,0001;0;0,0008;0;0,018;0,0009;0,002;0;0,0013;0,0021;0,046;0,019;0,0002;0,013;0,004;-691,3610842
G18-0053;430440;S013541;P18-00208-LS-S1;0;1;94,6349;m%;97,17;0,224;0,237;0,524;1,414;0,161;0,001;0,006;0;0,019;0,147;0,0029;0;0;0,0008;0;0,018;0,0011;0,003;0;0,0013;0,002;0,04;0,01;0,0003;0,012;0,005;-691,3639555
G18-0053;430440;S013541;P18-00208-LS-S1;0;1;94,7473;m%;97,18;0,23;0,233;0,524;1,416;0,161;0,001;0,006;0;0,02;0,143;0,003;0;0;0,0009;0;0,018;0,0005;0,004;0;0,0012;0,0021;0,032;0,007;0,0002;0,011;0,006;-691,3664095
G18-0053;430440;S013541;P18-00208-LS-S1;0;1;94,8786;m%;97,18;0,225;0,236;0,524;1,412;0,165;0,001;0,006;0;0,022;0,138;0,0031;0;0;0,0008;0;0,017;0;0,003;0;0,0012;0,0021;0,034;0,012;0,0002;0,013;0,004;-691,3692684
G18-0053;430440;S013541;P18-00208-LS-S1;0;1;94,9912;m%;97,18;0,222;0,238;0,523;1,412;0,162;0,001;0,005;0;0,022;0,14;0,0029;0;0;0,0008;0;0,018;0,0003;0,002;0;0,0013;0,0021;0,031;0,019;0,0003;0,015;0,003;-691,3717128
G18-0053;430440;S013541;P18-00208-LS-S1;0;1;95,1225;m%;97,2;0,225;0,232;0,52;1,415;0,161;0,001;0,006;0;0,021;0,142;0,0027;0;0;0,0009;0;0,017;0,0008;0,002;0;0,0014;0,002;0,033;0,008;0,0002;0,013;0;-691,3745537
G18-0053;430440;S013541;P18-00208-LS-S1;0;1;95,2352;m%;97,17;0,225;0,231;0,524;1,414;0,162;0,001;0,005;0;0,022;0,145;0,0026;0,0002;0;0,0008;0;0,016;0,0008;0,002;0;0,0013;0,002;0,037;0,022;0,0003;0,011;0,002;-691,3769835
