Repository: MajPaji/G17-0024

File: ecorr_raw_data.csv (part 29 of 29)
Proj no.;TO no.;Coil no.;Sample no.;WS;Brazed;Depth [μm];Unit;Al;Si;Fe;Cu;Mn;Mg;Cr;Ni-L;Ni-H;Zn;Ti;B;Be;Bi;Ca;Cd;Ga;Hg;In;Li;Na;P;Pb;Sn;Sr;V;Zr;
G18-0053;430440;S013541;P18-00208-LS-S1;0;1;95,3665;m%;97,16;0,225;0,233;0,528;1,414;0,164;0,001;0,005;0;0,02;0,144;0,0027;0;0;0,0008;0;0,018;0,0008;0,002;0;0,0013;0,002;0,038;0,02;0,0002;0,013;0,005;-691,3798033
G18-0053;430440;S013541;P18-00208-LS-S1;0;1;95,479;m%;97,15;0,224;0,231;0,525;1,418;0,164;0,001;0,005;0;0,02;0,144;0,0027;0;0;0,0008;0;0,017;0,0006;0,002;0;0,0012;0,002;0,044;0,026;0,0002;0,015;0,005;-691,3822093
G18-0053;430440;S013541;P18-00208-LS-S1;0;1;95,6104;m%;97,16;0,223;0,231;0,52;1,416;0,162;0,001;0,005;0;0,018;0,143;0,0028;0;0;0,0008;0;0,018;0,0001;0,001;0;0,0014;0,002;0,041;0,03;0,0003;0,014;0,004;-691,3850069
G18-0053;430440;S013541;P18-00208-LS-S1;0;1;95,723;m%;97,17;0,223;0,232;0,521;1,419;0,165;0,001;0,005;0;0,02;0,146;0,0029;0;0;0,0008;0;0,018;0,0008;0,003;0;0,0015;0,0021;0,033;0,024;0,0003;0,015;0;-691,3873929
G18-0053;430440;S013541;P18-00208-LS-S1;0;1;95,8544;m%;97,17;0,225;0,229;0,523;1,407;0,163;0,001;0,005;0;0,021;0,141;0,0031;0,0001;0;0,0009;0;0,017;0,0006;0,004;0;0,0013;0,002;0,037;0,028;0,0002;0,013;0,001;-691,390163
G18-0053;430440;S013541;P18-00208-LS-S1;0;1;95,9671;m%;97,18;0,223;0,226;0,524;1,406;0,163;0,001;0,005;0;0,021;0,141;0,0026;0;0;0,0008;0;0,017;0,0012;0,002;0;0,0014;0,002;0,045;0,02;0,0002;0,012;0,004;-691,3925261
G18-0053;430440;S013541;P18-00208-LS-S1;0;1;96,0986;m%;97,17;0,218;0,227;0,528;1,418;0,163;0,001;0,005;0;0,022;0,143;0,0027;0,0001;0;0,0008;0;0,018;0,0007;0,001;0;0,0013;0,002;0,044;0,021;0,0003;0,012;0,004;-691,3952677
G18-0053;430440;S013541;P18-00208-LS-S1;0;1;96,2112;m%;97,17;0,219;0,233;0,523;1,422;0,159;0,002;0,006;0;0,021;0,142;0,0027;0,0001;0;0,0008;0;0,019;0,0002;0,002;0;0,0012;0,002;0,033;0,017;0,0001;0,014;0,006;-691,3976012
G18-0053;430440;S013541;P18-00208-LS-S1;0;1;96,3428;m%;97,2;0,22;0,231;0,521;1,408;0,16;0,001;0,006;0;0,021;0,143;0,0027;0;0;0,0009;0;0,018;0,0001;0,002;0;0,0013;0,002;0,037;0,013;0,0002;0,011;0,003;-691,4003111
G18-0053;430440;S013541;P18-00208-LS-S1;0;1;96,4557;m%;97,19;0,221;0,229;0,524;1,4;0,16;0,001;0,006;0;0,021;0,142;0,0028;0;0;0,0008;0;0,017;0,0001;0,003;0;0,0013;0,002;0,045;0,017;0,0002;0,01;0,004;-691,4026205
G18-0053;430440;S013541;P18-00208-LS-S1;0;1;96,5873;m%;97,18;0,222;0,23;0,525;1,41;0,163;0,001;0,005;0;0,02;0,139;0,0026;0;0;0,0008;0;0,019;0,0011;0,002;0;0,0014;0,002;0,043;0,01;0,0002;0,012;0,008;-691,4052937
G18-0053;430440;S013541;P18-00208-LS-S1;0;1;96,7001;m%;97,19;0,222;0,229;0,525;1,413;0,161;0,001;0,006;0;0,021;0,142;0,0027;0;0;0,0008;0;0,017;0,0024;0,003;0;0,0015;0,002;0,037;0,009;0,0001;0,012;0,005;-691,4075682
G18-0053;430440;S013541;P18-00208-LS-S1;0;1;96,8318;m%;97,17;0,224;0,23;0,526;1,414;0,163;0,001;0,006;0;0,021;0,145;0,0027;0;0;0,0007;0;0,017;0,0004;0,002;0;0,0015;0,002;0,042;0,013;0,0002;0,014;0,004;-691,4102035
G18-0053;430440;S013541;P18-00208-LS-S1;0;1;96,9447;m%;97,18;0,225;0,233;0,526;1,408;0,16;0,001;0,005;0;0,021;0,144;0,0027;0;0;0,0007;0;0,018;0,0005;0,002;0;0,0014;0,002;0,039;0,017;0,0002;0,015;0,001;-691,4124446
G18-0053;430440;S013541;P18-00208-LS-S1;0;1;97,0765;m%;97,19;0,22;0,231;0,526;1,409;0,16;0,001;0,006;0;0,022;0,142;0,0023;0;0;0,0007;0;0,018;0,0016;0,003;0;0,0013;0,002;0,039;0,011;0,0002;0,013;0,003;-691,415039
G18-0053;430440;S013541;P18-00208-LS-S1;0;1;97,1895;m%;97,19;0,221;0,235;0,524;1,409;0,163;0,001;0,006;0;0,02;0,138;0,0025;0,0001;0;0,0007;0;0,018;0,0003;0,003;0;0,0013;0,002;0,036;0,011;0,0001;0,012;0,001;-691,4172441
G18-0053;430440;S013541;P18-00208-LS-S1;0;1;97,3213;m%;97,2;0,222;0,23;0,521;1,41;0,165;0,001;0,005;0;0,02;0,141;0,0026;0;0;0,0007;0;0,018;0,0002;0,002;0;0,0015;0,0021;0,032;0,013;0,0003;0,012;0,005;-691,4197927
G18-0053;430440;S013541;P18-00208-LS-S1;0;1;97,4344;m%;97,19;0,219;0,23;0,524;1,41;0,165;0,001;0,005;0;0,022;0,142;0,0023;0;0;0,0008;0;0,018;0,0002;0,003;0;0,0014;0,002;0,03;0,019;0,0002;0,013;0,002;-691,4219592
G18-0053;430440;S013541;P18-00208-LS-S1;0;1;97,5476;m%;97,17;0,221;0,234;0,525;1,409;0,165;0,001;0,005;0;0,023;0,143;0,0022;0;0;0,0008;0;0,018;0,0001;0,002;0;0,0013;0,002;0,034;0,025;0,0002;0,015;0,008;-691,424108
G18-0053;430440;S013541;P18-00208-LS-S1;0;1;97,6798;m%;97,17;0,223;0,235;0,527;1,404;0,164;0,001;0,005;0;0,022;0,14;0,0023;0;0;0,0008;0;0,018;0,0005;0,003;0;0,0013;0,002;0,04;0,025;0,0002;0,015;0,005;-691,426592
G18-0053;430440;S013541;P18-00208-LS-S1;0;1;97,7931;m%;97,16;0,215;0,236;0,527;1,411;0,162;0,001;0,005;0;0,02;0,144;0,0027;0,0001;0;0,0008;0;0,018;0,0006;0,002;0;0,0013;0,002;0,043;0,026;0,0002;0,015;0,007;-691,4286984
G18-0053;430440;S013541;P18-00208-LS-S1;0;1;97,9252;m%;97,15;0,223;0,233;0,524;1,41;0,163;0,001;0,005;0;0,021;0,143;0,0025;0,0001;0;0,0008;0;0,017;0,0003;0,002;0;0,0014;0,002;0,047;0,027;0,0002;0,013;0,012;-691,4311275
G18-0053;430440;S013541;P18-00208-LS-S1;0;1;98,0385;m%;97,16;0,218;0,235;0,526;1,413;0,164;0,001;0,006;0;0,023;0,143;0,0023;0,0002;0;0,0008;0;0,017;0,0009;0,002;0;0,0014;0,002;0,042;0,027;0,0002;0,013;0,006;-691,4331872
G18-0053;430440;S013541;P18-00208-LS-S1;0;1;98,1706;m%;97,17;0,216;0,234;0,523;1,413;0,167;0,002;0,006;0;0,02;0,144;0,0024;0,0001;0;0,0009;0;0,018;0,0009;0,001;0;0,0014;0,002;0,043;0,02;0,0002;0,011;0,007;-691,4355605
G18-0053;430440;S013541;P18-00208-LS-S1;0;1;98,2839;m%;97,16;0,218;0,237;0,521;1,415;0,165;0,001;0,006;0;0,022;0,144;0,0023;0;0;0,001;0;0,017;0,0005;0,001;0;0,0013;0,002;0,045;0,023;0,0002;0,013;0,006;-691,4375712
G18-0053;430440;S013541;P18-00208-LS-S1;0;1;98,4161;m%;97,17;0,221;0,233;0,522;1,418;0,162;0,001;0,006;0;0,021;0,142;0,0021;0;0;0,0008;0;0,018;0,0013;0,003;0;0,0014;0,002;0,039;0,02;0,0002;0,013;0,004;-691,4398877
G18-0053;430440;S013541;P18-00208-LS-S1;0;1;98,5294;m%;97,19;0,221;0,23;0,523;1,411;0,163;0,001;0,005;0;0,021;0,142;0,0022;0;0;0,0008;0;0,018;0,0011;0,003;0;0,0014;0,002;0,034;0,01;0,0001;0,015;0,002;-691,4418471
G18-0053;430440;S013541;P18-00208-LS-S1;0;1;98,6616;m%;97,19;0,222;0,229;0,525;1,409;0,167;0,001;0,006;0;0,02;0,139;0,0022;0;0;0,0008;0;0,018;0;0,003;0;0,0014;0,002;0,04;0,008;0,0001;0,013;0,006;-691,4441023
G18-0053;430440;S013541;P18-00208-LS-S1;0;1;98,7752;m%;97,19;0,22;0,231;0,52;1,407;0,168;0,001;0,005;0;0,021;0,143;0,0024;0;0;0,0008;0;0,018;0,0003;0,002;0;0,0013;0,002;0,035;0,005;0,0001;0,015;0,009;-691,446013
G18-0053;430440;S013541;P18-00208-LS-S1;0;1;98,9075;m%;97,18;0,222;0,231;0,526;1,409;0,169;0,001;0,006;0;0,022;0,147;0,0026;0;0;0,0008;0;0,017;0,001;0,002;0;0,0012;0,002;0,039;0,01;0,0002;0,013;0,003;-691,4482059
G18-0053;430440;S013541;P18-00208-LS-S1;0;1;99,0209;m%;97,17;0,221;0,23;0,527;1,413;0,163;0,001;0,005;0;0,02;0,143;0,0026;0;0;0,0007;0;0,017;0,0007;0,002;0;0,0013;0,002;0,042;0,015;0,0003;0,014;0,003;-691,4500573
G18-0053;430440;S013541;P18-00208-LS-S1;0;1;99,1343;m%;97,19;0,226;0,227;0,522;1,408;0,167;0,001;0,005;0;0,021;0,142;0,0026;0,0001;0;0,0008;0;0,018;0;0,003;0;0,0012;0,002;0,034;0,018;0,0002;0,012;0,002;-691,4518821
G18-0053;430440;S013541;P18-00208-LS-S1;0;1;99,2667;m%;97,19;0,221;0,223;0,524;1,402;0,166;0,001;0,006;0;0,019;0,147;0,0026;0;0;0,0008;0;0,018;0;0,003;0;0,0013;0,002;0,044;0,015;0,0004;0,013;0,002;-691,4539785
G18-0053;430440;S013541;P18-00208-LS-S1;0;1;99,3802;m%;97,21;0,219;0,223;0,525;1,396;0,165;0,001;0,006;0;0,02;0,142;0,0025;0;0;0,0008;0;0,019;0,0014;0,001;0;0,0014;0,002;0,041;0,009;0,0003;0,011;0,003;-691,4557457
G18-0053;430440;S013541;P18-00208-LS-S1;0;1;99,5126;m%;97,18;0,221;0,222;0,524;1,401;0,165;0,001;0,006;0;0,021;0,142;0,0029;0;0;0,0007;0;0,018;0,0028;0,002;0;0,0014;0,002;0,043;0,022;0,0002;0,012;0,004;-691,4577716
G18-0053;430440;S013541;P18-00208-LS-S1;0;1;99,6262;m%;97,19;0,219;0,221;0,525;1,395;0,167;0,001;0,005;0;0,024;0,142;0,0026;0;0;0,0008;0;0,018;0,0006;0,003;0;0,0013;0,002;0,046;0,018;0,0002;0,014;0,001;-691,459479
G18-0053;430440;S013541;P18-00208-LS-S1;0;1;99,7587;m%;97,2;0,218;0,219;0,526;1,383;0,168;0,001;0,005;0;0,021;0,145;0,0025;0;0;0,0008;0;0,018;0,0003;0,002;0;0,0013;0,002;0,046;0,025;0,0003;0,012;0,006;-691,4614336
G18-0053;430440;S013541;P18-00208-LS-S1;0;1;99,8722;m%;97,19;0,22;0,221;0,529;1,391;0,166;0,001;0,006;0;0,021;0,147;0,0026;0,0001;0;0,0008;0;0,018;0,0008;0,003;0;0,0013;0,002;0,041;0,017;0,0002;0,013;0,006;-691,4630759
G18-0053;430440;S013541;P18-00208-LS-S1;0;1;100,0048;m%;97,19;0,222;0,222;0,529;1,399;0,165;0,001;0,005;0;0,02;0,146;0,0026;0,0001;0;0,0009;0;0,019;0;0,002;0;0,0014;0,002;0,042;0,015;0,0002;0,015;0,004;-691,4649566
G18-0053;430440;S013541;P18-00208-LS-S1;0;1;100,1185;m%;97,19;0,219;0,219;0,527;1,395;0,168;0,001;0,005;0;0,022;0,148;0,0029;0;0;0,0009;0;0,018;0,0009;0,001;0;0,0013;0,002;0,04;0,016;0,0003;0,013;0,008;-691,4665362
G18-0053;430440;S013541;P18-00208-LS-S1;0;1;100,2512;m%;97,22;0,216;0,222;0,526;1,389;0,166;0,001;0,006;0;0,021;0,143;0,0028;0;0;0,0008;0;0,018;0,0003;0,002;0;0,0014;0,002;0,032;0,015;0,0002;0,012;0,005;-691,4683404
G18-0053;430440;S013541;P18-00208-LS-S1;0;1;100,3649;m%;97,19;0,226;0,223;0,528;1,396;0,166;0,001;0,005;0;0,022;0,144;0,0023;0,0001;0;0,0008;0;0,02;0,0002;0,002;0;0,0014;0,002;0,031;0,019;0,0003;0,013;0,005;-691,4698522
G18-0053;430440;S013541;P18-00208-LS-S1;0;1;100,4786;m%;97,21;0,22;0,22;0,526;1,392;0,167;0,001;0,006;0;0,019;0,142;0,0022;0,0001;0;0,0008;0;0,019;0;0,001;0;0,0014;0,002;0,032;0,016;0,0003;0,013;0,007;-691,4713322
G18-0053;430440;S013541;P18-00208-LS-S1;0;1;100,6113;m%;97,22;0,221;0,217;0,522;1,386;0,168;0,001;0,005;0;0,02;0,143;0,0025;0;0;0,0007;0;0,019;0;0,002;0;0,0014;0,002;0,035;0,017;0,0001;0,015;0,003;-691,4730185
G18-0053;430440;S013541;P18-00208-LS-S1;0;1;100,725;m%;97,22;0,219;0,218;0,525;1,387;0,168;0,001;0,005;0;0,02;0,144;0,0026;0,0001;0;0,0008;0;0,019;0,0006;0,003;0;0,0015;0,002;0,033;0,014;0,0002;0,012;0,002;-691,4744278
G18-0053;430440;S013541;P18-00208-LS-S1;0;1;100,8578;m%;97,2;0,221;0,218;0,525;1,385;0,169;0,001;0,005;0;0,021;0,147;0,0024;0,0001;0;0,0007;0;0,019;0,0012;0,002;0;0,0015;0,002;0,047;0,017;0,0002;0,012;0,004;-691,4760318
G18-0053;430440;S013541;P18-00208-LS-S1;0;1;100,9716;m%;97,21;0,219;0,219;0,528;1,383;0,167;0,001;0,005;0;0,02;0,145;0,0023;0;0;0,0007;0;0,019;0,0014;0,001;0;0,0013;0,002;0,036;0,022;0,0002;0,013;0,007;-691,4773699
G18-0053;430440;S013541;P18-00208-LS-S1;0;1;101,1044;m%;97,21;0,221;0,223;0,527;1,389;0,166;0,001;0,005;0;0,021;0,143;0,0022;0;0;0,0008;0;0,018;0,0023;0,002;0;0,0014;0,002;0,033;0,016;0,0002;0,014;0,006;-691,4788882
G18-0053;430440;S013541;P18-00208-LS-S1;0;1;101,2183;m%;97,19;0,217;0,221;0,527;1,39;0,171;0,001;0,006;0;0,023;0,144;0,0024;0;0;0,0008;0;0,018;0,0024;0,002;0;0,0014;0,002;0,038;0,02;0,0002;0,015;0,009;-691,4801529
G18-0053;430440;S013541;P18-00208-LS-S1;0;1;101,3321;m%;97,2;0,224;0,226;0,529;1,391;0,167;0,001;0,006;0;0,021;0,146;0,0025;0;0;0,0008;0;0,018;0,0002;0,002;0;0,0014;0,002;0,033;0,013;0,0001;0,013;0,005;-691,4813816
G18-0053;430440;S013541;P18-00208-LS-S1;0;1;101,4649;m%;97,2;0,219;0,226;0,527;1,389;0,163;0,001;0,006;0;0,02;0,146;0,0024;0,0001;0;0,0008;0;0,018;0,0005;0,002;0;0,0013;0,002;0,041;0,012;0,0002;0,013;0,006;-691,4827707
G18-0053;430440;S013541;P18-00208-LS-S1;0;1;101,5788;m%;97,19;0,224;0,225;0,528;1,395;0,166;0,001;0,005;0;0,021;0,145;0,0025;0;0;0,0008;0;0,019;0,0004;0,002;0;0,0014;0,002;0,043;0,01;0,0002;0,013;0,006;-691,4839234
G18-0053;430440;S013541;P18-00208-LS-S1;0;1;101,7117;m%;97,18;0,217;0,225;0,531;1,401;0,165;0,001;0,006;0;0,021;0,141;0,0026;0;0;0,0008;0;0,018;0,002;0,002;0;0,0014;0,002;0,041;0,021;0,0003;0,012;0,007;-691,4852226
G18-0053;430440;S013541;P18-00208-LS-S1;0;1;101,8257;m%;97,18;0,218;0,226;0,53;1,395;0,166;0,001;0,005;0;0,024;0,147;0,0022;0;0;0,0008;0;0,017;0;0,002;0;0,0014;0,002;0,039;0,025;0,0003;0,013;0,005;-691,4862974
G18-0053;430440;S013541;P18-00208-LS-S1;0;1;101,9587;m%;97,18;0,218;0,226;0,529;1,391;0,166;0,001;0,005;0;0,024;0,147;0,0024;0;0;0,0008;0;0,018;0;0,003;0;0,0013;0,002;0,044;0,018;0,0003;0,013;0,003;-691,4875045
G18-0053;430440;S013541;P18-00208-LS-S1;0;1;102,0726;m%;97,19;0,22;0,226;0,525;1,401;0,169;0,001;0,005;0;0,019;0,149;0,0024;0;0;0,0008;0;0,018;0,0007;0,003;0;0,0013;0,002;0,039;0,015;0,0002;0,013;0,004;-691,4884978
G18-0053;430440;S013541;P18-00208-LS-S1;0;1;102,2056;m%;97,18;0,219;0,226;0,524;1,399;0,169;0,001;0,005;0;0,021;0,146;0,0027;0;0;0,0007;0;0,018;0,0002;0,003;0;0,0013;0,002;0,044;0,021;0,0003;0,013;0,004;-691,4896099
G18-0053;430440;S013541;P18-00208-LS-S1;0;1;102,3196;m%;97,18;0,22;0,224;0,527;1,396;0,168;0,001;0,006;0;0,022;0,149;0,0028;0,0001;0;0,0008;0;0,018;0,0004;0,003;0;0,0013;0,002;0,046;0,017;0,0002;0,014;0,002;-691,4905219
G18-0053;430440;S013541;P18-00208-LS-S1;0;1;102,4337;m%;97,2;0,221;0,218;0,529;1,393;0,167;0,001;0,006;0;0,022;0,142;0,0028;0;0;0,0007;0;0,017;0,0014;0,002;0;0,0013;0,002;0,04;0,015;0,0003;0,012;0,007;-691,4913961
G18-0053;430440;S013541;P18-00208-LS-S1;0;1;102,5668;m%;97,21;0,223;0,222;0,528;1,39;0,164;0,001;0,006;0;0,02;0,14;0,0025;0;0;0,0008;0;0,017;0,0022;0,002;0;0,0013;0,002;0,038;0,019;0,0004;0,011;0,005;-691,4923667
G18-0053;430440;S013541;P18-00208-LS-S1;0;1;102,6809;m%;97,21;0,22;0,22;0,525;1,384;0,168;0,001;0,006;0;0,023;0,144;0,0026;0;0;0,0008;0;0,018;0,0002;0,002;0;0,0014;0,002;0,038;0,014;0,0003;0,014;0,006;-691,4931563
G18-0053;430440;S013541;P18-00208-LS-S1;0;1;102,814;m%;97,21;0,222;0,218;0,526;1,383;0,167;0,001;0,006;0;0,022;0,149;0,0026;0;0;0,0008;0;0,018;0,0002;0,002;0;0,0014;0,002;0,036;0,019;0,0002;0,012;0,006;-691,4940274
G18-0053;430440;S013541;P18-00208-LS-S1;0;1;102,9281;m%;97,2;0,214;0,215;0,526;1,386;0,167;0,001;0,005;0;0,021;0,148;0,0026;0;0;0,0008;0;0,018;0,0013;0,003;0;0,0014;0,002;0,04;0,024;0,0002;0,014;0,005;-691,4947308
G18-0053;430440;S013541;P18-00208-LS-S1;0;1;103,0423;m%;97,21;0,211;0,217;0,526;1,385;0,167;0,001;0,005;0;0,022;0,143;0,0025;0;0;0,0008;0;0,018;0,0003;0,004;0;0,0014;0,002;0,044;0,016;0,0002;0,016;0,004;-691,4953946
G18-0053;430440;S013541;P18-00208-LS-S1;0;1;103,1756;m%;97,2;0,218;0,218;0,527;1,388;0,167;0,001;0,006;0;0,021;0,145;0,0026;0;0;0,0008;0;0,018;0,0002;0,003;0;0,0015;0,002;0,042;0,018;0,0002;0,014;0,004;-691,496118
G18-0053;430440;S013541;P18-00208-LS-S1;0;1;103,2899;m%;97,2;0,218;0,217;0,529;1,387;0,171;0,001;0,005;0;0,023;0,141;0,0026;0,0001;0;0,0008;0;0,018;0,0012;0,004;0;0,0014;0,002;0,046;0,012;0,0003;0,013;0,003;-691,4966939
G18-0053;430440;S013541;P18-00208-LS-S1;0;1;103,4234;m%;97,2;0,219;0,218;0,527;1,385;0,168;0,001;0,006;0;0,023;0,144;0,0027;0;0;0,0009;0;0,018;0;0,004;0;0,0015;0,002;0,044;0,018;0,0002;0,013;0,002;-691,4973142
G18-0053;430440;S013541;P18-00208-LS-S1;0;1;103,5379;m%;97,21;0,215;0,222;0,529;1,388;0,168;0,001;0,005;0;0,02;0,148;0,0027;0,0001;0;0,0009;0;0,018;0;0,002;0;0,0015;0,002;0,031;0,012;0,0003;0,013;0,005;-691,497801
G18-0053;430440;S013541;P18-00208-LS-S1;0;1;103,6525;m%;97,21;0,213;0,219;0,53;1,385;0,171;0,001;0,006;0;0,023;0,142;0,0025;0;0;0,0008;0;0,018;0,0004;0,002;0;0,0015;0,002;0,036;0,016;0,0002;0,014;0,004;-691,4982461
G18-0053;430440;S013541;P18-00208-LS-S1;0;1;103,786;m%;97,2;0,215;0,222;0,53;1,383;0,166;0,001;0,006;0;0,022;0,145;0,0027;0,0001;0;0,0008;0;0,018;0;0,002;0;0,0014;0,002;0,044;0,026;0,0003;0,013;0,005;-691,4987111
G18-0053;430440;S013541;P18-00208-LS-S1;0;1;103,9004;m%;97,2;0,223;0,22;0,528;1,387;0,168;0,001;0,006;0;0,021;0,144;0,0031;0;0;0,0008;0;0,018;0;0,003;0;0,0015;0,002;0,039;0,02;0,0002;0,013;0,005;-691,4990635
G18-0053;430440;S013541;P18-00208-LS-S1;0;1;104,034;m%;97,19;0,222;0,224;0,528;1,388;0,171;0,001;0,006;0;0,021;0,144;0,003;0;0;0,0008;0;0,017;0,0001;0,003;0;0,0015;0,002;0,036;0,02;0,0002;0,012;0,006;-691,4994208
G18-0053;430440;S013541;P18-00208-LS-S1;0;1;104,1485;m%;97,19;0,221;0,225;0,529;1,386;0,172;0,001;0,006;0;0,022;0,148;0,003;0;0;0,0008;0;0,018;0,0002;0,002;0;0,0015;0,002;0,041;0,014;0,0003;0,014;0,007;-691,4996802
G18-0053;430440;S013541;P18-00208-LS-S1;0;1;104,263;m%;97,18;0,218;0,225;0,527;1,391;0,166;0,001;0,005;0;0,023;0,151;0,0032;0;0;0,0009;0;0,019;0,001;0,002;0;0,0015;0,002;0,043;0,013;0,0003;0,013;0,009;-691,4998962
G18-0053;430440;S013541;P18-00208-LS-S1;0;1;104,3967;m%;97,2;0,219;0,224;0,526;1,383;0,166;0,001;0,006;0;0,022;0,148;0,0029;0;0;0,0009;0;0,019;0,0001;0,002;0;0,0014;0,002;0,045;0,013;0,0003;0,011;0,007;-691,500093
G18-0053;430440;S013541;P18-00208-LS-S1;0;1;104,5114;m%;97,21;0,217;0,221;0,532;1,381;0,169;0,001;0,006;0;0,021;0,147;0,0027;0;0;0,0008;0;0,019;0,0003;0,002;0;0,0014;0,002;0,04;0,012;0,0002;0,01;0,006;-691,5002142
G18-0053;430440;S013541;P18-00208-LS-S1;0;1;104,6453;m%;97,21;0,22;0,221;0,526;1,381;0,17;0,001;0,005;0;0,023;0,147;0,0029;0,0001;0;0,0009;0;0,019;0;0,003;0;0,0013;0,002;0,036;0,015;0,0002;0,013;0,007;-691,5002995
G18-0053;430440;S013541;P18-00208-LS-S1;0;1;104,7601;m%;97,2;0,221;0,218;0,527;1,377;0,17;0,001;0,005;0;0,022;0,144;0,0031;0,0001;0;0,0009;0;0,018;0,0001;0,001;0;0,0014;0,002;0,039;0,035;0,0002;0,014;0,005;-691,5003242
G18-0053;430440;S013541;P18-00208-LS-S1;0;1;104,8749;m%;97,23;0,222;0,217;0,533;1,37;0,166;0,001;0,005;0;0,022;0,144;0,0027;0,0001;0;0,0009;0;0,018;0,0008;0,002;0;0,0014;0,002;0,033;0,013;0,0003;0,012;0,005;-691,5003041
G18-0053;430440;S013541;P18-00208-LS-S1;0;1;105,0088;m%;97,23;0,222;0,217;0,53;1,367;0,166;0,001;0,005;0;0,021;0,144;0,0032;0;0;0,0008;0;0,019;0,0008;0,003;0;0,0014;0,002;0,033;0,014;0,0003;0,012;0,005;-691,5002235
G18-0053;430440;S013541;P18-00208-LS-S1;0;1;105,1235;m%;97,22;0,221;0,214;0,533;1,374;0,168;0,001;0,005;0;0,02;0,142;0,0028;0;0;0,0008;0;0,019;0,0006;0,004;0;0,0014;0,002;0,038;0,011;0,0003;0,014;0,004;-691,5001055
G18-0053;430440;S013541;P18-00208-LS-S1;0;1;105,2575;m%;97,23;0,216;0,214;0,53;1,37;0,166;0,001;0,006;0;0,022;0,142;0,0027;0;0;0,0007;0;0,019;0,0005;0,004;0;0,0014;0,002;0,043;0,015;0,0003;0,01;0,002;-691,49991
G18-0053;430440;S013541;P18-00208-LS-S1;0;1;105,3724;m%;97,22;0,214;0,213;0,532;1,369;0,17;0,001;0,005;0;0,022;0,144;0,0029;0,0002;0;0,0008;0;0,019;0,0002;0,002;0;0,0015;0,002;0,05;0,017;0,0003;0,012;0,003;-691,4996927
G18-0053;430440;S013541;P18-00208-LS-S1;0;1;105,4873;m%;97,21;0,214;0,216;0,532;1,365;0,172;0,001;0,006;0;0,024;0,147;0,0033;0;0;0,0008;0;0,019;0,001;0,002;0;0,0015;0,002;0,042;0,022;0,0003;0,013;0,007;-691,4994294
G18-0053;430440;S013541;P18-00208-LS-S1;0;1;105,6214;m%;97,23;0,212;0,213;0,527;1,37;0,17;0,001;0,005;0;0,022;0,147;0,0029;0;0;0,0008;0;0,019;0,0003;0,002;0;0,0014;0,002;0,04;0,025;0,0003;0,012;0,001;-691,4990636
G18-0053;430440;S013541;P18-00208-LS-S1;0;1;105,7364;m%;97,24;0,213;0,21;0,526;1,364;0,166;0,001;0,006;0;0,021;0,147;0,0025;0;0;0,0008;0;0,018;0,0003;0,004;0;0,0014;0,002;0,039;0,02;0,0002;0,013;0;-691,4986996
G18-0053;430440;S013541;P18-00208-LS-S1;0;1;105,8515;m%;97,24;0,215;0,208;0,529;1,366;0,167;0,001;0,006;0;0,021;0,146;0,0026;0;0;0,0008;0;0,018;0,0005;0,003;0;0,0014;0,002;0,038;0,012;0,0003;0,015;0,004;-691,4982885
G18-0053;430440;S013541;P18-00208-LS-S1;0;1;105,9857;m%;97,24;0,212;0,207;0,532;1,36;0,169;0,001;0,006;0;0,022;0,147;0,0027;0;0;0,0008;0;0,019;0;0,003;0;0,0015;0,0019;0,037;0,017;0,0003;0,014;0,004;-691,4977499
G18-0053;430440;S013541;P18-00208-LS-S1;0;1;106,1009;m%;97,23;0,218;0,208;0,53;1,363;0,167;0,001;0,005;0;0,023;0,147;0,0026;0;0;0,0008;0;0,019;0,0008;0,002;0;0,0014;0,002;0,045;0,018;0,0003;0,014;0,002;-691,4972366
G18-0053;430440;S013541;P18-00208-LS-S1;0;1;106,216;m%;97,22;0,213;0,212;0,528;1,372;0,171;0,001;0,005;0;0,02;0,146;0,0028;0;0;0,0009;0;0,019;0,0001;0,002;0;0,0013;0,002;0,042;0,021;0,0003;0,014;0,003;-691,4966764
G18-0053;430440;S013541;P18-00208-LS-S1;0;1;106,3503;m%;97,24;0,212;0,212;0,53;1,365;0,168;0,001;0,005;0;0,02;0,145;0,0028;0;0;0,0008;0;0,019;0,0014;0,003;0;0,0014;0,002;0,044;0,016;0,0003;0,013;0,002;-691,4959629
G18-0053;430440;S013541;P18-00208-LS-S1;0;1;106,4654;m%;97,25;0,211;0,205;0,529;1,367;0,168;0,001;0,006;0;0,023;0,146;0,0027;0,0001;0;0,0009;0;0,018;0,0003;0,004;0;0,0014;0,0019;0,042;0,012;0,0003;0,013;0,002;-691,4953
G18-0053;430440;S013541;P18-00208-LS-S1;0;1;106,5999;m%;97,24;0,218;0,211;0,527;1,363;0,173;0,001;0,005;0;0,023;0,148;0,0023;0;0;0,0008;0;0,018;0,0001;0,003;0;0,0014;0,002;0,041;0,004;0,0003;0,013;0,002;-691,4944649
G18-0053;430440;S013541;P18-00208-LS-S1;0;1;106,7152;m%;97,24;0,217;0,205;0,528;1,361;0,169;0,002;0,005;0;0,021;0,15;0,0028;0;0;0,0009;0;0,019;0,0003;0,004;0;0,0014;0,002;0,042;0,011;0,0002;0,013;0,002;-691,493697
G18-0053;430440;S013541;P18-00208-LS-S1;0;1;106,8305;m%;97,23;0,21;0,208;0,528;1,364;0,171;0,001;0,005;0;0,02;0,146;0,0027;0;0;0,0009;0;0,018;0,0006;0,004;0;0,0014;0,002;0,049;0,018;0,0002;0,013;0,004;-691,4928811
G18-0053;430440;S013541;P18-00208-LS-S1;0;1;106,9651;m%;97,24;0,208;0,209;0,526;1,361;0,17;0,001;0,005;0;0,022;0,148;0,0027;0;0;0,0008;0;0,019;0,0013;0,004;0;0,0014;0,002;0,04;0,024;0,0002;0,013;0,006;-691,4918677
G18-0053;430440;S013541;P18-00208-LS-S1;0;1;107,0805;m%;97,23;0,206;0,214;0,527;1,361;0,171;0,001;0,006;0;0,022;0,151;0,0026;0;0;0,0009;0;0,019;0,0005;0,003;0;0,0013;0,002;0,044;0,017;0,0003;0,014;0,005;-691,4909464
G18-0053;430440;S013541;P18-00208-LS-S1;0;1;107,1959;m%;97,23;0,211;0,217;0,53;1,367;0,167;0,001;0,005;0;0,021;0,148;0,0026;0;0;0,0008;0;0,018;0;0,002;0;0,0014;0,002;0,047;0,013;0,0002;0,012;0,006;-691,4899766
G18-0053;430440;S013541;P18-00208-LS-S1;0;1;107,3305;m%;97,23;0,216;0,215;0,531;1,366;0,17;0,001;0,005;0;0,021;0,144;0,0028;0;0;0,0008;0;0,017;0;0,003;0;0,0014;0,002;0,043;0,015;0,0002;0,012;0,005;-691,4887842
G18-0053;430440;S013541;P18-00208-LS-S1;0;1;107,446;m%;97,2;0,216;0,221;0,531;1,371;0,174;0,001;0,005;0;0,021;0,148;0,0031;0;0;0,0008;0;0,019;0,0004;0,003;0;0,0013;0,002;0,039;0,022;0,0002;0,011;0,008;-691,4877082
G18-0053;430440;S013541;P18-00208-LS-S1;0;1;107,5614;m%;97,22;0,213;0,218;0,528;1,372;0,172;0,001;0,005;0;0,023;0,146;0,0028;0,0001;0;0,0008;0;0,019;0,0006;0,002;0;0,0014;0,0019;0,04;0,015;0,0003;0,013;0,007;-691,4865844
G18-0053;430440;S013541;P18-00208-LS-S1;0;1;107,6962;m%;97,2;0,216;0,215;0,525;1,38;0,173;0,001;0,006;0;0,023;0,143;0,0029;0;0;0,0009;0;0,018;0,0007;0,003;0;0,0014;0,0019;0,045;0,026;0,0003;0,011;0,008;-691,4852099
G18-0053;430440;S013541;P18-00208-LS-S1;0;1;107,8119;m%;97,2;0,22;0,215;0,53;1,38;0,171;0,001;0,005;0;0,021;0,144;0,0028;0,0001;0;0,0009;0;0,017;0,0026;0,003;0;0,0013;0,002;0,041;0,022;0,0003;0,011;0,004;-691,483977
G18-0053;430440;S013541;P18-00208-LS-S1;0;1;107,9275;m%;97,23;0,213;0,217;0,526;1,379;0,171;0,001;0,005;0;0,024;0,143;0,0026;0,0001;0;0,0009;0;0,017;0,0008;0,003;0;0,0014;0,002;0,033;0,021;0,0002;0,011;0,002;-691,4826961
G18-0053;430440;S013541;P18-00208-LS-S1;0;1;108,0626;m%;97,2;0,216;0,222;0,529;1,379;0,171;0,001;0,006;0;0,025;0,145;0,0024;0;0;0,0008;0;0,018;0,0008;0,004;0;0,0015;0,002;0,039;0,026;0,0003;0,014;0,002;-691,4811369
G18-0053;430440;S013541;P18-00208-LS-S1;0;1;108,1783;m%;97,2;0,218;0,227;0,528;1,376;0,172;0,001;0,006;0;0,023;0,148;0,0026;0;0;0,0009;0;0,018;0,0009;0,003;0;0,0014;0,002;0,04;0,019;0,0002;0,013;0,002;-691,4797482
G18-0053;430440;S013541;P18-00208-LS-S1;0;1;108,294;m%;97,18;0,223;0,222;0,531;1,373;0,174;0,001;0,006;0;0,023;0,145;0,0025;0,0001;0;0,0009;0;0,019;0,0004;0,003;0;0,0014;0,002;0,039;0,028;0,0001;0,013;0,009;-691,4783103
G18-0053;430440;S013541;P18-00208-LS-S1;0;1;108,4289;m%;97,2;0,219;0,22;0,528;1,378;0,171;0,001;0,005;0;0,022;0,147;0,0026;0,0002;0;0,0008;0;0,02;0,0001;0,002;0;0,0015;0,0019;0,038;0,023;0,0003;0,013;0,002;-691,4765715
G18-0053;430440;S013541;P18-00208-LS-S1;0;1;108,5449;m%;97,22;0,211;0,22;0,526;1,378;0,17;0,001;0,005;0;0,021;0,144;0,0028;0,0001;0;0,0008;0;0,018;0;0,002;0;0,0015;0,0019;0,044;0,02;0,0004;0,012;0,004;-691,4750228
G18-0053;430440;S013541;P18-00208-LS-S1;0;1;108,6608;m%;97,21;0,212;0,216;0,525;1,37;0,171;0,001;0,005;0;0,022;0,146;0,0026;0;0;0,0008;0;0,018;0,0003;0,003;0;0,0015;0,002;0,048;0,022;0,0004;0,014;0,005;-691,4734259
G18-0053;430440;S013541;P18-00208-LS-S1;0;1;108,7961;m%;97,2;0,215;0,222;0,528;1,374;0,172;0,001;0,005;0;0,02;0,146;0,0023;0,0001;0;0,0008;0;0,017;0,0003;0,003;0;0,0014;0,0019;0,046;0,026;0,0002;0,013;0,001;-691,4714991
G18-0053;430440;S013541;P18-00208-LS-S1;0;1;108,9121;m%;97,21;0,223;0,221;0,526;1,371;0,171;0,001;0,005;0;0,019;0,144;0,0022;0;0;0,0009;0;0,019;0,0002;0,003;0;0,0013;0,002;0,039;0,027;0,0004;0,014;0,001;-691,4697936
G18-0053;430440;S013541;P18-00208-LS-S1;0;1;109,0279;m%;97,22;0,215;0,216;0,533;1,365;0,172;0,002;0,005;0;0,018;0,142;0,0022;0,0001;0;0,0008;0,001;0,02;0,0001;0,003;0;0,0016;0,002;0,043;0,026;0,0003;0,014;0,004;-691,4680416
G18-0053;430440;S013541;P18-00208-LS-S1;0;1;109,1631;m%;97,2;0,225;0,217;0,533;1,368;0,173;0,001;0,006;0;0,021;0,142;0,0022;0,0001;0;0,0008;0;0,019;0,0004;0,004;0;0,0015;0,002;0,044;0,023;0,0002;0,013;0,005;-691,4659336
G18-0053;430440;S013541;P18-00208-LS-S1;0;1;109,2789;m%;97,22;0,223;0,217;0,53;1,367;0,169;0,001;0,006;0;0,023;0,145;0,0022;0;0;0,0008;0;0,018;0,0005;0,004;0;0,0014;0,002;0,038;0,012;0,0002;0,013;0,006;-691,4640747
G18-0053;430440;S013541;P18-00208-LS-S1;0;1;109,3948;m%;97,21;0,22;0,218;0,531;1,364;0,172;0,001;0,005;0;0,021;0,146;0,0023;0;0;0,0008;0;0,018;0,0009;0,004;0;0,0014;0,0019;0,051;0,019;0,0002;0,014;0,001;-691,4621649
G18-0053;430440;S013541;P18-00208-LS-S1;0;1;109,5302;m%;97,22;0,222;0,215;0,524;1,358;0,17;0,001;0,005;0;0,021;0,145;0,0025;0;0;0,0008;0;0,018;0;0,003;0;0,0014;0,0019;0,05;0,021;0,0004;0,013;0,003;-691,4598714
G18-0053;430440;S013541;P18-00208-LS-S1;0;1;109,6462;m%;97,22;0,217;0,22;0,523;1,363;0,172;0,001;0,006;0;0,021;0,148;0,0025;0;0;0,0008;0;0,017;0,0002;0,003;0;0,0014;0,0019;0,049;0,015;0,0002;0,012;0,004;-691,4578531
G18-0053;430440;S013541;P18-00208-LS-S1;0;1;109,7623;m%;97,22;0,216;0,211;0,529;1,358;0,173;0,002;0,006;0;0,023;0,146;0,0021;0;0;0,0008;0;0,018;0,0012;0,003;0;0,0014;0,0019;0,045;0,021;0,0003;0,012;0,008;-691,4557838
G18-0053;430440;S013541;P18-00208-LS-S1;0;1;109,8979;m%;97,23;0,217;0,215;0,53;1,36;0,171;0,001;0,005;0;0,023;0,146;0,0021;0;0;0,0009;0;0,018;0,0014;0,004;0;0,0014;0,002;0,039;0,017;0,0002;0,013;0,002;-691,4533045
G18-0053;430440;S013541;P18-00208-LS-S1;0;1;110,014;m%;97,23;0,22;0,215;0,53;1,364;0,169;0,001;0,005;0;0,022;0,144;0,0023;0;0;0,0009;0;0,019;0,0011;0,003;0;0,0015;0,0019;0,039;0,016;0,0002;0,012;0,004;-691,4511285
G18-0053;430440;S013541;P18-00208-LS-S1;0;1;110,1301;m%;97,23;0,221;0,213;0,533;1,359;0,17;0,001;0,006;0;0,021;0,146;0,0023;0;0;0,0009;0;0,018;0,0003;0,003;0;0,0014;0,002;0,039;0,016;0,0002;0,013;0,005;-691,4489035
G18-0053;430440;S013541;P18-00208-LS-S1;0;1;110,2463;m%;97,22;0,219;0,216;0,53;1,354;0,174;0,001;0,005;0;0,021;0,146;0,0024;0;0;0,0009;0;0,018;0;0,002;0;0,0016;0,0019;0,05;0,015;0,0003;0,012;0,005;-691,4466275
G18-0053;430440;S013541;P18-00208-LS-S1;0;1;110,3819;m%;97,23;0,219;0,21;0,53;1,36;0,172;0,001;0,006;0;0,02;0,143;0,0024;0,0001;0;0,0009;0;0,018;0,0001;0,003;0;0,0015;0,0019;0,045;0,015;0,0003;0,014;0,003;-691,4439097
G18-0053;430440;S013541;P18-00208-LS-S1;0;1;110,4982;m%;97,23;0,218;0,21;0,53;1,36;0,171;0,001;0,006;0;0,022;0,146;0,0017;0;0;0,0009;0;0,018;0,0002;0,002;0;0,0015;0,0019;0,044;0,016;0,0003;0,013;0,005;-691,4415257
G18-0053;430440;S013541;P18-00208-LS-S1;0;1;110,6145;m%;97,24;0,222;0,21;0,53;1,36;0,171;0,001;0,006;0;0,019;0,147;0,0021;0;0;0,0008;0;0,017;0,0003;0,002;0;0,0014;0,002;0,035;0,017;0,0003;0,014;0,002;-691,439093
G18-0053;430440;S013541;P18-00208-LS-S1;0;1;110,7504;m%;97,21;0,219;0,213;0,526;1,373;0,174;0,001;0,005;0;0,022;0,147;0,0026;0;0;0,0008;0;0,018;0,0001;0,003;0;0,0014;0,0019;0,044;0,024;0,0003;0,013;0,002;-691,4361887
G18-0053;430440;S013541;P18-00208-LS-S1;0;1;110,8669;m%;97,22;0,217;0,217;0,529;1,367;0,176;0,001;0,005;0;0,021;0,147;0,0028;0;0;0,0009;0;0,018;0,0017;0,003;0;0,0014;0,002;0,039;0,012;0,0004;0,014;0,004;-691,4336463
G18-0053;430440;S013541;P18-00208-LS-S1;0;1;110,9832;m%;97,23;0,212;0,214;0,527;1,363;0,174;0,001;0,005;0;0,022;0,143;0,0025;0;0;0,0009;0;0,019;0,0001;0,003;0;0,0014;0,0019;0,045;0,018;0,0002;0,015;0,002;-691,4310599
G18-0053;430440;S013541;P18-00208-LS-S1;0;1;111,119;m%;97,23;0,219;0,214;0,528;1,357;0,174;0,001;0,006;0;0,022;0,141;0,0027;0;0;0,0009;0;0,019;0,0003;0,003;0;0,0015;0,0019;0,046;0,02;0,0003;0,014;0,003;-691,4279788
G18-0053;430440;S013541;P18-00208-LS-S1;0;1;111,2355;m%;97,24;0,222;0,214;0,527;1,361;0,169;0,001;0,006;0;0,022;0,144;0,0025;0,0001;0;0,0009;0;0,019;0,0003;0,003;0;0,0015;0,0019;0,038;0,011;0,0003;0,011;0,006;-691,4252835
G18-0053;430440;S013541;P18-00208-LS-S1;0;1;111,352;m%;97,22;0,223;0,218;0,529;1,358;0,173;0,001;0,006;0;0,024;0,144;0,0022;0,0001;0;0,0009;0;0,019;0,0001;0,004;0;0,0016;0,002;0,041;0,011;0,0002;0,014;0,007;-691,4225403
G18-0053;430440;S013541;P18-00208-LS-S1;0;1;111,4684;m%;97,23;0,216;0,217;0,524;1,356;0,17;0,001;0,006;0;0,024;0,139;0,0023;0,0001;0;0,0008;0;0,018;0,0009;0,004;0;0,0016;0,0019;0,045;0,018;0,0003;0,013;0,007;-691,4197516
G18-0053;430440;S013541;P18-00208-LS-S1;0;1;111,6044;m%;97,23;0,215;0,22;0,527;1,359;0,168;0,001;0,006;0;0,023;0,143;0,0023;0;0;0,0009;0;0,018;0,0009;0,004;0;0,0015;0,0019;0,042;0,021;0,0003;0,013;0,004;-691,4164333
G18-0053;430440;S013541;P18-00208-LS-S1;0;1;111,721;m%;97,21;0,223;0,217;0,53;1,36;0,167;0,001;0,006;0;0,023;0,143;0,0025;0,0001;0;0,0008;0;0,019;0,001;0,003;0;0,0015;0,0019;0,047;0,024;0,0003;0,012;0,003;-691,4135368
G18-0053;430440;S013541;P18-00208-LS-S1;0;1;111,8377;m%;97,23;0,218;0,214;0,531;1,366;0,171;0,001;0,006;0;0,021;0,14;0,0028;0,0002;0;0,0009;0;0,018;0;0,003;0;0,0015;0,0019;0,042;0,013;0,0004;0,011;0,007;-691,4105906
G18-0053;430440;S013541;P18-00208-LS-S1;0;1;111,9544;m%;97,23;0,224;0,218;0,532;1,35;0,174;0,001;0,005;0;0,022;0,142;0,0026;0;0;0,0009;0;0,019;0,0005;0,003;0;0,0014;0,0019;0,04;0,016;0,0002;0,013;0,004;-691,4075973
G18-0053;430440;S013541;P18-00208-LS-S1;0;1;112,0907;m%;97,22;0,224;0,217;0,528;1,359;0,172;0,001;0,005;0;0,021;0,143;0,0025;0;0;0,001;0;0,018;0,0001;0,003;0;0,0015;0,0019;0,043;0,025;0,0003;0,012;0,003;-691,4040419
G18-0053;430440;S013541;P18-00208-LS-S1;0;1;112,2075;m%;97,21;0,221;0,214;0,528;1,362;0,17;0,001;0,006;0;0,022;0,14;0,0027;0;0;0,0009;0;0,019;0,0002;0,003;0;0,0015;0,0019;0,047;0,027;0,0003;0,014;0,005;-691,4009445
G18-0053;430440;S013541;P18-00208-LS-S1;0;1;112,3244;m%;97,23;0,217;0,22;0,53;1,35;0,171;0,001;0,005;0;0,023;0,144;0,0026;0;0;0,0009;0;0,02;0,001;0,003;0;0,0015;0,0019;0,047;0,017;0,0002;0,015;0,004;-691,397798
G18-0053;430440;S013541;P18-00208-LS-S1;0;1;112,4607;m%;97,23;0,219;0,216;0,532;1,354;0,169;0,001;0,006;0;0,022;0,141;0,0024;0;0;0,0009;0;0,02;0;0,004;0;0,0015;0,0019;0,04;0,018;0,0004;0,014;0,005;-691,3940709
G18-0053;430440;S013541;P18-00208-LS-S1;0;1;112,5776;m%;97,22;0,219;0,218;0,531;1,362;0,171;0,001;0,006;0;0,021;0,14;0,0023;0;0;0,001;0;0,019;0,0001;0,005;0;0,0015;0,0019;0,045;0,021;0,0004;0,012;0,003;-691,3908245
G18-0053;430440;S013541;P18-00208-LS-S1;0;1;112,6947;m%;97,23;0,217;0,22;0,528;1,364;0,172;0,001;0,005;0;0,022;0,141;0,0024;0,0001;0;0,0009;0;0,018;0,0001;0,003;0;0,0015;0,002;0,044;0,011;0,0003;0,012;0,004;-691,3875267
G18-0053;430440;S013541;P18-00208-LS-S1;0;1;112,8117;m%;97,21;0,219;0,222;0,528;1,364;0,175;0,001;0,005;0;0,023;0,142;0,0026;0;0;0,0008;0;0,018;0,0005;0,003;0;0,0015;0,0019;0,045;0,022;0,0004;0,011;0,005;-691,3841863
G18-0053;430440;S013541;P18-00208-LS-S1;0;1;112,9484;m%;97,21;0,221;0,221;0,529;1,361;0,172;0,001;0,006;0;0,022;0,145;0,0028;0;0;0,0009;0;0,018;0,0005;0,004;0;0,0017;0,0019;0,047;0,016;0,0003;0,012;0,005;-691,3802261
G18-0053;430440;S013541;P18-00208-LS-S1;0;1;113,0656;m%;97,23;0,215;0,218;0,529;1,359;0,174;0,001;0,005;0;0,02;0,141;0,0027;0;0;0,0009;0;0,019;0,0004;0,004;0;0,0016;0,0019;0,043;0,015;0,0001;0,012;0,005;-691,376782
G18-0053;430440;S013541;P18-00208-LS-S1;0;1;113,1828;m%;97,23;0,214;0,219;0,525;1,361;0,173;0,001;0,005;0;0,021;0,143;0,0026;0;0;0,0009;0;0,02;0;0,003;0;0,0016;0,0019;0,038;0,017;0,0003;0,014;0,008;-691,3732933
G18-0053;430440;S013541;P18-00208-LS-S1;0;1;113,3;m%;97,22;0,225;0,218;0,53;1,365;0,176;0,001;0,005;0;0,024;0,146;0,0026;0;0;0,0009;0;0,018;0;0,004;0;0,0016;0,002;0,037;0,01;0,0003;0,012;0,005;-691,3697601
G18-0053;430440;S013541;P18-00208-LS-S1;0;1;113,437;m%;97,22;0,221;0,222;0,527;1,37;0,172;0,001;0,005;0;0,02;0,144;0,0028;0;0;0,0009;0;0,018;0,0001;0,003;0;0,0015;0,0019;0,036;0,017;0,0003;0,012;0,003;-691,3655743
G18-0053;430440;S013541;P18-00208-LS-S1;0;1;113,5543;m%;97,22;0,229;0,217;0,527;1,362;0,171;0,001;0,005;0;0,019;0,143;0,0026;0;0;0,0009;0;0,018;0;0,003;0;0,0015;0,0019;0,041;0,019;0,0004;0,011;0,001;-691,3619429
G18-0053;430440;S013541;P18-00208-LS-S1;0;1;113,6717;m%;97,22;0,221;0,215;0,525;1,365;0,172;0,001;0,006;0;0,021;0,139;0,0025;0;0;0,0009;0;0,018;0,0018;0,003;0;0,0015;0,0019;0,047;0,023;0,0003;0,012;0,005;-691,3582649
G18-0053;430440;S013541;P18-00208-LS-S1;0;1;113,7892;m%;97,2;0,226;0,22;0,527;1,377;0,173;0,001;0,006;0;0,021;0,138;0,0028;0;0;0,0009;0;0,018;0,0013;0,003;0;0,0015;0,0019;0,046;0,014;0,0002;0,011;0,006;-691,3545407
G18-0053;430440;S013541;P18-00208-LS-S1;0;1;113,9264;m%;97,21;0,228;0,223;0,524;1,364;0,172;0,001;0,006;0;0,022;0,141;0,0028;0,0001;0;0,0009;0;0,017;0,0007;0,004;0;0,0016;0,0019;0,043;0,016;0,0003;0,013;0,007;-691,3501378
G18-0053;430440;S013541;P18-00208-LS-S1;0;1;114,0439;m%;97,22;0,219;0,222;0,525;1,376;0,171;0,001;0,005;0;0,019;0,144;0,0027;0;0;0,0009;0;0,017;0,0005;0,004;0;0,0015;0,0019;0,036;0,013;0,0003;0,014;0,008;-691,3463212
G18-0053;430440;S013541;P18-00208-LS-S1;0;1;114,1614;m%;97,21;0,214;0,227;0,532;1,381;0,173;0,001;0,005;0;0,021;0,144;0,0025;0;0;0,0009;0;0,019;0,0011;0,003;0;0,0015;0,0019;0,044;0,007;0,0002;0,013;0,002;-691,3424626
G18-0053;430440;S013541;P18-00208-LS-S1;0;1;114,2789;m%;97,23;0,216;0,22;0,533;1,372;0,171;0,001;0,006;0;0,021;0,144;0,0025;0;0;0,0009;0;0,019;0,0018;0,003;0;0,0014;0,0019;0,032;0,008;0,0003;0,012;0,001;-691,3385624
G18-0053;430440;S013541;P18-00208-LS-S1;0;1;114,3965;m%;97,23;0,219;0,219;0,531;1,37;0,172;0,001;0,006;0;0,023;0,144;0,0027;0;0;0,0008;0;0,019;0,0007;0,003;0;0,0015;0,0019;0,038;0,005;0,0003;0,013;0,002;-691,3346176
G18-0053;430440;S013541;P18-00208-LS-S1;0;1;114,5338;m%;97,22;0,219;0,225;0,528;1,364;0,174;0,001;0,005;0;0,021;0,144;0,0027;0;0;0,0009;0;0,019;0,0003;0,004;0;0,0015;0,0019;0,037;0,016;0,0002;0,013;0,004;-691,3299603
G18-0053;430440;S013541;P18-00208-LS-S1;0;1;114,6516;m%;97,21;0,22;0,226;0,532;1,359;0,175;0,001;0,005;0;0,022;0,142;0,0027;0;0;0,0009;0;0,018;0,0008;0,003;0;0,0016;0,0019;0,04;0,018;0,0003;0,014;0,005;-691,3259206
G18-0053;430440;S013541;P18-00208-LS-S1;0;1;114,7693;m%;97,21;0,221;0,224;0,532;1,359;0,175;0,001;0,005;0;0,024;0,144;0,0026;0,0001;0;0,001;0;0,018;0,0009;0,003;0;0,0015;0,0019;0,039;0,017;0,0003;0,012;0,005;-691,3218443
G18-0053;430440;S013541;P18-00208-LS-S1;0;1;114,8872;m%;97,22;0,22;0,219;0,528;1,365;0,176;0,001;0,005;0;0,022;0,146;0,0029;0;0;0,0008;0;0,02;0,0005;0,003;0;0,0015;0,0019;0,042;0,014;0,0003;0,013;0,002;-691,3177214
G18-0053;430440;S013541;P18-00208-LS-S1;0;1;115,0248;m%;97,22;0,219;0,213;0,53;1,369;0,173;0,001;0,005;0;0,02;0,144;0,0026;0;0;0,0008;0;0,019;0,0006;0,003;0;0,0016;0,002;0,04;0,022;0,0002;0,011;0,003;-691,31286
G18-0053;430440;S013541;P18-00208-LS-S1;0;1;115,1427;m%;97,21;0,221;0,219;0,531;1,362;0,173;0,001;0,006;0;0,019;0,149;0,0025;0;0;0,0008;0;0,019;0,0009;0,005;0;0,0016;0,0019;0,038;0,023;0,0001;0,013;0,006;-691,3086527
G18-0053;430440;S013541;P18-00208-LS-S1;0;1;115,2607;m%;97,21;0,217;0,223;0,53;1,355;0,175;0,001;0,006;0;0,021;0,144;0,0025;0;0;0,0009;0;0,019;0,0017;0,004;0;0,0016;0,0019;0,046;0,019;0,0002;0,012;0,005;-691,3044035
G18-0053;430440;S013541;P18-00208-LS-S1;0;1;115,3787;m%;97,22;0,224;0,219;0,532;1,351;0,173;0,001;0,006;0;0,021;0,146;0,0028;0;0;0,0009;0;0,019;0,0014;0,005;0;0,0015;0,0019;0,045;0,018;0,0002;0,012;0,002;-691,3001166
G18-0053;430440;S013541;P18-00208-LS-S1;0;1;115,4967;m%;97,24;0,219;0,219;0,53;1,352;0,17;0,001;0,006;0;0,021;0,147;0,0027;0,0001;0;0,0009;0;0,019;0,0002;0,003;0;0,0015;0,0019;0,042;0,008;0,0004;0,011;0,005;-691,2957923
G18-0053;430440;S013541;P18-00208-LS-S1;0;1;115,6345;m%;97,24;0,219;0,214;0,524;1,351;0,173;0,001;0,005;0;0,022;0,146;0,0028;0,0001;0;0,001;0;0,018;0,0011;0,003;0;0,0016;0,0019;0,042;0,018;0,0004;0,012;0,002;-691,290696
G18-0053;430440;S013541;P18-00208-LS-S1;0;1;115,7526;m%;97,23;0,217;0,215;0,528;1,344;0,174;0,002;0,006;0;0,024;0,144;0,0029;0,0001;0;0,0008;0;0,019;0,0003;0,003;0;0,0015;0,0019;0,046;0,02;0,0002;0,012;0,005;-691,2862889
G18-0053;430440;S013541;P18-00208-LS-S1;0;1;115,8709;m%;97,25;0,222;0,213;0,528;1,34;0,171;0,001;0,006;0;0,021;0,145;0,0029;0;0;0,0009;0;0,019;0,0002;0,003;0;0,0015;0,0019;0,046;0,017;0,0003;0,013;0,001;-691,2818385
G18-0053;430440;S013541;P18-00208-LS-S1;0;1;115,9892;m%;97,25;0,221;0,213;0,53;1,336;0,174;0,001;0,006;0;0,022;0,144;0,0029;0;0;0,001;0;0,017;0;0,003;0;0,0014;0,0019;0,042;0,013;0,0003;0,014;0,006;-691,2773528
G18-0053;430440;S013541;P18-00208-LS-S1;0;1;116,1074;m%;97,24;0,219;0,214;0,532;1,338;0,175;0,002;0,005;0;0,02;0,148;0,0031;0;0;0,001;0;0,018;0,0001;0,004;0;0,0016;0,0019;0,045;0,018;0,0003;0,015;0,003;-691,2728363
G18-0053;430440;S013541;P18-00208-LS-S1;0;1;116,2453;m%;97,22;0,223;0,212;0,532;1,342;0,175;0,001;0,006;0;0,021;0,149;0,0028;0,0001;0;0,001;0;0,019;0;0,004;0;0,0016;0,0019;0,047;0,024;0,0003;0,013;0,004;-691,2675238
G18-0053;430440;S013541;P18-00208-LS-S1;0;1;116,3637;m%;97,22;0,224;0,211;0,529;1,349;0,176;0,001;0,006;0;0,024;0,145;0,0025;0;0;0,0008;0;0,018;0;0,003;0;0,0016;0,0019;0,044;0,024;0,0003;0,013;0,006;-691,2629262
G18-0053;430440;S013541;P18-00208-LS-S1;0;1;116,482;m%;97,24;0,218;0,216;0,527;1,345;0,173;0,001;0,006;0;0,022;0,14;0,0027;0;0;0,0009;0;0,019;0;0,004;0;0,0017;0,0019;0,046;0,017;0,0004;0,013;0,005;-691,2582995
G18-0053;430440;S013541;P18-00208-LS-S1;0;1;116,6005;m%;97,24;0,219;0,212;0,528;1,349;0,173;0,001;0,006;0;0,023;0,14;0,0027;0,0001;0;0,0008;0;0,019;0;0,004;0;0,0015;0,0019;0,044;0,018;0,0003;0,014;0,005;-691,2536326
G18-0053;430440;S013541;P18-00208-LS-S1;0;1;116,719;m%;97,24;0,219;0,215;0,527;1,35;0,176;0,001;0,005;0;0,021;0,143;0,0026;0,0001;0;0,0008;0;0,019;0;0,004;0;0,0016;0,0019;0,042;0,014;0,0004;0,014;0,004;-691,2489338
G18-0053;430440;S013541;P18-00208-LS-S1;0;1;116,8573;m%;97,24;0,215;0,214;0,529;1,349;0,172;0,001;0,006;0;0,025;0,145;0,0028;0;0;0,0009;0;0,019;0;0,004;0;0,0016;0,0019;0,042;0,016;0,0003;0,013;0,005;-691,2434105
G18-0053;430440;S013541;P18-00208-LS-S1;0;1;116,9759;m%;97,22;0,219;0,212;0,527;1,349;0,171;0,001;0,006;0;0,023;0,146;0,0026;0;0;0,0009;0;0,019;0,0005;0,004;0;0,0015;0,0019;0,049;0,024;0,0003;0,013;0,008;-691,2386408
G18-0053;430440;S013541;P18-00208-LS-S1;0;1;117,0943;m%;97,22;0,221;0,216;0,525;1,35;0,175;0,002;0,006;0;0,021;0,142;0,0028;0;0;0,0007;0;0,018;0;0,004;0;0,0015;0,0019;0,047;0,029;0,0003;0,014;0,005;-691,2338492
G18-0053;430440;S013541;P18-00208-LS-S1;0;1;117,213;m%;97,22;0,217;0,215;0,524;1,349;0,175;0,002;0,006;0;0,022;0,14;0,0029;0,0001;0;0,0008;0;0,019;0;0,002;0;0,0016;0,0019;0,052;0,025;0,0003;0,013;0,007;-691,2290163
G18-0053;430440;S013541;P18-00208-LS-S1;0;1;117,3316;m%;97,23;0,22;0,217;0,53;1,348;0,173;0,001;0,006;0;0,021;0,143;0,0027;0;0;0,0009;0;0,019;0,0003;0,003;0;0,0015;0,0019;0,049;0,016;0,0003;0,012;0,006;-691,2241588
G18-0053;430440;S013541;P18-00208-LS-S1;0;1;117,4504;m%;97,23;0,225;0,214;0,526;1,343;0,174;0,001;0,005;0;0,022;0,141;0,0026;0;0;0,0009;0;0,018;0,0005;0,003;0;0,0015;0,0019;0,053;0,015;0,0003;0,011;0,007;-691,2192651
G18-0053;430440;S013541;P18-00208-LS-S1;0;1;117,5891;m%;97,24;0,222;0,213;0,528;1,339;0,176;0,002;0,005;0;0,023;0,141;0,0027;0;0;0,0009;0;0,018;0;0,003;0;0,0016;0,0019;0,052;0,014;0,0002;0,013;0,004;-691,213517
G18-0053;430440;S013541;P18-00208-LS-S1;0;1;117,7081;m%;97,25;0,22;0,208;0,531;1,342;0,176;0,001;0,004;0;0,021;0,139;0,0026;0;0;0,0008;0;0,018;0,0005;0,004;0;0,0016;0,0019;0,042;0,018;0,0003;0,01;0,005;-691,2085565
G18-0053;430440;S013541;P18-00208-LS-S1;0;1;117,827;m%;97,25;0,216;0,215;0,526;1,342;0,176;0,001;0,005;0;0,022;0,139;0,0028;0;0;0,0009;0;0,019;0,0032;0,004;0;0,0015;0,0019;0,037;0,022;0,0003;0,01;0,005;-691,2035743
G18-0053;430440;S013541;P18-00208-LS-S1;0;1;117,9458;m%;97,25;0,215;0,218;0,529;1,348;0,174;0,001;0,006;0;0,022;0,141;0,0029;0;0;0,0009;0;0,019;0,0003;0,004;0;0,0016;0,0019;0,033;0,019;0,0003;0,01;0,004;-691,1985712
G18-0053;430440;S013541;P18-00208-LS-S1;0;1;118,0647;m%;97,24;0,216;0,212;0,531;1,346;0,175;0,001;0,006;0;0,021;0,143;0,0028;0;0;0,0009;0;0,019;0,0015;0,003;0;0,0016;0,0019;0,039;0,016;0,0003;0,011;0,006;-691,1935394
G18-0053;430440;S013541;P18-00208-LS-S1;0;1;118,1836;m%;97,24;0,213;0,213;0,533;1,348;0,176;0,001;0,005;0;0,021;0,142;0,0027;0,0001;0;0,0009;0;0,018;0,0011;0,003;0;0,0015;0,0019;0,043;0,019;0,0004;0,01;0,003;-691,1884839
G18-0053;430440;S013541;P18-00208-LS-S1;0;1;118,3225;m%;97,24;0,22;0,21;0,532;1,35;0,176;0,001;0,006;0;0,021;0,139;0,003;0,0001;0;0,0008;0;0,019;0,0011;0,003;0;0,0017;0,0019;0,044;0,02;0,0003;0,012;0,003;-691,182549
G18-0053;430440;S013541;P18-00208-LS-S1;0;1;118,4415;m%;97,25;0,226;0,209;0,528;1,343;0,176;0,002;0,005;0;0,023;0,138;0,0025;0,0001;0;0,0008;0;0,018;0,0006;0,003;0;0,0015;0,0019;0,041;0,013;0,0004;0,013;0,003;-691,1774404
G18-0053;430440;S013541;P18-00208-LS-S1;0;1;118,5606;m%;97,24;0,221;0,211;0,528;1,341;0,174;0,002;0,005;0;0,021;0,141;0,0024;0;0;0,0008;0;0,018;0,0002;0,004;0;0,0017;0,0019;0,045;0,023;0,0004;0,012;0,005;-691,1723062
G18-0053;430440;S013541;P18-00208-LS-S1;0;1;118,6799;m%;97,23;0,219;0,212;0,529;1,35;0,176;0,001;0,006;0;0,023;0,143;0,0029;0;0;0,0008;0;0,018;0,0001;0,003;0;0,0017;0,0019;0,047;0,018;0,0004;0,01;0,006;-691,1671427
G18-0053;430440;S013541;P18-00208-LS-S1;0;1;118,7992;m%;97,24;0,222;0,214;0,529;1,347;0,176;0,002;0,005;0;0,02;0,142;0,0027;0;0;0,0008;0;0,019;0,0001;0,003;0;0,0015;0,0019;0,047;0,014;0,0002;0,012;0,004;-691,1619594
G18-0053;430440;S013541;P18-00208-LS-S1;0;1;118,9184;m%;97,24;0,222;0,211;0,526;1,351;0,178;0,001;0,005;0;0,022;0,138;0,0028;0;0;0,0009;0;0,018;0,0006;0,004;0;0,0015;0,0019;0,039;0,022;0,0003;0,011;0,004;-691,1567615
G18-0053;430440;S013541;P18-00208-LS-S1;0;1;119,0377;m%;97,24;0,221;0,214;0,528;1,347;0,179;0,001;0,006;0;0,019;0,138;0,0029;0;0;0,0009;0;0,018;0,0008;0,004;0;0,0016;0,0019;0,042;0,016;0,0002;0,012;0,003;-691,151541
G18-0053;430440;S013541;P18-00208-LS-S1;0;1;119,1771;m%;97,23;0,223;0,216;0,528;1,347;0,174;0,001;0,006;0;0,02;0,14;0,0029;0;0;0,0009;0;0,02;0,0012;0,004;0;0,0015;0,0019;0,045;0,021;0,0002;0,012;0,004;-691,145419
G18-0053;430440;S013541;P18-00208-LS-S1;0;1;119,2966;m%;97,23;0,221;0,217;0,529;1,349;0,173;0,001;0,006;0;0,021;0,14;0,003;0;0;0,0009;0;0,018;0,0013;0,003;0;0,0016;0,0019;0,043;0,023;0,0003;0,011;0,005;-691,140153
G18-0053;430440;S013541;P18-00208-LS-S1;0;1;119,4161;m%;97,21;0,22;0,218;0,529;1,357;0,177;0,001;0,005;0;0,022;0,144;0,003;0;0;0,0009;0;0,018;0,0007;0,004;0;0,0017;0,0019;0,046;0,018;0,0004;0,013;0,006;-691,1348716
G18-0053;430440;S013541;P18-00208-LS-S1;0;1;119,5358;m%;97,22;0,218;0,223;0,525;1,363;0,176;0,002;0,005;0;0,021;0,138;0,0027;0;0;0,0008;0;0,02;0,0016;0,004;0;0,0015;0,0019;0,041;0,024;0,0003;0,012;0,003;-691,1295665
G18-0053;430440;S013541;P18-00208-LS-S1;0;1;119,6554;m%;97,21;0,22;0,22;0,525;1,363;0,175;0,001;0,006;0;0,022;0,137;0,0026;0;0;0,0009;0;0,019;0,0005;0,003;0;0,0015;0,0019;0,047;0,021;0,0002;0,014;0,005;-691,1242521
G18-0053;430440;S013541;P18-00208-LS-S1;0;1;119,775;m%;97,21;0,222;0,223;0,528;1,366;0,173;0,001;0,005;0;0,022;0,138;0,0025;0;0;0,0008;0;0,018;0;0,002;0;0,0016;0,0019;0,051;0,014;0,0004;0,013;0,005;-691,1189248
G18-0053;430440;S013541;P18-00208-LS-S1;0;1;119,8947;m%;97,2;0,222;0,225;0,526;1,37;0,178;0,001;0,005;0;0,023;0,139;0,0025;0,0001;0;0,0009;0;0,02;0,0001;0,004;0;0,0016;0,0019;0,046;0,021;0,0003;0,013;0,005;-691,1135809
G18-0053;430440;S013541;P18-00208-LS-S1;0;1;120,0145;m%;97,2;0,225;0,226;0,528;1,366;0,178;0,001;0,005;0;0,021;0,14;0,0029;0,0001;0;0,0009;0;0,019;0,0006;0,003;0;0,0016;0,0019;0,047;0,017;0,0002;0,013;0,002;-691,1082215
G18-0053;430440;S013541;P18-00208-LS-S1;0;1;120,1541;m%;97,22;0,223;0,221;0,528;1,362;0,174;0,001;0,006;0;0,02;0,137;0,0028;0;0;0,0009;0;0,019;0;0,004;0;0,0016;0,0019;0,043;0,019;0,0003;0,013;0,003;-691,1019635
G18-0053;430440;S013541;P18-00208-LS-S1;0;1;120,274;m%;97,22;0,219;0,219;0,528;1,363;0,175;0,001;0,007;0;0,021;0,138;0,0028;0;0;0,0009;0;0,018;0;0,003;0;0,0016;0,0019;0,047;0,021;0,0003;0,011;0,007;-691,0965787
G18-0053;430440;S013541;P18-00208-LS-S1;0;1;120,3939;m%;97,23;0,217;0,219;0,524;1,361;0,176;0,001;0,006;0;0,021;0,135;0,0031;0;0;0,0009;0;0,019;0;0,003;0;0,0016;0,0019;0,047;0,019;0,0003;0,01;0,005;-691,0911858
G18-0053;430440;S013541;P18-00208-LS-S1;0;1;120,514;m%;97,23;0,22;0,222;0,526;1,356;0,174;0,001;0,005;0;0,02;0,135;0,0031;0;0;0,001;0;0,018;0,001;0,004;0;0,0016;0,0019;0,047;0,015;0,0003;0,013;0,003;-691,0857768
G18-0053;430440;S013541;P18-00208-LS-S1;0;1;120,634;m%;97,23;0,221;0,224;0,528;1,356;0,174;0,001;0,006;0;0,023;0,136;0,0027;0;0;0,0009;0;0,017;0,0018;0,004;0;0,0017;0,0019;0,046;0,011;0,0004;0,013;0,004;-691,080366
G18-0053;430440;S013541;P18-00208-LS-S1;0;1;120,754;m%;97,21;0,222;0,225;0,524;1,363;0,173;0,001;0,005;0;0,024;0,137;0,0027;0;0;0,0009;0;0,019;0,0019;0,004;0;0,0016;0,0019;0,043;0,021;0,0003;0,012;0,003;-691,0749501
G18-0053;430440;S013541;P18-00208-LS-S1;0;1;120,8742;m%;97,21;0,216;0,226;0,525;1,359;0,174;0,001;0,005;0;0,021;0,137;0,0028;0;0;0,0008;0;0,019;0,0002;0,004;0;0,0017;0,0019;0,05;0,028;0,0003;0,013;0,005;-691,069521
G18-0053;430440;S013541;P18-00208-LS-S1;0;1;120,9945;m%;97,21;0,223;0,227;0,53;1,355;0,176;0,001;0,006;0;0,02;0,137;0,0026;0;0;0,0009;0;0,019;0,0003;0,004;0;0,0017;0,0019;0,05;0,02;0,0004;0,012;0,006;-691,0640843
G18-0053;430440;S013541;P18-00208-LS-S1;0;1;121,1146;m%;97,21;0,222;0,222;0,528;1,358;0,172;0,002;0,005;0;0,023;0,141;0,003;0;0;0,0009;0;0,02;0,0003;0,005;0;0,0016;0,0019;0,049;0,016;0,0004;0,013;0,003;-691,0586545
G18-0053;430440;S013541;P18-00208-LS-S1;0;1;121,2349;m%;97,21;0,215;0,222;0,527;1,359;0,173;0,001;0,006;0;0,022;0,141;0,0027;0;0;0,0009;0;0,019;0,0008;0,003;0;0,0017;0,0019;0,05;0,026;0,0003;0,012;0,002;-691,0532146
G18-0053;430440;S013541;P18-00208-LS-S1;0;1;121,3753;m%;97,23;0,216;0,219;0,526;1,354;0,174;0,001;0,005;0;0,021;0,137;0,0026;0;0;0,0008;0;0,019;0,001;0,005;0;0,0016;0,0019;0,045;0,02;0,0004;0,013;0,008;-691,046866
G18-0053;430440;S013541;P18-00208-LS-S1;0;1;121,4957;m%;97,23;0,215;0,222;0,526;1,35;0,178;0,001;0,006;0;0,022;0,141;0,0028;0;0;0,0009;0;0,018;0,0008;0,005;0;0,0016;0,0019;0,04;0,021;0,0003;0,012;0,009;-691,0414231
G18-0053;430440;S013541;P18-00208-LS-S1;0;1;121,6161;m%;97,25;0,218;0,221;0,523;1,345;0,175;0,001;0,006;0;0,02;0,141;0,0027;0;0;0,001;0;0,017;0,0011;0,003;0;0,0015;0,0019;0,043;0,019;0,0002;0,011;0,003;-691,0359825
G18-0053;430440;S013541;P18-00208-LS-S1;0;1;121,7364;m%;97,22;0,223;0,225;0,53;1,353;0,173;0,001;0,005;0;0,02;0,137;0,0025;0;0;0,0009;0;0,019;0;0,004;0;0,0016;0,0019;0,051;0,015;0,0003;0,012;0,002;-691,03055
G18-0053;430440;S013541;P18-00208-LS-S1;0;1;121,8569;m%;97,21;0,218;0,227;0,529;1,365;0,173;0,002;0,005;0;0,021;0,134;0,0028;0;0;0,001;0;0,018;0;0,004;0;0,0016;0,0019;0,045;0,022;0,0004;0,012;0,008;-691,0251131
G18-0053;430440;S013541;P18-00208-LS-S1;0;1;121,9775;m%;97,21;0,219;0,225;0,525;1,361;0,176;0,002;0,006;0;0,02;0,136;0,0028;0;0;0,0009;0;0,019;0,0004;0,005;0;0,0016;0,0019;0,046;0,023;0,0003;0,01;0,007;-691,0196775
G18-0053;430440;S013541;P18-00208-LS-S1;0;1;122,0981;m%;97,23;0,216;0,225;0,529;1,356;0,176;0,001;0,005;0;0,023;0,133;0,0024;0;0;0,001;0;0,018;0,0016;0,004;0;0,0016;0,0019;0,047;0,012;0,0003;0,011;0,005;-691,0142489
